Repository: cyx3705/2026-044

# Norma

> 机械设计经验公式库：按标准条款自描述的公式与查表，供 AI 调用与扩展

## 定位

把机械设计里的经验公式和查表做成一条条可调用的指令，每条都带着自己的出处条款、变量、单位和适用范围，AI 通过自描述就能找到、调用和核对。目标是取代 R 机械设计这类老软件：切面统一，扩展只需按同一格式加一条公式。

- 不做建模、出图和标注，那是 Strenua（SolidWorks）与 SolidEdgeMCP 的事；本模块只算数、查表、给判据。
- 不搬没有许可证或限制非商业的第三方代码和表格数据；公式按标准原文自己实现，第三方项目只当核对样例。

## 概况

| 项 | 值 |
| --- | --- |
| 角色 | 宿主模块（`kind=module`） |
| 指令域 | `norma` |
| 界面 | Aurora 描述式页面（场景 `HistoryNorma`） |
| MCP 投影 | `readonly` |
| 版本与宿主下限 | [`NormaVersion.props`](./b-Code/Norma/NormaVersion.props) |

## 能力

每条计算是一条只读指令 `norma.<类>.<方法>`，全部投影到 MCP。

| 类 | 指令 |
| --- | --- |
| 齿轮 | `gear.geometry` 几何、`gear.contact` 接触强度、`gear.bending` 弯曲强度（ISO 6336 方法 B）、`gear.diameter` / `gear.module` 初估 |
| 轴与疲劳 | `drive.torque`、`shaft.torsion`、`shaft.combined`、`fatigue.endurance`、`fatigue.safety`、`fatigue.shaft` |
| 连接 | `key.flat`、`bolt.thread` / `torque` / `preload` / `tension` / `friction` / `shear`、`weld.fillet`、`fit.press` |
| 传动 | `screw.drive`、`belt.geometry`、`chain.geometry` |
| 支承与弹性件 | `bearing.load` / `life` / `required` / `static`、`spring.compression` / `wire` |
| 其他 | `fit.it` 标准公差、`beam.deflection` 梁 |
| 目录 | `norma.formula.list [topic=]`、`norma.formula.show id=` |
| 手册查询 | `norma.manual.search q= [scope=title/text]` 搜索/浏览目录，`norma.manual.read id=` 分页读正文或 HTML |
| 标准代号 | `norma.std.lookup q=` 按代号或名称互查（机械工程师手册「国内/国外部分标准代号」两页） |
| 机械材料 | `norma.material.limits material= sigma_b=` 从抗拉强度估算材料对称/脉动疲劳极限，保留区间与无定义项 |
| 机械材料 | `norma.metal.strength family= value= scale= grade=` 钢/变形铝合金/铜合金的硬度互转与强度换算（PCHIP 保形插值，含肖氏 HS、表面洛氏、维氏、布氏） |

| 机械材料 | norma.material.elastic 弹性模量/泊松比、norma.material.density 密度、norma.material.thermal 熔点/热导率/比热容、norma.material.expansion 线膨胀、norma.material.bulk 堆密度/安息角；q= 查询，省略浏览整表 |

页面有一张目录表，加两个操作面板：标准代号查表、金属强度换算。

指令说明就是注册时的自描述（`diana.docs.read domain=norma`，宿主 6.1.0 起没有消费文档）；每条都带出处、适用范围、参数的符号/单位/范围。自描述装不下的取舍写进 [现行约定](./b-Office/现行约定.md)。

指令说明就是注册时的自描述（`diana.docs.read domain=norma`，宿主 6.1.0 起没有消费文档）；自描述装不下的取舍写进 [现行约定](./b-Office/现行约定.md)。

## 入口

| 入口 | 用途 |
| --- | --- |
| [`AGENTS.md`](./AGENTS.md) | AI 工作合同：读取顺序、真值判定、边界 |
| [`project.manifest.json`](./project.manifest.json) | 项目身份、活动目录、文档与命令 |
| [现行约定](./b-Office/现行约定.md) | 唯一的长期文档：模板规则与模块起步约定 |

## 目录

| 路径 | 职责 |
| --- | --- |
| `b-Code/Norma/` | 模块源码、manifest 与 `eng/` 构建脚本 |
| `b-Code/Norma.Tests/` | 离线自动验证（含宿主装载冒烟） |
| `b-Code/` | 项目合同检查 |
| `b-Office/` | 唯一长期文档 `current/现行约定.md` |
| `z-Publish/` | 正式快照与 `history/` 归档，由宿主管线写入 |

## 构建与验证

```powershell
dotnet build .\b-Code\Norma\Norma.csproj -c Release -p:NuGetAudit=false
dotnet run --project .\b-Code\Norma.Tests\Norma.Tests.csproj -c Release -p:NuGetAudit=false
powershell -NoProfile -ExecutionPolicy Bypass -File .\b-Code\Test-ProjectContract.ps1 -Instantiation
```

离线测试最后一组用宿主真正的 `ModuleHost` 装一遍打好的包：版本漂移、manifest 写错在宿主那边
都是静默跳过整个模块，这组用例在出包前拦住它们。

## 开发与发布

改动只进 `vulcan.dev.start` 创建的工作区，经宿主 Console CLI 走
`vulcan.dev.start` → `vulcan.dev.submit`（候选构建并热装送审）→ `vulcan.dev.finish`（批准后并回并写入 `z-Publish`）。
本仓不自行发布；`eng/Build-NormaPackage.ps1` 只用于本地候选构建。

## 要点

- 页面 owner 由指令域推出（`norma` → `HistoryNorma`），合同检查与离线测试都守着这条。
- 版本只改 `NormaVersion.props`，再同步两份 manifest；三处不一致构建前就失败。
- 每条公式都要有编号、出处条款、输入输出变量与单位、适用范围；缺一项就不算登记完成。

## 保留内容

### logo与作者

- 作者：pinavia
- ![logo](./Logo.png)

### 学习许可与权利保留

- 本项目允许个人、学校和研究者进行非商业性的学习、研究和引用。
- 未经著作权人书面许可，不得将项目内容用于商业开发、产品制造、商业服务、商业宣传、投标交付、毕业设计成品交付或再授权。
- 不得删除作者、来源、版本历史和第三方许可证声明，不得将本项目或其衍生成果宣称为与作者无关的原创项目。
- 软件源码适用 [PolyForm Noncommercial 1.0.0](https://polyformproject.org/licenses/noncommercial/1.0.0/)；机械模型、PCB、原理图、图片、文档、Unity 工程和其他非软件资料适用 [CC BY-NC-ND 4.0](https://creativecommons.org/licenses/by-nc-nd/4.0/)。
- SE、SW、STEP/STP 及其他三维模型仅允许个人或学校进行非商业学习、评审和研究；未经著作权人书面许可，不得用于加工、打样、制造、销售、量产、投标、产品交付、商业宣传、改作或再授权。
- 第三方组件、模板、元件库、外购件模型和工具仍受其原始许可证约束；本声明不扩大作者对第三方内容的权利。

商业使用、产品化、公司内部长期使用、转让或排他性授权需另行取得著作权人的书面许可。

# Norma 代码组件

| 目录或文件 | 内容 |
| --- | --- |
| `Norma/` | 模块本体（权威源）。产物 `Norma.dll` 由宿主装载。 |
| `Norma/eng/` | 发布候选打包脚本（本地用；正式候选由宿主管线构建）。 |
| `Norma.Tests/` | 离线自动验证。可执行文件，全部 PASS 时退出码 0；最后一组用宿主 `ModuleHost` 装载打好的包。 |
| `Test-ProjectContract.ps1` | 只读项目合同检查：版本三处一致、模块身份、页面 owner、目录级别、失效链接、BOM、z-Publish 按字节入库。模块名从 `module.manifest.json` 推出，不用改。 |

`bin/`、`obj/` 是可重建生成物，不入库；发布候选写到根目录 `z-Publish/`。

模块引用宿主发布快照（`2026-023-HistoryVulcan/z-Publish/host`）且 `Private=false`——部署时由宿主提供，
包里不带副本。F 盘工作区里由 `vulcan.dev.start` 生成的 `Directory.Build.user.props` 把快照路径指回来。

```powershell
powershell -NoProfile -ExecutionPolicy Bypass -File .\b-Code\Test-ProjectContract.ps1 -Instantiation
```

File: b-Code/Norma/Formulas/steel.json (part 1 of 35)
{
  "tables": [
    {
      "id": "steel:1:1",
      "key": 1,
      "title": "一般工程与结构用低合金铸钢件牌号及力学性能(摘自GB/T14408-1993)",
      "family": "铸钢",
      "standard": [
        "GB/T14408-1993"
      ],
      "path": "机械工程师电子手册/机械工程材料/钢/铸钢/一般工程与结构用低合金铸钢件牌号及力学性能",
      "notes": "一般工程与结构用低合金铸钢件牌号及力学性能(摘自GB/T14408-1993) 注：以上力学性能值取自28mm厚标准试块。",
      "gradeColumn": 0,
      "fields": [
        {
          "name": "牌号",
          "unit": "",
          "semantics": "",
          "context": "",
          "headers": [
            "牌号"
          ],
          "role": "grade",
          "kind": "strength"
        },
        {
          "name": "屈服点或屈服强度",
          "unit": "MPa",
          "semantics": "min",
          "context": "",
          "headers": [
            "最小值",
            "屈服点或屈服强度σs或σ0.2/MPa"
          ],
          "role": "property",
          "kind": "strength"
        },
        {
          "name": "抗拉强度",
          "unit": "MPa",
          "semantics": "min",
          "context": "",
          "headers": [
            "最小值",
            "抗拉强度σb/MPa"
          ],
          "role": "property",
          "kind": "strength"
        },
        {
          "name": "伸长率δ5",
          "unit": "%",
          "semantics": "min",
          "context": "",
          "headers": [
            "最小值",
            "伸长率δ5(%)"
          ],
          "role": "property",
          "kind": "strength"
        },
        {
          "name": "断面收缩率",
          "unit": "%",
          "semantics": "min",
          "context": "",
          "headers": [
            "最小值",
            "收缩率ψ(%)"
          ],
          "role": "property",
          "kind": "strength"
        },
        {
          "name": "S",
          "unit": "%",
          "semantics": "max",
          "context": "",
          "headers": [
            "最高含量(质量分数)，%",
            "S(硫)"
          ],
          "role": "property",
          "kind": "grade"
        },
        {
          "name": "P",
          "unit": "%",
          "semantics": "max",
          "context": "",
          "headers": [
            "最高含量(质量分数)，%",
            "P(磷)"
          ],
          "role": "property",
          "kind": "grade"
        }
      ],
      "rows": [
        [
          "ZGD270-480",
          "270",
          "480",
          "18",
          "35",
          "0.040",
          "0.040"
        ],
        [
          "ZGD290-510",
          "290",
          "510",
          "16",
          "35",
          "0.040",
          "0.040"
        ],
        [
          "ZGD345-570",
          "345",
          "570",
          "14",
          "35",
          "0.040",
          "0.040"
        ],
        [
          "ZGD410-620",
          "410",
          "620",
          "13",
          "35",
          "0.040",
          "0.040"
        ],
        [
          "ZGD535-720",
          "535",
          "720",
          "12",
          "30",
          "0.040",
          "0.040"
        ],
        [
          "ZGD650-830",
          "650",
          "830",
          "10",
          "25",
          "0.040",
          "0.040"
        ],
        [
          "ZGD730-910",
          "730",
          "910",
          "8",
          "22",
          "0.035",
          "0.035"
        ],
        [
          "ZGD840-1030",
          "840",
          "1030",
          "6",
          "20",
          "0.035",
          "0.035"
        ]
      ],
      "headerRows": [
        [
          "牌 号",
          "最小值",
          "最小值",
          "最小值",
          "最小值",
          "最高含量(质量分数)，%",
          "最高含量(质量分数)，%"
        ],
        [
          "牌 号",
          "屈服点或屈服强度 σs或σ0. 2/ MPa",
          "抗拉强度 σb/MPa",
          "伸长率 δ5(%)",
          "收缩率 ψ(%)",
          "S(硫)",
          "P(磷)"
        ]
      ],
      "sourceId": "jxclsj:779",
      "byteOffset": 35393950,
      "sourceFile": "jxclsj/jxclsj.ysc",
      "scenario": "一般工程与结构用低合金铸钢件"
    },
    {
      "id": "steel:2:1",
      "key": 2,
      "title": "一般工程用铸造碳钢的牌号及化学成分(摘自GB/T11352-1989)",
      "family": "一般工程用铸造碳钢",
      "standard": [
        "GB/T11352-1989"
      ],
      "path": "机械工程师电子手册/机械工程材料/钢/铸钢/一般工程用铸造碳钢/一般工程用铸造碳钢的牌号及化学成分",
      "notes": "一般工程用铸造碳钢的牌号及化学成分(摘自GB/T11352-1989)",
      "gradeColumn": 0,
      "fields": [
        {
          "name": "牌号",
          "unit": "",
          "semantics": "",
          "context": "",
          "headers": [
            "牌号"
          ],
          "role": "grade",
          "kind": "strength"
        },
        {
          "name": "C",
          "unit": "%",
          "semantics": "max",
          "context": "",
          "headers": [
            "元素最高含量(质量分数)，%",
            "C(碳)"
          ],
          "role": "property",
          "kind": "grade"
        },
        {
          "name": "Si",
          "unit": "%",
          "semantics": "max",
          "context": "",
          "headers": [
            "元素最高含量(质量分数)，%",
            "Si(硅)"
          ],
          "role": "property",
          "kind": "grade"
        },
        {
          "name": "Mn",
          "unit": "%",
          "semantics": "max",
          "context": "",
          "headers": [
            "元素最高含量(质量分数)，%",
            "Mn(锰)"
          ],
          "role": "property",
          "kind": "grade"
        },
        {
          "name": "S",
          "unit": "%",
          "semantics": "max",
          "context": "",
          "headers": [
            "元素最高含量(质量分数)，%",
            "S(硫)"
          ],
          "role": "property",
          "kind": "grade"
        },
        {
          "name": "P",
          "unit": "%",
          "semantics": "max",
          "context": "",
          "headers": [
            "元素最高含量(质量分数)，%",
            "P(磷)"
          ],
          "role": "property",
          "kind": "grade"
        },
        {
          "name": "Ni",
          "unit": "%",
          "semantics": "max",
          "context": "残余元素(总量≤1.00%)",
          "headers": [
            "元素最高含量(质量分数)，%",
            "残余元素(总量≤1.00%)",
            "Ni(镍)"
          ],
          "role": "property",
          "kind": "grade"
        },
        {
          "name": "Cr",
          "unit": "%",
          "semantics": "max",
          "context": "残余元素(总量≤1.00%)",
          "headers": [
            "元素最高含量(质量分数)，%",
            "残余元素(总量≤1.00%)",
            "Cr(铬)"
          ],
          "role": "property",
          "kind": "grade"
        },
        {
          "name": "Cu",
          "unit": "%",
          "semantics": "max",
          "context": "残余元素(总量≤1.00%)",
          "headers": [
            "元素最高含量(质量分数)，%",
            "残余元素(总量≤1.00%)",
            "Cu(铜)"
          ],
          "role": "property",
          "kind": "grade"
        },
        {
          "name": "Mo",
          "unit": "%",
          "semantics": "max",
          "context": "残余元素(总量≤1.00%)",
          "headers": [
            "元素最高含量(质量分数)，%",
            "残余元素(总量≤1.00%)",
            "Mo(钼)"
          ],
          "role": "property",
          "kind": "grade"
        },
        {
          "name": "V",
          "unit": "%",
          "semantics": "max",
          "context": "残余元素(总量≤1.00%)",
          "headers": [
            "元素最高含量(质量分数)，%",
            "残余元素(总量≤1.00%)",
            "V(钒)"
          ],
          "role": "property",
          "kind": "grade"
        }
      ],
      "rows": [
        [
          "ZG200-400",
          "0.20",
          "0.50",
          "0.80",
          "0.04",
          "0.04",
          "0.30",
          "0.35",
          "0.30",
          "0.20",
          "0.05"
        ],
        [
          "ZG230-450",
          "0.30",
          "0.50",
          "0.90",
          "0.04",
          "0.04",
          "0.30",
          "0.35",
          "0.30",
          "0.20",
          "0.05"
        ],
        [
          "ZG270-500",
          "0.40",
          "0.50",
          "0.90",
          "0.04",
          "0.04",
          "0.30",
          "0.35",
          "0.30",
          "0.20",
          "0.05"
        ],
        [
          "ZG310-570",
          "0.50",
          "0.60",
          "0.90",
          "0.04",
          "0.04",
          "0.30",
          "0.35",
          "0.30",
          "0.20",
          "0.05"
        ],
        [
          "ZG340-640",
          "0.60",
          "0.60",
          "0.90",
          "0.04",
          "0.04",
          "0.30",
          "0.35",
          "0.30",
          "0.20",
          "0.05"
        ]
      ],
      "headerRows": [
        [
          "牌号",
          "元 素 最 高 含 量 (质量分数)，%",
          "元 素 最 高 含 量 (质量分数)，%",
          "元 素 最 高 含 量 (质量分数)，%",
          "元 素 最 高 含 量 (质量分数)，%",
          "元 素 最 高 含 量 (质量分数)，%",
          "元 素 最 高 含 量 (质量分数)，%",
          "元 素 最 高 含 量 (质量分数)，%",
          "元 素 最 高 含 量 (质量分数)，%",
          "元 素 最 高 含 量 (质量分数)，%",
          "元 素 最 高 含 量 (质量分数)，%"
        ],
        [
          "牌号",
          "C(碳)",
          "Si(硅)",
          "Mn(锰)",
          "S(硫)",
          "P(磷)",
          "残余元素(总量≤1.00%)",
          "残余元素(总量≤1.00%)",
          "残余元素(总量≤1.00%)",
          "残余元素(总量≤1.00%)",
          "残余元素(总量≤1.00%)"
        ],
        [
          "牌号",
          "C(碳)",
          "Si(硅)",
          "Mn(锰)",
          "S(硫)",
          "P(磷)",
          "Ni(镍)",
          "Cr(铬)",
          "Cu(铜)",
          "Mo(钼)",
          "V(钒)"
        ]
      ],
      "sourceId": "jxclsj:778",
      "byteOffset": 35374508,
      "sourceFile": "jxclsj/jxclsj.ysc",
      "scenario": "一般工程用铸造碳钢"
    },
    {
      "id": "steel:3:1",
      "key": 3,
      "title": "一般工程用铸造碳钢的力学性能(摘自GB/T11352-1989)",
      "family": "一般工程用铸造碳钢",
      "standard": [
        "GB/T11352-1989"
      ],
      "path": "机械工程师电子手册/机械工程材料/钢/铸钢/一般工程用铸造碳钢/一般工程用铸造碳钢的力学性能",
      "notes": "一般工程用铸造碳钢的力学性能(摘自GB/T11352-1989)",
      "gradeColumn": 0,
      "fields": [
        {
          "name": "牌号",
          "unit": "",
          "semantics": "",
          "context": "",
          "headers": [
            "牌号"
          ],
          "role": "grade",
          "kind": "strength"
        },
        {
          "name": "屈服点或屈服强度",
          "unit": "MPa",
          "semantics": "min",
          "context": "力学性能(最小值)，试验环境温度为10~30℃",
          "headers": [
            "力学性能(最小值)，试验环境温度为10~30℃",
            "屈服点或屈服强度σs或σ0.2/MPa"
          ],
          "role": "property",
          "kind": "strength"
        },
        {
          "name": "抗拉强度",
          "unit": "MPa",
          "semantics": "min",
          "context": "力学性能(最小值)，试验环境温度为10~30℃",
          "headers": [
            "力学性能(最小值)，试验环境温度为10~30℃",
            "抗拉强度σb/MPa"
          ],
          "role": "property",
          "kind": "strength"
        },
        {
          "name": "伸长率",
          "unit": "%",
          "semantics": "min",
          "context": "力学性能(最小值)，试验环境温度为10~30℃",
          "headers": [
            "力学性能(最小值)，试验环境温度为10~30℃",
            "伸长率δ(%)"
          ],
          "role": "property",
          "kind": "strength"
        },
        {
          "name": "断面收缩率",
          "unit": "%",
          "semantics": "min",
          "context": "力学性能(最小值)，试验环境温度为10~30℃；按合同规定",
          "headers": [
            "力学性能(最小值)，试验环境温度为10~30℃",
            "按合同规定",
            "断面收缩率ψ(%)"
          ],
          "role": "property",
          "kind": "strength"
        },
        {
          "name": "冲击功AK",
          "unit": "J",
          "semantics": "min",
          "context": "力学性能(最小值)，试验环境温度为10~30℃；按合同规定",
          "headers": [
            "力学性能(最小值)，试验环境温度为10~30℃",
            "按合同规定",
            "冲击功AK/J"
          ],
          "role": "property",
          "kind": "strength"
        },
        {
          "name": "冲击值ak",
          "unit": "kJ/m²",
          "semantics": "min",
          "context": "力学性能(最小值)，试验环境温度为10~30℃；按合同规定",
          "headers": [
            "力学性能(最小值)，试验环境温度为10~30℃",
            "按合同规定",
            "冲击值ak/kJ·m^-2"
          ],
          "role": "property",
          "kind": "strength"
        }
      ],
      "rows": [
        [
          "ZG200-400 (ZG15)",
          "200",
          "400",
          "25",
          "40",
          "30",
          "600"
        ],
        [
          "ZG230-450 (ZG25)",
          "230",
          "450",
          "22",
          "32",
          "25",
          "450"
        ],
        [
          "ZG270-500 (ZG35)",
          "270",
          "500",
          "18",
          "25",
          "22",
          "350"
        ],
        [
          "ZG310-570 (ZG45)",
          "310",
          "570",
          "15",
          "21",
          "15",
          "300"
        ],
        [
          "ZG340-640 (ZG55)",
          "340",
          "640",
          "10",
          "18",
          "10",
          "200"
        ]
      ],
      "headerRows": [
        [
          "牌 号",
          "力学性能(最小值)，试验环境温度为10~30℃",
          "力学性能(最小值)，试验环境温度为10~30℃",
          "力学性能(最小值)，试验环境温度为10~30℃",
          "力学性能(最小值)，试验环境温度为10~30℃",
          "力学性能(最小值)，试验环境温度为10~30℃",
          "力学性能(最小值)，试验环境温度为10~30℃"
        ],
        [
          "牌 号",
          "屈服点或屈服强度 σs或σ0. 2/ MPa",
          "抗拉强度 σb/ MPa",
          "伸长率 δ(%)",
          "按合同规定",
          "按合同规定",
          "按合同规定"
        ],
        [
          "牌 号",
          "屈服点或屈服强度 σs或σ0. 2/ MPa",
          "抗拉强度 σb/ MPa",
          "伸长率 δ(%)",
          "断面收缩率ψ(%)",
          "冲击功AK/ J",
          "冲击值a k/ kJ·m^-2"
        ]
      ],
      "sourceId": "jxclsj:777",
      "byteOffset": 35359456,
      "sourceFile": "jxclsj/jxclsj.ysc",
      "scenario": "一般工程用铸造碳钢"
    },
    {
      "id": "steel:4:1",
      "key": 4,
      "title": "焊接结构用碳素钢铸件的牌号和化学成分(摘自GB/T7659-1987)",
      "family": "焊接结构用碳素钢铸件",
      "standard": [
        "GB/T7659-1987"
      ],
      "path": "机械工程师电子手册/机械工程材料/钢/铸钢/焊接结构用碳素钢铸件/焊接结构用碳素钢铸件的牌号和化学成分",
      "notes": "焊接结构用碳素钢铸件的牌号和化学成分(摘自GB/T7659-1987)",
      "gradeColumn": 0,
      "fields": [
        {
          "name": "牌号",
          "unit": "",
          "semantics": "",
          "context": "",
          "headers": [
            "牌号"
          ],
          "role": "grade",
          "kind": "strength"
        },
        {
          "name": "C",
          "unit": "%",
          "semantics": "max",
          "context": "",
          "headers": [
            "化学成分(质量分数)，(%)≤",
            "C(碳)"
          ],
          "role": "property",
          "kind": "grade"
        },
        {
          "name": "Si",
          "unit": "%",
          "semantics": "max",
          "context": "",
          "headers": [
            "化学成分(质量分数)，(%)≤",
            "Si(硅)"
          ],
          "role": "property",
          "kind": "grade"
        },
        {
          "name": "Mn",
          "unit": "%",
          "semantics": "max",
          "context": "",
          "headers": [
            "化学成分(质量分数)，(%)≤",
            "Mn(锰)"
          ],
          "role": "property",
          "kind": "grade"
        },
        {
          "name": "S",
          "unit": "%",
          "semantics": "max",
          "context": "",
          "headers": [
            "化学成分(质量分数)，(%)≤",
            "S(硫)"
          ],
          "role": "property",
          "kind": "grade"
        },
        {
          "name": "P",
          "unit": "%",
          "semantics": "max",
          "context": "",
          "headers": [
            "化学成分(质量分数)，(%)≤",
            "P(磷)"
          ],
          "role": "property",
          "kind": "grade"
        },
        {
          "name": "Ni",
          "unit": "%",
          "semantics": "max",
          "context": "残余元素",
          "headers": [
            "化学成分(质量分数)，(%)≤",
            "残余元素",
            "Ni(镍)"
          ],
          "role": "property",
          "kind": "grade"
        },
        {
          "name": "Cr",
          "unit": "%",
          "semantics": "max",
          "context": "残余元素",
          "headers": [
            "化学成分(质量分数)，(%)≤",
            "残余元素",
            "Cr(铬)"
          ],
          "role": "property",
          "kind": "grade"
        },
        {
          "name": "Cu",
          "unit": "%",
          "semantics": "max",
          "context": "残余元素",
          "headers": [
            "化学成分(质量分数)，(%)≤",
            "残余元素",
            "Cu(铜)"
          ],
          "role": "property",
          "kind": "grade"
        },
        {
          "name": "Mo",
          "unit": "%",
          "semantics": "max",
          "context": "残余元素",
          "headers": [
            "化学成分(质量分数)，(%)≤",
            "残余元素",
            "Mo(钼)"
          ],
          "role": "property",
          "kind": "grade"
        },
        {
          "name": "V",
          "unit": "%",
          "semantics": "max",
          "context": "残余元素",
          "headers": [
            "化学成分(质量分数)，(%)≤",
            "残余元素",
            "V(钒)"
          ],
          "role": "property",
          "kind": "grade"
        },
        {
          "name": "总和",
          "unit": "%",
          "semantics": "max",
          "context": "残余元素",
          "headers": [
            "化学成分(质量分数)，(%)≤",
            "残余元素",
            "总和"
          ],
          "role": "property",
          "kind": "grade"
        }
      ],
      "rows": [
        [
          "ZG200-400H",
          "0.20",
          "0.50",
          "0.80",
          "0.04",
          "0.04",
          "0.30",
          "0.30",
          "0.30",
          "0.15",
          "0.05",
          "0.80"
        ],
        [
          "ZG230-450H",
          "0.20",
          "0.50",
          "1.20",
          "0.04",
          "0.04",
          "0.30",
          "0.30",
          "0.30",
          "0.15",
          "0.05",
          "0.80"
        ],
        [
          "ZG275-485H",
          "0.25",
          "0.50",
          "1.20",
          "0.04",
          "0.04",
          "0.30",
          "0.30",
          "0.30",
          "0.15",
          "0.05",
          "0.80"
        ]
      ],
      "headerRows": [
        [
          "牌 号",
          "化学成分 (质量分数)，(%)≤",
          "化学成分 (质量分数)，(%)≤",
          "化学成分 (质量分数)，(%)≤",
          "化学成分 (质量分数)，(%)≤",
          "化学成分 (质量分数)，(%)≤",
          "化学成分 (质量分数)，(%)≤",
          "化学成分 (质量分数)，(%)≤",
          "化学成分 (质量分数)，(%)≤",
          "化学成分 (质量分数)，(%)≤",
          "化学成分 (质量分数)，(%)≤",
          "化学成分 (质量分数)，(%)≤"
        ],
        [
          "牌 号",
          "C(碳)",
          "Si(硅)",
          "Mn(锰)",
          "S(硫)",
          "P(磷)",
          "残余元素",
          "残余元素",
          "残余元素",
          "残余元素",
          "残余元素",
          "残余元素"
        ],
        [
          "牌 号",
          "C(碳)",
          "Si(硅)",
          "Mn(锰)",
          "S(硫)",
          "P(磷)",
          "Ni(镍)",
          "Cr(铬)",
          "Cu(铜)",
          "Mo(钼)",
          "V(钒)",
          "总和"
        ]
      ],
      "sourceId": "jxclsj:245",
      "byteOffset": 10952568,
      "sourceFile": "jxclsj/jxclsj.ysc",
      "scenario": "焊接结构用碳素钢铸件"
    },
    {
      "id": "steel:5:1",
      "key": 5,
      "title": "焊接结构用碳素钢铸件的力学性能(摘自GB/T7659-1987)",
      "family": "焊接结构用碳素钢铸件",
      "standard": [
        "GB/T7659-1987"
      ],
      "path": "机械工程师电子手册/机械工程材料/钢/铸钢/焊接结构用碳素钢铸件/焊接结构用碳素钢铸件的力学性能",
      "notes": "焊接结构用碳素钢铸件的力学性能(摘自GB/T7659-1987)",
      "gradeColumn": 0,
      "fields": [
        {
          "name": "牌号",
          "unit": "",
          "semantics": "",
          "context": "",
          "headers": [
            "牌号"
          ],
          "role": "grade",
          "kind": "strength"
        },
        {
          "name": "屈服点",
          "unit": "MPa",
          "semantics": "min",
          "context": "",
          "headers": [
            "力学性能，≥",
            "屈服点σs/MPa"
          ],
          "role": "property",
          "kind": "strength"
        },
        {
          "name": "抗拉强度",
          "unit": "MPa",
          "semantics": "min",
          "context": "",
          "headers": [
            "力学性能，≥",
            "抗拉强度σb/MPa"
          ],
          "role": "property",
          "kind": "strength"
        },
        {
          "name": "伸长率δ5",
          "unit": "%",
          "semantics": "min",
          "context": "",
          "headers": [
            "力学性能，≥",
            "伸长率δ5(%)"
          ],
          "role": "property",
          "kind": "strength"
        },
        {
          "name": "断面收缩率",
          "unit": "%",
          "semantics": "min",
          "context": "",
          "headers": [
            "力学性能，≥",
            "断面收缩率ψ(%)"
          ],
          "role": "property",
          "kind": "strength"
        },
        {
          "name": "冲击功AKV",
          "unit": "J",
          "semantics": "min",
          "context": "",
          "headers": [
            "力学性能，≥",
            "冲击功AKV/J"
          ],
          "role": "property",
          "kind": "strength"
        },
        {
          "name": "冲击韧性akU",
          "unit": "J/cm²",
          "semantics": "min",
          "context": "",
          "headers": [
            "力学性能，≥",
            "冲击韧性akU/J·cm^-2"
          ],
          "role": "property",
          "kind": "strength"
        }
      ],
      "rows": [
        [
          "ZG200-400H",
          "200",
          "400",
          "25",
          "40",
          "30",
          "59"
        ],
        [
          "ZG230-450H",
          "230",
          "450",
          "22",
          "35",
          "25",
          "44"
        ],
        [
          "ZG275-485H",
          "275",
          "485",
          "20",
          "35",
          "22",
          "34"
        ]
      ],
      "headerRows": [
        [
          "牌 号",
          "力 学 性 能，≥",
          "力 学 性 能，≥",
          "力 学 性 能，≥",
          "力 学 性 能，≥",
          "力 学 性 能，≥",
          "力 学 性 能，≥"
        ],
        [
          "牌 号",
          "屈服点 σs/MPa",
          "抗拉强度 σb/MPa",
          "伸长率 δ5(%)",
          "断面收缩率 ψ(%)",
          "冲击功 AKV/ J",
          "冲击韧性 a kU/ J·cm^-2"
        ]
      ],
      "sourceId": "jxclsj:244",
      "byteOffset": 10942019,
      "sourceFile": "jxclsj/jxclsj.ysc",
      "scenario": "焊接结构用碳素钢铸件"
    },
    {
      "id": "steel:6:1",
      "key": 6,
      "title": "高锰钢铸件的牌号及化学成分(摘自GB/T5680-1998)",
      "family": "高锰钢铸件",
      "standard": [
        "GB/T5680-1998"
      ],
      "path": "机械工程师电子手册/机械工程材料/钢/铸钢/高锰钢铸件/高锰钢铸件的牌号及化学成分",
      "notes": "高锰钢铸件的牌号及化学成分(摘自GB/T5680-1998)",
      "gradeColumn": 0,
      "fields": [
        {
          "name": "牌号",
          "unit": "",
          "semantics": "",
          "context": "",
          "headers": [
            "牌号"
          ],
          "role": "grade",
          "kind": "strength"
        },
        {
          "name": "C",
          "unit": "%",
          "semantics": "",
          "context": "",
          "headers": [
            "化学成分(质量分数)，%",
            "C(碳)"
          ],
          "role": "property",
          "kind": "grade"
        },
        {
          "name": "Mn",
          "unit": "%",
          "semantics": "",
          "context": "",
          "headers": [
            "化学成分(质量分数)，%",
            "Mn(锰)"
          ],
          "role": "property",
          "kind": "grade"
        },
        {
          "name": "Si",
          "unit": "%",
          "semantics": "",
          "context": "",
          "headers": [
            "化学成分(质量分数)，%",
            "Si(硅)"
          ],
          "role": "property",
          "kind": "grade"
        },
        {
          "name": "S",
          "unit": "%",
          "semantics": "",
          "context": "",
          "headers": [
            "化学成分(质量分数)，%",
            "S(硫)"
          ],
          "role": "property",
          "kind": "grade"
        },
        {
          "name": "P",
          "unit": "%",
          "semantics": "",
          "context": "",
          "headers": [
            "化学成分(质量分数)，%",
            "P(磷)"
          ],
          "role": "property",
          "kind": "grade"
        }
      ],
      "rows": [
        [
          "ZGMn13-1",
          "1.00~1.45",
          "11.00~14.00",
          "0.30~1.00",
          "≤0.040",
          "≤0.090"
        ],
        [
          "ZGMn13-2",
          "0.90~1.35",
          "11.00~14.00",
          "0.30~1.00",
          "≤0.040",
          "≤0.070"
        ],
        [
          "ZGMn13-3",
          "0.90~1.35",
          "11.00~14.00",
          "0.30~0.80",
          "≤0.035",
          "≤0.070"
        ],
        [
          "ZGMn13-4",
          "0.90~1.30",
          "11.00~14.00",
          "0.30~0.80",
          "≤0.040",
          "≤0.070"
        ],
        [
          "ZGMn13-5",
          "0.75~1.30",
          "11.00~14.00",
          "0.30~1.00",
          "≤0.040",
          "≤0.070"
        ]
      ],
      "headerRows": [
        [
          "牌 号",
          "化学成分 (质量分数)，%",
          "化学成分 (质量分数)，%",
          "化学成分 (质量分数)，%",
          "化学成分 (质量分数)，%",
          "化学成分 (质量分数)，%"
        ],
        [
          "牌 号",
          "C(碳)",
          "Mn(锰)",
          "Si(硅)",
          "S(硫)",
          "P(磷)"
        ]
      ],
      "sourceId": "jxclsj:197",
      "byteOffset": 9392851,
      "sourceFile": "jxclsj/jxclsj.ysc",
      "scenario": "高锰钢铸件"
    },
    {
      "id": "steel:7:1",
      "key": 7,
      "title": "高锰钢铸件的力学性能(摘自GB/T5680-1998)",
      "family": "高锰钢铸件",
      "standard": [
        "GB/T5680-1998"
      ],
      "path": "机械工程师电子手册/机械工程材料/钢/铸钢/高锰钢铸件/高锰钢铸件的力学性能",
      "notes": "高锰钢铸件的力学性能(摘自GB/T5680-1998)",
      "gradeColumn": 0,
      "fields": [
        {
          "name": "牌号",
          "unit": "",
          "semantics": "",
          "context": "",
          "headers": [
            "牌号"
          ],
          "role": "grade",
          "kind": "strength"
        },
        {
          "name": "抗拉强度",
          "unit": "MPa",
          "semantics": "",
          "context": "",
          "headers": [
            "力学性能",
            "抗拉强度σb/MPa"
          ],
          "role": "property",
          "kind": "strength"
        },
        {
          "name": "伸长率δ5",
          "unit": "%",
          "semantics": "",
          "context": "",
          "headers": [
            "力学性能",
            "伸长率δ5(%)"
          ],
          "role": "property",
          "kind": "strength"
        },
        {
          "name": "冲击韧性值aKU",
          "unit": "J/cm²",
          "semantics": "",
          "context": "",
          "headers": [
            "力学性能",
            "冲击韧性值aKU/J·cm^-2"
          ],
          "role": "property",
          "kind": "strength"
        },
        {
          "name": "硬度HBS",
          "unit": "HBS",
          "semantics": "",
          "context": "",
          "headers": [
            "力学性能",
            "硬度(HBS)"
          ],
          "role": "property",
          "kind": "strength"
        }
      ],
      "rows": [
        [
          "ZGMn13-1",
          "≥635",
          "≥20",
          "—",
          "—"
        ],
        [
          "ZGMn13-2",
          "≥685",
          "≥25",
          "≥147",
          "≤300"
        ],
        [
          "ZGMn13-3",
          "≥735",
          "≥30",
          "≥147",
          "≤300"
        ],
        [
          "ZGMn13-4",
          "≥735",
          "≥20",
          "—",
          "≤300"
        ],
        [
          "ZGMn13-5",
          "—",
          "—",
          "—",
          "—"
        ]
      ],
      "headerRows": [
        [
          "牌 号",
          "力学性能",
          "力学性能",
          "力学性能",
          "力学性能"
        ],
        [
          "牌 号",
          "抗拉强度 σb/MPa",
          "伸长率 δ5(%)",
          "冲击韧性值 a KU/ J·cm^-2",
          "硬度 (HBS)"
        ]
      ],
      "sourceId": "jxclsj:196",
      "byteOffset": 9381459,
      "sourceFile": "jxclsj/jxclsj.ysc",
      "scenario": "高锰钢铸件"
    },
    {
      "id": "steel:8:1",
      "key": 8,
      "title": "铸造锚链钢牌号和化学成分(摘自GB/T552-1996)",
      "family": "铸造锚链钢",
      "standard": [
        "GB/T552-1996"
      ],
      "path": "机械工程师电子手册/机械工程材料/钢/铸钢/铸造锚链钢/铸造锚链钢牌号和化学成分",
      "notes": "铸造锚链钢牌号和化学成分(摘自GB/T552-1996)",
      "gradeColumn": 0,
      "fields": [
        {
          "name": "牌号",
          "unit": "",
          "semantics": "",
          "context": "",
          "headers": [
            "牌号"
          ],
          "role": "grade",
          "kind": "strength"
        },
        {
          "name": "C",
          "unit": "%",
          "semantics": "max",
          "context": "",
          "headers": [
            "化学成分(质量分数)，（%），不大于",
            "C(碳)"
          ],
          "role": "property",
          "kind": "grade"
        },
        {
          "name": "Mn",
          "unit": "%",
          "semantics": "max",
          "context": "",
          "headers": [
            "化学成分(质量分数)，（%），不大于",
            "Mn(锰)"
          ],
          "role": "property",
          "kind": "grade"
        },
        {
          "name": "Si",
          "unit": "%",
          "semantics": "max",
          "context": "",
          "headers": [
            "化学成分(质量分数)，（%），不大于",
            "Si(硅)"
          ],
          "role": "property",
          "kind": "grade"
        },
        {
          "name": "P",
          "unit": "%",
          "semantics": "max",
          "context": "",
          "headers": [
            "化学成分(质量分数)，（%），不大于",
            "P(磷)"
          ],
          "role": "property",
          "kind": "grade"
        },
        {
          "name": "S",
          "unit": "%",
          "semantics": "max",
          "context": "",
          "headers": [
            "化学成分(质量分数)，（%），不大于",
            "S(硫)"
          ],
          "role": "property",
          "kind": "grade"
        },
        {
          "name": "Cr",
          "unit": "%",
          "semantics": "max",
          "context": "",
          "headers": [
            "化学成分(质量分数)，（%），不大于",
            "Cr(铬)"
          ],
          "role": "property",
          "kind": "grade"
        },
        {
          "name": "Ni",
          "unit": "%",
          "semantics": "max",
          "context": "",
          "headers": [
            "化学成分(质量分数)，（%），不大于",
            "Ni(镍)"
          ],
          "role": "property",
          "kind": "grade"
        },
        {
          "name": "Mo",
          "unit": "%",
          "semantics": "max",
          "context": "",
          "headers": [
            "化学成分(质量分数)，（%），不大于",
            "Mo(钼)"
          ],
          "role": "property",
          "kind": "grade"
        },
        {
          "name": "V",
          "unit": "%",
          "semantics": "max",
          "context": "",
          "headers": [
            "化学成分(质量分数)，（%），不大于",
            "V(钒)"
          ],
          "role": "property",
          "kind": "grade"
        }
      ],
      "rows": [
        [
          "ZG490ML2",
          "0.32",
          "1.20",
          "0.40",
          "0.03",
          "0.03",
          "—",
          "—",
          "—",
          "—"
        ],
        [
          "ZG690ML3",
          "0.26",
          "1.20",
          "0.40",
          "0.03",
          "0.03",
          "0.09",
          "0.70",
          "0.15",
          "0.10"
        ]
      ],
      "headerRows": [
        [
          "牌 号",
          "化学成分 (质量分数)，（%），不大于",
          "化学成分 (质量分数)，（%），不大于",
          "化学成分 (质量分数)，（%），不大于",
          "化学成分 (质量分数)，（%），不大于",
          "化学成分 (质量分数)，（%），不大于",
          "化学成分 (质量分数)，（%），不大于",
          "化学成分 (质量分数)，（%），不大于",
          "化学成分 (质量分数)，（%），不大于",
          "化学成分 (质量分数)，（%），不大于"
        ],
        [
          "牌 号",
          "C(碳)",
          "Mn(锰)",
          "Si(硅)",
          "P(磷)",
          "S(硫)",
          "Cr(铬)",
          "Ni(镍)",
          "Mo(钼)",
          "V(钒)"
        ]
      ],
      "sourceId": "jxclsj:906",
      "byteOffset": 40942623,
      "sourceFile": "jxclsj/jxclsj.ysc",
      "scenario": "铸造锚链钢"
    },
    {
      "id": "steel:9:1",
      "key": 9,
      "title": "铸造锚链钢力学性能(摘自GB/T552-1996)",
      "family": "铸造锚链钢",
      "standard": [
        "GB/T552-1996"
      ],
      "path": "机械工程师电子手册/机械工程材料/钢/铸钢/铸造锚链钢/铸造锚链钢力学性能",
      "notes": "铸造锚链钢力学性能(摘自GB/T552-1996)",
      "gradeColumn": 0,
      "fields": [
        {
          "name": "牌号",
          "unit": "",
          "semantics": "",
          "context": "",
          "headers": [
            "牌号"
          ],
          "role": "grade",
          "kind": "strength"
        },
        {
          "name": "抗拉强度",
          "unit": "MPa",
          "semantics": "",
          "context": "",
          "headers": [
            "抗拉强度σb/MPa"
          ],
          "role": "property",
          "kind": "strength"
        },
        {
          "name": "伸长率δ5",
          "unit": "%",
          "semantics": "",
          "context": "",
          "headers": [
            "伸长率δ5(%)"
          ],
          "role": "property",
          "kind": "strength"
        },
        {
          "name": "夏比V型缺口冲击吸收功AKV",
          "unit": "J",
          "semantics": "",
          "context": "试验温度0℃",
          "headers": [
            "夏比V型缺口冲击吸收功AKV/J(试验温度0℃)"
          ],
          "role": "property",
          "kind": "strength"
        },
        {
          "name": "断面收缩率",
          "unit": "%",
          "semantics": "",
          "context": "",
          "headers": [
            "断面收缩率ψ(%)"
          ],
          "role": "property",
          "kind": "strength"
        },
        {
          "name": "热处理",
          "unit": "",
          "semantics": "",
          "context": "",
          "headers": [
            "热处理"
          ],
          "role": "condition",
          "kind": "strength"
        },
        {
          "name": "",
          "unit": "",
          "semantics": "",
          "context": "",
          "headers": [],
          "role": "ignore",
          "kind": "strength"
        }
      ],
      "rows": [
        [
          "ZG490ML2",
          "≥490",
          "≥22",
          "—",
          "—",
          "调质",
          ""
        ],
        [
          "ZG690ML3",
          "≥690",
          "≥17",
          "≥59",
          "≥35",
          "正火加调质",
          ""
        ]
      ],
      "headerRows": [
        [
          "牌 号",
          "抗拉强度 σb/ MPa",
          "伸长率 δ5(%)",
          "夏比V型缺口冲击吸收功 AKV / J(试验温度0℃)",
          "断面收缩率 ψ(%)",
          "热处理",
          ""
        ],
        [
          "牌 号",
          "抗拉强度 σb/ MPa",
          "伸长率 δ5(%)",
          "夏比V型缺口冲击吸收功 AKV / J(试验温度0℃)",
          "断面收缩率 ψ(%)",
          "热处理",
          ""
        ]
      ],
      "sourceId": "jxclsj:905",
      "byteOffset": 40934417,
      "sourceFile": "jxclsj/jxclsj.ysc",
      "scenario": "铸造锚链钢"
    },
    {
      "id": "steel:10:1",
      "key": 10,
      "title": "大型铸件用低合金铸钢的牌号及化学成分(摘自JB/T6402-1992)",
      "family": "大型铸件用低合金铸钢",
      "standard": [
        "JB/T6402-1992"
      ],
      "path": "机械工程师电子手册/机械工程材料/钢/铸钢/大型铸件用低合金铸钢/大型铸件用低合金铸钢的牌号及化学成分",
      "notes": "大型铸件用低合金铸钢的牌号及化学成分(摘自JB/T6402-1992)",
      "gradeColumn": 0,
      "fields": [
        {
          "name": "牌号",
          "unit": "",
          "semantics": "",
          "context": "",
          "headers": [
            "牌号"
          ],
          "role": "grade",
          "kind": "strength"
        },
        {
          "name": "C",
          "unit": "%",
          "semantics": "",
          "context": "",
          "headers": [
            "化学成分(质量分数)，%",
            "C(碳)"
          ],
          "role": "property",
          "kind": "grade"
        },
        {
          "name": "Si",
          "unit": "%",
          "semantics": "",
          "context": "",
          "headers": [
            "化学成分(质量分数)，%",
            "Si(硅)"
          ],
          "role": "property",
          "kind": "grade"
        },
        {
          "name": "Mn",
          "unit": "%",
          "semantics": "",
          "context": "",
          "headers": [
            "化学成分(质量分数)，%",
            "Mn(锰)"
          ],
          "role": "property",
          "kind": "grade"
        },
        {
          "name": "P、S各自",
          "unit": "%",
          "semantics": "",
          "context": "",
          "headers": [
            "化学成分(质量分数)，%",
            "P(磷),S(硫)"
          ],
          "role": "property",
          "kind": "grade"
        },
        {
          "name": "Cr",
          "unit": "%",
          "semantics": "",
          "context": "",
          "headers": [
            "化学成分(质量分数)，%",
            "Cr(铬)"
          ],
          "role": "property",
          "kind": "grade"
        },
        {
          "name": "Ni",
          "unit": "%",
          "semantics": "",
          "context": "",
          "headers": [
            "化学成分(质量分数)，%",
            "Ni(镍)"
          ],
          "role": "property",
          "kind": "grade"
        },
        {
          "name": "Mo",
          "unit": "%",
          "semantics": "",
          "context": "",
          "headers": [
            "化学成分(质量分数)，%",
            "Mo(钼)"
          ],
          "role": "property",
          "kind": "grade"
        },
        {
          "name": "Cu",
          "unit": "%",
          "semantics": "",
          "context": "",
          "headers": [
            "化学成分(质量分数)，%",
            "Cu(铜)"
          ],
          "role": "property",
          "kind": "grade"
        }
      ],
      "rows": [
        [
          "ZG30Mn",
          "0.27~0.34",
          "0.30~0.50",
          "1.20~1.50",
          "≤0.035",
          "—",
          "—",
          "—",
          "—"
        ],
        [
          "ZG40Mn",
          "0.35~0.45",
          "0.30~0.45",
          "1.20~1.50",
          "≤0.035",
          "—",
          "—",
          "—",
          "—"
        ],
        [
          "ZG40Mn2",
          "0.35~0.45",
          "0.20~0.40",
          "1.60~1.80",
          "≤0.035",
          "—",
          "—",
          "—",
          "—"
        ],
        [
          "ZG50Mn2",
          "0.45~0.55",
          "0.20~0.40",
          "1.50~1.80",
          "≤0.035",
          "—",
          "—",
          "—",
          "—"
        ],
        [
          "ZG20Mn (ZG20SiMn)",
          "0.12~0.22",
          "0.60~0.80",
          "1.00~1.30",
          "≤0.035",
          "—",
          "≤0.40",
          "—",
          "—"
        ],
        [
          "ZG35Mn (ZG35SiMn)",
          "0.30~0.40",
          "0.60~0.80",
          "1.10~1.40",
          "≤0.035",
          "—",
          "—",
          "—",
          "—"
        ],
        [
          "ZG35SiMnMo",
          "0.32~0.40",
          "1.10~1.40",
          "1.10~1.40",
          "≤0.035",
          "",
          "—",
          "0.20~0.30",
          "≤0.30"
        ],
        [
          "ZG35CrMnSi",
          "0.30~0.40",
          "0.50~0.75",
          "0.90~1.20",
          "≤0.035",
          "0.50~0.80",
          "—",
          "—",
          "—"
        ],
        [
          "ZG20MnMo",
          "0.17~0.23",
          "0.20~0.40",
          "1.10~1.40",
          "≤0.035",
          "—",
          "—",
          "0.20~0.35",
          "≤0.30"
        ],
        [
          "ZG55CrMnMo (ZG5CrMnMo)",
          "0.50~0.60",
          "0.25~0.60",
          "1.20~1.60",
          "≤0.035",
          "0.60~0.90",
          "—",
          "0.20~0.30",
          "≤0.30"
        ],
        [
          "ZG40Cr1 (ZG40Cr)",
          "0.35~0.45",
          "0.20~0.40",
          "0.50~0.80",
          "≤0.035",
          "0.80~1.10",
          "—",
          "—",
          "—"
        ],
        [
          "ZG34Cr2Ni2Mo (ZG34CrNiMo)",
          "0.30~0.37",
          "0.30~0.60",
          "0.60~1.00",
          "≤0.035",
          "1.40~1.70",
          "1.40~1.70",
          "0.15~0.35",
          "—"
        ],
        [
          "ZG20CrMo",
