Repository: cyx3705/2026-044

# Norma 代码组件

| 目录或文件 | 内容 |
| --- | --- |
| `Norma/` | 模块本体（权威源）。产物 `Norma.dll` 由宿主装载。 |
| `Norma/eng/` | 发布候选打包脚本（本地用；正式候选由宿主管线构建）。 |
| `Norma.Tests/` | 离线自动验证。可执行文件，全部 PASS 时退出码 0；最后一组用宿主 `ModuleHost` 装载打好的包。 |
| `Test-ProjectContract.ps1` | 只读项目合同检查：版本三处一致、模块身份、页面 owner、目录级别、失效链接、BOM、z-Publish 按字节入库。模块名从 `module.manifest.json` 推出，不用改。 |

`bin/`、`obj/` 是可重建生成物，不入库；发布候选写到根目录 `z-Publish/`。

模块引用宿主发布快照（`2026-023-HistoryVulcan/z-Publish/host`）且 `Private=false`——部署时由宿主提供，
包里不带副本。F 盘工作区里由 `vulcan.dev.start` 生成的 `Directory.Build.user.props` 把快照路径指回来。

```powershell
powershell -NoProfile -ExecutionPolicy Bypass -File .\b-Code\Test-ProjectContract.ps1 -Instantiation
```

File: b-Code/Norma/Formulas/steel.json (part 2 of 35)
      ],
      "rows": [
        [
          "ZGD270-480",
          "0.17~0.25",
          "0.20~0.45",
          "0.50~0.80",
          "≤0.035",
          "0.50~0.80",
          "—",
          "0.40~0.60",
          "—"
        ],
        [
          "ZG35Cr1Mo (ZG35CrMo)",
          "0.30~0.37",
          "0.30~0.50",
          "0.50~0.80",
          "≤0.035",
          "0.80~1.20",
          "—",
          "0.20~0.30",
          "—"
        ],
        [
          "ZG42Cr1Mo (ZG42CrMo)",
          "0.38~0.45",
          "0.30~0.60",
          "0.60~1.00",
          "≤0.035",
          "0.80~1.20",
          "—",
          "0.20~0.30",
          "—"
        ],
        [
          "ZG50Cr1Mo (ZG50CrMo)",
          "0.46~0.54",
          "0.25~0.50",
          "0.50~0.80",
          "≤0.035",
          "0.90~1.20",
          "—",
          "0.15~0.25",
          "—"
        ],
        [
          "ZG65Mn",
          "0.62~0.70",
          "0.17~0.37",
          "0.90~1.20",
          "≤0.035",
          "—",
          "—",
          "—",
          "—"
        ],
        [
          "ZG28NiCrMo",
          "0.25~0.30",
          "0.30~0.80",
          "0.60~0.90",
          "≤0.035",
          "0.35~0.85",
          "0.40~0.80",
          "0.35~0.55",
          "—"
        ],
        [
          "ZG30NiCrMo",
          "0.25~0.35",
          "0.30~0.60",
          "0.70~1.00",
          "≤0.035",
          "0.60~0.90",
          "0.60~1.00",
          "0.35~0.50",
          "—"
        ],
        [
          "ZG35NiCrMo",
          "0.30~0.37",
          "0.60~0.90",
          "0.70~1.00",
          "≤0.035",
          "0.40~0.90",
          "0.60~0.90",
          "0.40~0.50",
          "—"
        ]
      ],
      "headerRows": [
        [
          "牌 号",
          "化学成分 (质量分数)，%",
          "化学成分 (质量分数)，%",
          "化学成分 (质量分数)，%",
          "化学成分 (质量分数)，%",
          "化学成分 (质量分数)，%",
          "化学成分 (质量分数)，%",
          "化学成分 (质量分数)，%",
          "化学成分 (质量分数)，%"
        ],
        [
          "牌 号",
          "C(碳)",
          "Si(硅)",
          "Mn(锰)",
          "P(磷),S(硫)",
          "Cr(铬)",
          "Ni(镍)",
          "Mo(钼)",
          "Cu(铜)"
        ]
      ],
      "sourceId": "jxclsj:108",
      "byteOffset": 5796575,
      "sourceFile": "jxclsj/jxclsj.ysc",
      "scenario": "大型铸件用低合金铸钢"
    },
    {
      "id": "steel:11:1",
      "key": 11,
      "title": "大型铸件用低合金铸钢力学性能(摘自JB/T6402-1992)",
      "family": "大型铸件用低合金铸钢",
      "standard": [
        "JB/T6402-1992"
      ],
      "path": "机械工程师电子手册/机械工程材料/钢/铸钢/大型铸件用低合金铸钢/大型铸件用低合金铸钢力学性能",
      "notes": "大型铸件用低合金铸钢力学性能(摘自JB/T6402-1992)",
      "gradeColumn": 0,
      "fields": [
        {
          "name": "牌号",
          "unit": "",
          "semantics": "",
          "context": "",
          "headers": [
            "牌号"
          ],
          "role": "grade",
          "kind": "strength"
        },
        {
          "name": "热处理状态",
          "unit": "",
          "semantics": "",
          "context": "",
          "headers": [
            "热处理状态"
          ],
          "role": "condition",
          "kind": "strength"
        },
        {
          "name": "屈服点",
          "unit": "MPa",
          "semantics": "min",
          "context": "",
          "headers": [
            "屈服点σs/MPa",
            "≥"
          ],
          "role": "property",
          "kind": "strength"
        },
        {
          "name": "抗拉强度",
          "unit": "MPa",
          "semantics": "min",
          "context": "",
          "headers": [
            "抗拉强度σb/MPa",
            "≥"
          ],
          "role": "property",
          "kind": "strength"
        },
        {
          "name": "伸长率",
          "unit": "%",
          "semantics": "min",
          "context": "",
          "headers": [
            "伸长率δ(%)",
            "≥"
          ],
          "role": "property",
          "kind": "strength"
        },
        {
          "name": "断面收缩率",
          "unit": "%",
          "semantics": "min",
          "context": "",
          "headers": [
            "收缩率ψ(%)",
            "≥"
          ],
          "role": "property",
          "kind": "strength"
        },
        {
          "name": "AKU/J；≥",
          "unit": "J",
          "semantics": "min",
          "context": "",
          "headers": [
            "AKU/J",
            "≥"
          ],
          "role": "property",
          "kind": "strength"
        },
        {
          "name": "AKV/J；≥",
          "unit": "J",
          "semantics": "min",
          "context": "",
          "headers": [
            "AKV/J",
            "≥"
          ],
          "role": "property",
          "kind": "strength"
        },
        {
          "name": "AKDVM/J；≥",
          "unit": "J",
          "semantics": "min",
          "context": "",
          "headers": [
            "AKDVM/J",
            "≥"
          ],
          "role": "property",
          "kind": "strength"
        },
        {
          "name": "硬度HBS",
          "unit": "HBS",
          "semantics": "",
          "context": "",
          "headers": [
            "硬度HBS"
          ],
          "role": "property",
          "kind": "strength"
        }
      ],
      "rows": [
        [
          "ZG30Mn",
          "正火+回火",
          "300",
          "558",
          "18",
          "30",
          "—",
          "—",
          "—",
          "163"
        ],
        [
          "ZG40Mn",
          "正火+回火",
          "295",
          "640",
          "12",
          "30",
          "—",
          "—",
          "—",
          "163"
        ],
        [
          "ZG40Mn2",
          "正火+回火",
          "395",
          "590",
          "20",
          "55",
          "—",
          "—",
          "—",
          "179"
        ],
        [
          "ZG40Mn2",
          "调 质",
          "685",
          "835",
          "13",
          "45",
          "35",
          "—",
          "35",
          "269～302"
        ],
        [
          "ZG50Mn2",
          "正火+回火",
          "445",
          "785",
          "18",
          "37",
          "—",
          "—",
          "—",
          "—"
        ],
        [
          "ZG20Mn",
          "正火+回火",
          "295",
          "510",
          "14",
          "30",
          "39",
          "—",
          "—",
          "156"
        ],
        [
          "ZG20Mn",
          "调 质",
          "300",
          "500～650",
          "24",
          "—",
          "—",
          "45",
          "—",
          "150～190"
        ],
        [
          "ZG35Mn",
          "正火+回火",
          "345",
          "570",
          "12",
          "20",
          "24",
          "—",
          "—",
          "—"
        ],
        [
          "ZG35Mn",
          "调 质",
          "415",
          "640",
          "12",
          "25",
          "27",
          "—",
          "27",
          "—"
        ],
        [
          "ZG36SiMnMo",
          "正火+回火",
          "395",
          "640",
          "12",
          "20",
          "24",
          "—",
          "—",
          "—"
        ],
        [
          "ZG36SiMnMo",
          "调 质",
          "490",
          "690",
          "12",
          "25",
          "27",
          "—",
          "27",
          "—"
        ],
        [
          "ZG35CrMnSi",
          "正火+回火",
          "345",
          "690",
          "14",
          "30",
          "—",
          "—",
          "—",
          "217"
        ],
        [
          "ZG20MnMo",
          "正火+回火",
          "295",
          "490",
          "16",
          "—",
          "39",
          "—",
          "—",
          "156"
        ],
        [
          "ZG55CrMnMo",
          "正火+回火",
          "不规定",
          "不规定",
          "—",
          "—",
          "—",
          "—",
          "—",
          "—"
        ],
        [
          "ZG40Cr1",
          "正火+回火",
          "345",
          "630",
          "18",
          "26",
          "—",
          "—",
          "—",
          "212"
        ],
        [
          "ZG34Cr2Ni2Mo",
          "调 质",
          "700",
          "950～1000",
          "12",
          "—",
          "—",
          "32",
          "—",
          "240～290"
        ],
        [
          "ZG20CrMo",
          "调 质",
          "245",
          "460",
          "18",
          "30",
          "24",
          "—",
          "—",
          "—"
        ],
        [
          "ZG34Cr1Mo",
          "调 质",
          "510",
          "740～880",
          "12",
          "—",
          "—",
          "—",
          "27",
          "—"
        ],
        [
          "ZG42Cr1Mo",
          "调 质",
          "490",
          "690～830",
          "11",
          "—",
          "—",
          "—",
          "21",
          "200～250"
        ],
        [
          "ZG50Cr1Mo",
          "调 质",
          "520",
          "740～880",
          "11",
          "—",
          "—",
          "—",
          "34",
          "220～260"
        ],
        [
          "ZG65Mn",
          "正火+回火",
          "不规定",
          "不规定",
          "—",
          "—",
          "—",
          "—",
          "—",
          "—"
        ],
        [
          "ZG28NiCrMo",
          "—",
          "420",
          "630",
          "20",
          "40",
          "—",
          "—",
          "—",
          "—"
        ],
        [
          "ZG30NiCrMo",
          "—",
          "590",
          "730",
          "17",
          "35",
          "—",
          "—",
          "—",
          "—"
        ],
        [
          "ZG35NiCrMo",
          "—",
          "660",
          "830",
          "14",
          "30",
          "—",
          "—",
          "—",
          "—"
        ]
      ],
      "headerRows": [
        [
          "牌 号",
          "热处理状态",
          "屈服点 σs/ MPa",
          "抗拉强度 σb/ MPa",
          "伸长率 δ(%)",
          "收缩率 ψ(%)",
          "AKU / J",
          "AKV / J",
          "AKDVM / J",
          "硬度 HBS"
        ],
        [
          "牌 号",
          "热处理状态",
          "≥",
          "≥",
          "≥",
          "≥",
          "≥",
          "≥",
          "≥",
          "硬度 HBS"
        ]
      ],
      "sourceId": "jxclsj:109",
      "byteOffset": 5850253,
      "sourceFile": "jxclsj/jxclsj.ysc",
      "scenario": "大型铸件用低合金铸钢"
    },
    {
      "id": "steel:12:1",
      "key": 12,
      "title": "不锈耐酸钢铸件的牌号及化学成分(摘自GB/T2100-1980)",
      "family": "不锈耐酸钢铸件",
      "standard": [
        "GB/T2100-1980"
      ],
      "path": "机械工程师电子手册/机械工程材料/钢/铸钢/不锈耐酸钢铸件/不锈耐酸钢铸件的牌号及化学成分",
      "notes": "不锈耐酸钢铸件的牌号及化学成分(摘自GB/T2100-1980) (表一) （表二）",
      "gradeColumn": 1,
      "fields": [
        {
          "name": "组织类型",
          "unit": "",
          "semantics": "",
          "context": "",
          "headers": [
            "组织类型"
          ],
          "role": "condition",
          "kind": "strength"
        },
        {
          "name": "牌号",
          "unit": "",
          "semantics": "",
          "context": "",
          "headers": [
            "牌号"
          ],
          "role": "grade",
          "kind": "strength"
        },
        {
          "name": "C",
          "unit": "%",
          "semantics": "",
          "context": "",
          "headers": [
            "化学成分(质量分数)，%",
            "C(碳)"
          ],
          "role": "property",
          "kind": "grade"
        },
        {
          "name": "Si",
          "unit": "%",
          "semantics": "",
          "context": "",
          "headers": [
            "化学成分(质量分数)，%",
            "Si(硅)"
          ],
          "role": "property",
          "kind": "grade"
        },
        {
          "name": "Mn",
          "unit": "%",
          "semantics": "",
          "context": "",
          "headers": [
            "化学成分(质量分数)，%",
            "Mn(锰)"
          ],
          "role": "property",
          "kind": "grade"
        },
        {
          "name": "Cr",
          "unit": "%",
          "semantics": "",
          "context": "",
          "headers": [
            "化学成分(质量分数)，%",
            "Cr(铬)"
          ],
          "role": "property",
          "kind": "grade"
        },
        {
          "name": "Ni",
          "unit": "%",
          "semantics": "",
          "context": "",
          "headers": [
            "化学成分(质量分数)，%",
            "Ni(镍)"
          ],
          "role": "property",
          "kind": "grade"
        },
        {
          "name": "Mo",
          "unit": "%",
          "semantics": "",
          "context": "",
          "headers": [
            "化学成分(质量分数)，%",
            "Mo(钼)"
          ],
          "role": "property",
          "kind": "grade"
        }
      ],
      "rows": [
        [
          "马氏体型",
          "ZG1Cr13",
          "0.08~0.15",
          "≤1.0",
          "≤0.6",
          "12.0~14.0",
          "—",
          "—"
        ],
        [
          "马氏体型",
          "ZG2Cr13",
          "0.16~0.24",
          "≤1.0",
          "≤0.6",
          "12.0~14.0",
          "—",
          "—"
        ],
        [
          "铁素体型",
          "ZG1Cr17",
          "≤0.12",
          "≤1.2",
          "≤0.7",
          "16.0~18.0",
          "—",
          "—"
        ],
        [
          "铁素体型",
          "ZG1Cr19Mo2",
          "≤0.15",
          "≤0.8",
          "0.5~0.8",
          "18.5~20.5",
          "—",
          "1.5~2.5"
        ],
        [
          "铁素体型",
          "ZG1Cr28",
          "0.50~1.00",
          "0.5~1.3",
          "0.5~0.8",
          "26.0~30.0",
          "—",
          "—"
        ],
        [
          "奥氏体型",
          "ZG00Cr18Ni10",
          "≤0.03",
          "≤1.5",
          "0.8~2.0",
          "17.0~20.0",
          "8.0~12.0",
          "—"
        ],
        [
          "奥氏体型",
          "ZG0Cr18Ni9",
          "≤0.08",
          "≤1.5",
          "0.8~2.0",
          "17.0~20.0",
          "8.0~11.0",
          "—"
        ],
        [
          "奥氏体型",
          "ZG1Cr18Ni9",
          "≤0.12",
          "≤1.5",
          "0.8~2.0",
          "17.0~20.0",
          "8.0~11.0",
          "—"
        ],
        [
          "奥氏体型",
          "ZG0Cr18Ni9Ti",
          "≤0.08",
          "≤1.5",
          "0.8~2.0",
          "17.0~20.0",
          "8.0~11.0",
          "—"
        ],
        [
          "奥氏体型",
          "ZG1Cr18Ni9Ti",
          "≤0.12",
          "≤1.5",
          "0.8~2.0",
          "17.0~20.0",
          "8.0~11.0",
          "—"
        ],
        [
          "奥氏体型",
          "ZG0Cr18Ni12Mo2Ti",
          "≤0.08",
          "≤1.5",
          "0.8~2.0",
          "16.0~19.0",
          "11.0~13.0",
          "2.0~3.0"
        ],
        [
          "奥氏体型",
          "ZG1Cr18Ni12Mo2Ti",
          "≤0.12",
          "≤1.5",
          "0.8~2.0",
          "16.0~19.0",
          "11.0~13.0",
          "2.0~3.0"
        ],
        [
          "奥氏体型",
          "ZG1Cr24Ni20Mo2Cu3",
          "≤0.12",
          "≤1.5",
          "0.8~2.0",
          "23.0~25.0",
          "19.0~21.0",
          "2.0~3.0"
        ],
        [
          "奥氏体型",
          "ZG1Cr18Mn8Ni4N",
          "≤0.10",
          "≤1.5",
          "7.5~10.0",
          "17.0~19.0",
          "3.5~5.5",
          "—"
        ],
        [
          "奥氏体-铁素体型",
          "ZG1Cr17Mn9Ni4Mo3CuN",
          "≤0.12",
          "≤1.5",
          "8.0~10.0",
          "16.0~19.0",
          "3.5~5.0",
          "2.9~3.5"
        ],
        [
          "奥氏体-铁素体型",
          "ZG1Cr18Mn13Mo2CuN",
          "≤0.12",
          "≤1.5",
          "12.0~14.0",
          "17.0~20.0",
          "—",
          "1.5~2.0"
        ],
        [
          "沉淀硬化型",
          "ZG0Cr17Ni4Cu4Nb",
          "≤0.07",
          "≤1.0",
          "≤1.0",
          "15.5~17.5",
          "3.0~5.0",
          "—"
        ]
      ],
      "headerRows": [
        [
          "组织类型",
          "牌 号",
          "化学成分 (质量分数)，%",
          "化学成分 (质量分数)，%",
          "化学成分 (质量分数)，%",
          "化学成分 (质量分数)，%",
          "化学成分 (质量分数)，%",
          "化学成分 (质量分数)，%"
        ],
        [
          "组织类型",
          "牌 号",
          "C(碳)",
          "Si(硅)",
          "Mn(锰)",
          "Cr(铬)",
          "Ni(镍)",
          "Mo(钼)"
        ]
      ],
      "sourceId": "jxclsj:73",
      "byteOffset": 4426613,
      "sourceFile": "jxclsj/jxclsj.ysc",
      "scenario": "不锈耐酸钢铸件"
    },
    {
      "id": "steel:12:2",
      "key": 12,
      "title": "不锈耐酸钢铸件的牌号及化学成分(摘自GB/T2100-1980)",
      "family": "不锈耐酸钢铸件",
      "standard": [
        "GB/T2100-1980"
      ],
      "path": "机械工程师电子手册/机械工程材料/钢/铸钢/不锈耐酸钢铸件/不锈耐酸钢铸件的牌号及化学成分",
      "notes": "不锈耐酸钢铸件的牌号及化学成分(摘自GB/T2100-1980) (表一) （表二）",
      "gradeColumn": 1,
      "fields": [
        {
          "name": "组织类型",
          "unit": "",
          "semantics": "",
          "context": "",
          "headers": [
            "组织类型"
          ],
          "role": "condition",
          "kind": "strength"
        },
        {
          "name": "牌号",
          "unit": "",
          "semantics": "",
          "context": "",
          "headers": [
            "牌号"
          ],
          "role": "grade",
          "kind": "strength"
        },
        {
          "name": "Cu",
          "unit": "%",
          "semantics": "",
          "context": "",
          "headers": [
            "化学成分(质量分数)，%",
            "Cu(铜)"
          ],
          "role": "property",
          "kind": "grade"
        },
        {
          "name": "Ti",
          "unit": "%",
          "semantics": "",
          "context": "",
          "headers": [
            "化学成分(质量分数)，%",
            "Ti(钛)"
          ],
          "role": "property",
          "kind": "grade"
        },
        {
          "name": "S",
          "unit": "%",
          "semantics": "",
          "context": "",
          "headers": [
            "化学成分(质量分数)，%",
            "S(硫)"
          ],
          "role": "property",
          "kind": "grade"
        },
        {
          "name": "P",
          "unit": "%",
          "semantics": "",
          "context": "",
          "headers": [
            "化学成分(质量分数)，%",
            "P(磷)"
          ],
          "role": "property",
          "kind": "grade"
        },
        {
          "name": "N",
          "unit": "%",
          "semantics": "",
          "context": "",
          "headers": [
            "化学成分(质量分数)，%",
            "N(氮)"
          ],
          "role": "property",
          "kind": "grade"
        }
      ],
      "rows": [
        [
          "马氏体型",
          "ZG1Cr13",
          "—",
          "—",
          "≤0.030",
          "≤0.040",
          "—"
        ],
        [
          "马氏体型",
          "ZG2Cr13",
          "—",
          "—",
          "≤0.030",
          "≤0.040",
          "—"
        ],
        [
          "铁素体型",
          "ZG1Cr17",
          "—",
          "—",
          "≤0.030",
          "≤0.040",
          "—"
        ],
        [
          "铁素体型",
          "ZG1Cr19Mo2",
          "—",
          "—",
          "≤0.035",
          "≤0.045",
          "—"
        ],
        [
          "铁素体型",
          "ZG1Cr28",
          "—",
          "—",
          "≤0.030",
          "≤0.10",
          "—"
        ],
        [
          "奥氏体型",
          "ZG00Cr18Ni10",
          "—",
          "—",
          "≤0.030",
          "≤0.040",
          "—"
        ],
        [
          "奥氏体型",
          "ZG0Cr18Ni9",
          "—",
          "—",
          "≤0.030",
          "≤0.040",
          "—"
        ],
        [
          "奥氏体型",
          "ZG1Cr18Ni9",
          "—",
          "—",
          "≤0.030",
          "≤0.045",
          "—"
        ],
        [
          "奥氏体型",
          "ZG0Cr18Ni9Ti",
          "—",
          "5×(C－0.02)~0.7",
          "≤0.030",
          "≤0.040",
          "—"
        ],
        [
          "奥氏体型",
          "ZG1Cr18Ni9Ti",
          "—",
          "5×(C－0.02)~0.7",
          "≤0.030",
          "≤0.045",
          "—"
        ],
        [
          "奥氏体型",
          "ZG0Cr18Ni12Mo2Ti",
          "—",
          "5×(C－0.02)~0.7",
          "≤0.030",
          "≤0.040",
          "—"
        ],
        [
          "奥氏体型",
          "ZG1Cr18Ni12Mo2Ti",
          "—",
          "5×(C－0.02)~0.7",
          "≤0.030",
          "≤0.045",
          "—"
        ],
        [
          "奥氏体型",
          "ZG1Cr24Ni20Mo2Cu3",
          "3.0~4.0",
          "—",
          "≤0.030",
          "≤0.045",
          "—"
        ],
        [
          "奥氏体型",
          "ZG1Cr18Mn8Ni4N",
          "—",
          "—",
          "≤0.030",
          "≤0.060",
          "0.15~0.25"
        ],
        [
          "奥氏体-铁素体型",
          "ZG1Cr17Mn9Ni4Mo3CuN",
          "2.0~2.5",
          "—",
          "≤0.035",
          "≤0.060",
          "0.16~0.26"
        ],
        [
          "奥氏体-铁素体型",
          "ZG1Cr18Mn13Mo2CuN",
          "1.0~1.5",
          "—",
          "≤0.035",
          "≤0.060",
          "0.19~0.26"
        ],
        [
          "沉淀硬化型",
          "ZG0Cr17Ni4Cu4Nb",
          "2.6~4.6",
          "Nb=0.15~0.45",
          "≤0.030",
          "≤0.035",
          "—"
        ]
      ],
      "headerRows": [
        [
          "组织类型",
          "牌 号",
          "化学成分 (质量分数)，%",
          "化学成分 (质量分数)，%",
          "化学成分 (质量分数)，%",
          "化学成分 (质量分数)，%",
          "化学成分 (质量分数)，%"
        ],
        [
          "组织类型",
          "牌 号",
          "Cu(铜)",
          "Ti(钛)",
          "S(硫)",
          "P(磷)",
          "N(氮)"
        ]
      ],
      "sourceId": "jxclsj:73",
      "byteOffset": 4426613,
      "sourceFile": "jxclsj/jxclsj.ysc",
      "scenario": "不锈耐酸钢铸件"
    },
    {
      "id": "steel:13:1",
      "key": 13,
      "title": "不锈耐酸钢铸件的力学性能(摘自GB/T2100-1980)",
      "family": "不锈耐酸钢铸件",
      "standard": [
        "GB/T2100-1980"
      ],
      "path": "机械工程师电子手册/机械工程材料/钢/铸钢/不锈耐酸钢铸件/不锈耐酸钢铸件的力学性能",
      "notes": "不锈耐酸钢铸件的力学性能(摘自GB/T2100-1980)",
      "gradeColumn": 0,
      "fields": [
        {
          "name": "牌号",
          "unit": "",
          "semantics": "",
          "context": "",
          "headers": [
            "牌号"
          ],
          "role": "grade",
          "kind": "strength"
        },
        {
          "name": "热处理；类型",
          "unit": "",
          "semantics": "",
          "context": "",
          "headers": [
            "热处理",
            "类型"
          ],
          "role": "condition",
          "kind": "strength"
        },
        {
          "name": "热处理；加热温度/℃",
          "unit": "℃",
          "semantics": "",
          "context": "",
          "headers": [
            "热处理",
            "加热温度/℃"
          ],
          "role": "condition",
          "kind": "strength"
        },
        {
          "name": "热处理；冷却介质",
          "unit": "",
          "semantics": "",
          "context": "",
          "headers": [
            "热处理",
            "冷却介质"
          ],
          "role": "condition",
          "kind": "strength"
        },
        {
          "name": "抗拉强度",
          "unit": "MPa",
          "semantics": "min",
          "context": "",
          "headers": [
            "力学性能≥",
            "抗拉强度σb/MPa"
          ],
          "role": "property",
          "kind": "strength"
        },
        {
          "name": "屈服点",
          "unit": "MPa",
          "semantics": "min",
          "context": "",
          "headers": [
            "力学性能≥",
            "屈服点σs/MPa"
          ],
          "role": "property",
          "kind": "strength"
        },
        {
          "name": "伸长率δ5",
          "unit": "%",
          "semantics": "min",
          "context": "",
          "headers": [
            "力学性能≥",
            "伸长率δ5(%)"
          ],
          "role": "property",
          "kind": "strength"
        },
        {
          "name": "断面收缩率",
          "unit": "%",
          "semantics": "min",
          "context": "",
          "headers": [
            "力学性能≥",
            "断面收缩率ψ(%)"
          ],
          "role": "property",
          "kind": "strength"
        },
        {
          "name": "冲击值ak",
          "unit": "kJ/m²",
          "semantics": "min",
          "context": "",
          "headers": [
            "力学性能≥",
            "冲击值ak/kJ·m^-2"
          ],
          "role": "property",
          "kind": "strength"
        }
      ],
      "rows": [
        [
          "ZG1Cr13",
          "退火",
          "950",
          "—",
          "560",
          "400",
          "20",
          "50",
          "800"
        ],
        [
          "ZG1Cr13",
          "淬火",
          "1050",
          "水",
          "560",
          "400",
          "20",
          "50",
          "800"
        ],
        [
          "ZG1Cr13",
          "回火",
          "750",
          "空气",
          "560",
          "400",
          "20",
          "50",
          "800"
        ],
        [
          "ZG2Cr13",
          "退火",
          "950",
          "—",
          "630",
          "450",
          "16",
          "40",
          "600"
        ],
        [
          "ZG2Cr13",
          "淬火",
          "1050",
          "油",
          "630",
          "450",
          "16",
          "40",
          "600"
        ],
        [
          "ZG2Cr13",
          "回火",
          "750~800",
          "空气",
          "630",
          "450",
          "16",
          "40",
          "600"
        ],
        [
          "ZG1Cr17",
          "退火",
          "750~800",
          "—",
          "400",
          "250",
          "20",
          "30",
          "—"
        ],
        [
          "ZG1Cr19Mo2",
          "退火",
          "800",
          "—",
          "400",
          "—",
          "—",
          "—",
          "—"
        ],
        [
          "ZG1Cr28",
          "退火",
          "850",
          "—",
          "350",
          "—",
          "—",
          "—",
          "—"
        ],
        [
          "ZG00Cr18Ni10",
          "淬火",
          "1050~1100",
          "水",
          "400",
          "180",
          "25",
          "3",
          "1000"
        ],
        [
          "ZG0Cr18Ni9",
          "淬火",
          "1080~1130",
          "水",
          "450",
          "200",
          "25",
          "32",
          "1000"
        ],
        [
          "ZG1Cr18Ni9",
          "淬火",
          "1050~1100",
          "水",
          "450",
          "200",
          "25",
          "32",
          "1000"
        ],
        [
          "ZG0Cr18Ni9Ti",
          "淬火",
          "950~1050",
          "水",
          "450",
          "200",
          "25",
          "32",
          "1000"
        ],
        [
          "ZG1Cr18Ni9Ti",
          "淬火",
          "950~1050",
          "水",
          "450",
          "200",
          "25",
          "32",
          "1000"
        ],
        [
          "ZG0Cr18Ni12Mo2Ti",
          "淬火",
          "1100~1150",
          "水",
          "500",
          "220",
          "30",
          "30",
          "1000"
        ],
        [
          "ZG1Cr18Ni12Mo2Ti",
          "淬火",
          "1100~1150",
          "水",
          "500",
          "220",
          "30",
          "30",
          "1000"
        ],
        [
          "ZG1Cr24Ni20Mo2Cu3",
          "淬火",
          "1100~1150",
          "水",
          "450",
          "250",
          "20",
          "32",
          "1000"
        ],
        [
          "ZG1Cr18Mn8Ni4N",
          "淬火",
          "1100~1150",
          "水",
          "600",
          "250",
          "40",
          "50",
          "1500"
        ],
        [
          "ZG1Cr17Mn9Ni4Mo3CuN",
          "淬火",
          "1150~1180",
          "水",
          "600",
          "400",
          "25",
          "35",
          "1000"
        ],
        [
          "ZG1Cr18Mn13Mo2CuN",
          "淬火",
          "1100~1150",
          "水",
          "600",
          "400",
          "30",
          "40",
          "1000"
        ],
        [
          "ZG0Cr17Ni4Cu4Nb",
          "淬火",
          "1020~1100",
          "水、空气",
          "1000",
          "800",
          "5",
          "10",
          "HBS(W)≥337"
        ],
        [
          "ZG0Cr17Ni4Cu4Nb",
          "时效",
          "485~570",
          "水、空气",
          "1000",
          "800",
          "5",
          "10",
          "HBS(W)≥337"
        ]
      ],
      "headerRows": [
        [
          "牌 号",
          "热 处 理",
          "热 处 理",
          "热 处 理",
          "力 学 性 能 ≥",
          "力 学 性 能 ≥",
          "力 学 性 能 ≥",
          "力 学 性 能 ≥",
          "力 学 性 能 ≥"
        ],
        [
          "牌 号",
          "类型",
          "加热温度 /℃",
          "冷却介质",
          "抗拉强度 σb/MPa",
          "屈服点 σs/MPa",
          "伸长率 δ5(%)",
          "断面收缩率 ψ(%)",
          "冲击值 a k/ kJ·m^-2"
        ]
      ],
      "sourceId": "jxclsj:72",
      "byteOffset": 4368188,
      "sourceFile": "jxclsj/jxclsj.ysc",
      "scenario": "不锈耐酸钢铸件"
    },
    {
      "id": "steel:14:1",
      "key": 14,
      "title": "工程结构用中、高强度不锈钢铸件的牌号及化学成分(摘自GB6967-1986)",
      "family": "工程结构用中、高强度不锈钢铸件",
      "standard": [
        "GB6967-1986"
      ],
      "path": "机械工程师电子手册/机械工程材料/钢/铸钢/工程结构用中、高强度不锈钢铸件/工程结构用中、高强度不锈钢铸件的牌号及化学成分",
      "notes": "工程结构用中、高强度不锈钢铸件的牌号及化学成分(摘自GB6967-1986)",
      "gradeColumn": 0,
      "fields": [
        {
          "name": "牌号",
          "unit": "",
          "semantics": "",
          "context": "",
          "headers": [
            "牌号"
          ],
          "role": "grade",
          "kind": "strength"
        },
        {
          "name": "C",
          "unit": "%",
          "semantics": "",
          "context": "",
          "headers": [
            "化学成分(质量分数)，%",
            "C(碳)"
          ],
          "role": "property",
          "kind": "grade"
        },
        {
          "name": "Cr",
          "unit": "%",
          "semantics": "",
          "context": "",
          "headers": [
            "化学成分(质量分数)，%",
            "Cr(铬)"
          ],
          "role": "property",
          "kind": "grade"
        },
        {
          "name": "Ni",
          "unit": "%",
          "semantics": "",
          "context": "",
          "headers": [
            "化学成分(质量分数)，%",
            "Ni(镍)"
          ],
          "role": "property",
          "kind": "grade"
        },
        {
          "name": "Si",
          "unit": "%",
          "semantics": "",
          "context": "",
          "headers": [
            "化学成分(质量分数)，%",
            "Si(硅)"
          ],
          "role": "property",
          "kind": "grade"
        },
        {
          "name": "Mn",
          "unit": "%",
          "semantics": "",
          "context": "",
          "headers": [
            "化学成分(质量分数)，%",
            "Mn(锰)"
          ],
          "role": "property",
          "kind": "grade"
        },
        {
          "name": "Mo",
          "unit": "%",
          "semantics": "",
          "context": "",
          "headers": [
            "化学成分(质量分数)，%",
            "Mo(钼)"
          ],
          "role": "property",
          "kind": "grade"
        },
        {
          "name": "P",
          "unit": "%",
          "semantics": "",
          "context": "",
          "headers": [
            "化学成分(质量分数)，%",
            "P(磷)"
          ],
          "role": "property",
          "kind": "grade"
        },
        {
          "name": "S",
          "unit": "%",
          "semantics": "",
          "context": "",
          "headers": [
            "化学成分(质量分数)，%",
            "S(硫)"
          ],
          "role": "property",
          "kind": "grade"
        },
        {
          "name": "Cu",
          "unit": "%",
          "semantics": "",
          "context": "残余元素",
          "headers": [
            "化学成分(质量分数)，%",
            "残余元素",
            "Cu(铜)"
          ],
          "role": "property",
          "kind": "grade"
        },
        {
          "name": "V",
          "unit": "%",
          "semantics": "",
          "context": "残余元素",
          "headers": [
            "化学成分(质量分数)，%",
            "残余元素",
            "V(钒)"
          ],
          "role": "property",
          "kind": "grade"
        },
        {
          "name": "W",
          "unit": "%",
          "semantics": "",
          "context": "残余元素",
          "headers": [
            "化学成分(质量分数)，%",
            "残余元素",
            "W(钨)"
          ],
          "role": "property",
          "kind": "grade"
        },
        {
          "name": "总量",
          "unit": "%",
          "semantics": "",
          "context": "残余元素",
          "headers": [
            "化学成分(质量分数)，%",
            "残余元素",
            "总量"
          ],
          "role": "property",
          "kind": "grade"
        }
      ],
      "rows": [
        [
          "ZG10Cr13",
          "0.15",
          "11.5~13.5",
          "—",
          "1.00",
          "0.60",
          "—",
          "0.035",
          "0.030",
          "0.50",
          "0.03",
          "0.10",
          "0.80"
        ],
        [
          "ZG20Cr13",
          "0.16~0.24",
          "11.5~13.5",
          "—",
          "1.00",
          "0.60",
          "—",
          "0.035",
          "0.030",
          "0.50",
          "0.03",
          "0.10",
          "0.80"
        ],
        [
          "ZG10Cr13Ni1",
          "0.15",
          "11.5~13.5",
          "1.00",
          "1.00",
          "1.00",
          "0.50",
          "0.035",
          "0.030",
          "0.50",
          "0.03",
          "0.10",
          "0.80"
        ],
        [
          "ZG10Cr13Ni1Mo",
          "0.15",
          "11.5~13.5",
          "1.00",
          "1.00",
          "1.00",
          "0.15~1.00",
          "0.035",
          "0.030",
          "0.50",
          "0.03",
          "0.10",
          "0.80"
        ],
        [
          "ZG06Cr13Ni4Mo",
          "0.07",
          "11.5~13.5",
          "3.5~5.0",
          "1.00",
          "1.00",
          "0.40~1.00",
          "0.035",
          "0.030",
          "0.50",
          "0.03",
          "0.10",
          "0.80"
        ],
        [
          "ZG06Cr13Ni6Mo",
          "0.07",
          "11.5~13.5",
          "5.0~6.5",
          "1.00",
          "1.00",
          "0.40~1.00",
          "0.035",
          "0.030",
          "0.50",
          "0.03",
          "0.10",
          "0.80"
        ],
        [
          "ZG06Cr13Ni5Mo",
          "0.06",
          "15.5~17.5",
          "4.5~6.0",
          "1.00",
          "1.00",
          "0.40~1.00",
          "0.035",
          "0.030",
          "0.50",
          "0.03",
          "0.10",
          "0.80"
        ]
      ],
      "headerRows": [
        [
          "牌号",
          "化学成分(质量分数)，%",
          "化学成分(质量分数)，%",
          "化学成分(质量分数)，%",
          "化学成分(质量分数)，%",
          "化学成分(质量分数)，%",
          "化学成分(质量分数)，%",
          "化学成分(质量分数)，%",
          "化学成分(质量分数)，%",
          "化学成分(质量分数)，%",
          "化学成分(质量分数)，%",
          "化学成分(质量分数)，%",
          "化学成分(质量分数)，%"
        ],
        [
          "牌号",
          "C(碳)",
          "Cr(铬)",
          "Ni(镍)",
          "Si(硅)",
          "Mn(锰)",
          "Mo(钼)",
          "P(磷)",
          "S(硫)",
          "残余元素",
          "残余元素",
          "残余元素",
          "残余元素"
        ],
        [
          "牌号",
          "C(碳)",
          "Cr(铬)",
          "Ni(镍)",
          "Si(硅)",
          "Mn(锰)",
          "Mo(钼)",
          "P(磷)",
          "S(硫)",
          "Cu(铜)",
          "V(钒)",
          "W(钨)",
          "总量"
        ]
      ],
      "sourceId": "jxclsj:216",
      "byteOffset": 9937520,
      "sourceFile": "jxclsj/jxclsj.ysc",
      "scenario": "工程结构用中、高强度不锈钢铸件"
    },
    {
      "id": "steel:15:1",
      "key": 15,
      "title": "工程结构用中、高强度不锈钢铸件的力学性能",
      "family": "工程结构用中、高强度不锈钢铸件",
      "standard": [
        "GB6967-1986"
      ],
      "path": "机械工程师电子手册/机械工程材料/钢/铸钢/工程结构用中、高强度不锈钢铸件/工程结构用中、高强度不锈钢铸件的力学性能",
      "notes": "工程结构用中、高强度不锈钢铸件的力学性能(摘自GB6967-1986)",
      "gradeColumn": 0,
      "fields": [
        {
          "name": "牌号",
          "unit": "",
          "semantics": "",
          "context": "",
          "headers": [
            "牌号"
          ],
          "role": "grade",
          "kind": "strength"
        },
        {
          "name": "屈服点",
          "unit": "MPa",
          "semantics": "min",
          "context": "",
          "headers": [
            "力学性能≥",
            "屈服点σs/MPa"
          ],
          "role": "property",
          "kind": "strength"
        },
        {
          "name": "抗拉强度",
          "unit": "MPa",
          "semantics": "min",
          "context": "",
          "headers": [
            "力学性能≥",
            "抗拉强度σb/MPa"
          ],
          "role": "property",
          "kind": "strength"
        },
        {
          "name": "伸长率",
          "unit": "%",
          "semantics": "min",
          "context": "",
          "headers": [
            "力学性能≥",
            "伸长率δ(%)"
          ],
          "role": "property",
          "kind": "strength"
        },
        {
          "name": "断面收缩率",
          "unit": "%",
          "semantics": "min",
          "context": "",
          "headers": [
            "力学性能≥",
            "断面收缩率ψ(%)"
          ],
          "role": "property",
          "kind": "strength"
        },
        {
          "name": "冲击功Ak",
          "unit": "J",
          "semantics": "min",
          "context": "",
          "headers": [
            "力学性能≥",
            "冲击功Ak/J"
          ],
          "role": "property",
          "kind": "strength"
        },
        {
          "name": "冲击值ak",
          "unit": "kJ/m²",
          "semantics": "min",
          "context": "",
          "headers": [
            "力学性能≥",
            "冲击值ak/kJ·m^-2"
          ],
          "role": "property",
          "kind": "strength"
        },
        {
          "name": "硬度HBS",
          "unit": "HBS",
          "semantics": "min",
          "context": "",
          "headers": [
            "力学性能≥",
            "硬度HBS"
          ],
          "role": "property",
          "kind": "strength"
        }
      ],
      "rows": [
        [
          "ZG10Cr13",
          "350",
          "550",
          "18",
          "40",
          "—",
          "—",
          "163~229"
        ],
        [
          "ZG20Cr13",
          "400",
          "600",
          "16",
          "35",
          "—",
          "—",
          "170~235"
        ],
        [
          "ZG10Cr13Ni1",
          "450",
          "600",
          "16",
          "35",
          "—",
          "—",
          "170~241"
        ],
        [
          "ZG10Cr13Ni1Mo",
          "450",
          "630",
          "16",
          "35",
          "—",
          "—",
          "170~241"
        ],
        [
          "ZG06Cr13Ni4Mo",
          "560",
          "760",
          "15",
          "35",
          "50",
          "600",
          "217~286"
        ],
        [
          "ZG06Cr13Ni6Mo",
          "560",
          "760",
          "15",
          "35",
          "50",
          "600",
          "221~286"
        ],
        [
          "ZG06Cr13Ni5Mo",
          "600",
          "800",
          "15",
          "35",
          "40",
          "500",
          "221~286"
        ]
      ],
      "headerRows": [
        [
          "牌 号",
          "力 学 性 能 ≥",
          "力 学 性 能 ≥",
          "力 学 性 能 ≥",
          "力 学 性 能 ≥",
          "力 学 性 能 ≥",
          "力 学 性 能 ≥",
          "力 学 性 能 ≥"
        ],
        [
          "牌 号",
          "屈服点 σs/MPa",
          "抗拉强度 σb/MPa",
          "伸长率 δ(%)",
          "断面收缩率 ψ(%)",
          "冲击功 A k/ J",
          "冲击值 a k/ kJ·m^-2",
          "硬度 HBS"
        ]
      ],
      "sourceId": "jxclsj:215",
      "byteOffset": 9917051,
      "sourceFile": "jxclsj/jxclsj.ysc",
      "scenario": "工程结构用中、高强度不锈钢铸件"
    },
    {
      "id": "steel:16:1",
      "key": 16,
