Repository: cyx3705/2026-044

# Norma 代码组件

| 目录或文件 | 内容 |
| --- | --- |
| `Norma/` | 模块本体（权威源）。产物 `Norma.dll` 由宿主装载。 |
| `Norma/eng/` | 发布候选打包脚本（本地用；正式候选由宿主管线构建）。 |
| `Norma.Tests/` | 离线自动验证。可执行文件，全部 PASS 时退出码 0；最后一组用宿主 `ModuleHost` 装载打好的包。 |
| `Test-ProjectContract.ps1` | 只读项目合同检查：版本三处一致、模块身份、页面 owner、目录级别、失效链接、BOM、z-Publish 按字节入库。模块名从 `module.manifest.json` 推出，不用改。 |

`bin/`、`obj/` 是可重建生成物，不入库；发布候选写到根目录 `z-Publish/`。

模块引用宿主发布快照（`2026-023-HistoryVulcan/z-Publish/host`）且 `Private=false`——部署时由宿主提供，
包里不带副本。F 盘工作区里由 `vulcan.dev.start` 生成的 `Directory.Build.user.props` 把快照路径指回来。

```powershell
powershell -NoProfile -ExecutionPolicy Bypass -File .\b-Code\Test-ProjectContract.ps1 -Instantiation
```

File: b-Code/Norma/Formulas/steel.json (part 3 of 35)
      ],
      "rows": [
        [
          "ZGD270-480",
      "title": "大型铸件用不锈铸钢牌号及化学成分（摘自JB/T6405-1992）",
      "family": "大型铸件用不锈铸钢",
      "standard": [
        "JB/T6405-1992"
      ],
      "path": "机械工程师电子手册/机械工程材料/钢/铸钢/大型铸件用不锈铸钢/大型铸件用不锈铸钢牌号及化学成分",
      "notes": "大型铸件用不锈铸钢牌号及化学成分(摘自JB/T6405-1992)",
      "gradeColumn": 0,
      "fields": [
        {
          "name": "铸钢牌号",
          "unit": "",
          "semantics": "",
          "context": "",
          "headers": [
            "铸钢牌号"
          ],
          "role": "grade",
          "kind": "strength"
        },
        {
          "name": "C",
          "unit": "%",
          "semantics": "",
          "context": "",
          "headers": [
            "化学成分(质量分数)，%",
            "C(碳)"
          ],
          "role": "property",
          "kind": "grade"
        },
        {
          "name": "Si",
          "unit": "%",
          "semantics": "max",
          "context": "",
          "headers": [
            "化学成分(质量分数)，%",
            "Si(硅)≤"
          ],
          "role": "property",
          "kind": "grade"
        },
        {
          "name": "Mn",
          "unit": "%",
          "semantics": "",
          "context": "",
          "headers": [
            "化学成分(质量分数)，%",
            "Mn(锰)"
          ],
          "role": "property",
          "kind": "grade"
        },
        {
          "name": "P",
          "unit": "%",
          "semantics": "max",
          "context": "",
          "headers": [
            "化学成分(质量分数)，%",
            "P(磷)≤"
          ],
          "role": "property",
          "kind": "grade"
        },
        {
          "name": "S",
          "unit": "%",
          "semantics": "max",
          "context": "",
          "headers": [
            "化学成分(质量分数)，%",
            "S(硫)≤"
          ],
          "role": "property",
          "kind": "grade"
        },
        {
          "name": "Cr",
          "unit": "%",
          "semantics": "",
          "context": "",
          "headers": [
            "化学成分(质量分数)，%",
            "Cr(铬)"
          ],
          "role": "property",
          "kind": "grade"
        },
        {
          "name": "Ni",
          "unit": "%",
          "semantics": "",
          "context": "",
          "headers": [
            "化学成分(质量分数)，%",
            "Ni(镍)"
          ],
          "role": "property",
          "kind": "grade"
        },
        {
          "name": "Mo",
          "unit": "%",
          "semantics": "",
          "context": "",
          "headers": [
            "化学成分(质量分数)，%",
            "Mo(钼)"
          ],
          "role": "property",
          "kind": "grade"
        },
        {
          "name": "Ti",
          "unit": "%",
          "semantics": "",
          "context": "",
          "headers": [
            "化学成分(质量分数)，%",
            "Ti(钛)"
          ],
          "role": "property",
          "kind": "grade"
        },
        {
          "name": "Cu",
          "unit": "%",
          "semantics": "",
          "context": "",
          "headers": [
            "化学成分(质量分数)，%",
            "Cu(铜)"
          ],
          "role": "property",
          "kind": "grade"
        },
        {
          "name": "N",
          "unit": "%",
          "semantics": "",
          "context": "",
          "headers": [
            "化学成分(质量分数)，%",
            "N(氮)"
          ],
          "role": "property",
          "kind": "grade"
        }
      ],
      "rows": [
        [
          "ZG15Cr13 (ZG1Cr13)",
          "≤0.15",
          "1.50",
          "≤1.00",
          "0.040",
          "0.040",
          "11.5～14.0",
          "≤1.00",
          "≤0.05",
          "—",
          "—",
          "—"
        ],
        [
          "ZG20Cr13 (ZG20Cr13)",
          "0.16～0.24",
          "1.00",
          "≤0.60",
          "0.040",
          "0.035",
          "11.5～14.0",
          "—",
          "—",
          "—",
          "—",
          "—"
        ],
        [
          "ZG30Cr13 (ZG3Cr13)",
          "0.20～0.40",
          "1.50",
          "≤1.00",
          "0.040",
          "0.040",
          "11.5～14.0",
          "≤1.00",
          "≤0.05",
          "—",
          "—",
          "—"
        ],
        [
          "ZG12Cr18Ni9Ti (ZG1Cr18Ni9Ti)",
          "≤0.12",
          "1.50",
          "0.80～2.00",
          "0.040",
          "0.040",
          "17.0～20.0",
          "8.00～11.0",
          "—",
          "5(C0.03%)～0.80",
          "—",
          "—"
        ],
        [
          "ZG06Cr13Ni4Mo (ZG0Cr13Ni4Mo)",
          "≤0.06",
          "1.00",
          "≤1.00",
          "0.030",
          "0.030",
          "11.5～14.0",
          "3.50～4.50",
          "0.40～1.00",
          "—",
          "—",
          "—"
        ],
        [
          "ZG06Cr13Ni6Mo (ZG0Cr13Ni6Mo)",
          "≤0.06",
          "0.70",
          "≤0.80",
          "0.030",
          "0.030",
          "12.0～14.0",
          "5.50～6.50",
          "0.40～1.00",
          "—",
          "—",
          "—"
        ],
        [
          "ZG08Cr19Ni9 (ZG0Cr19Ni9)",
          "≤0.08",
          "2.00",
          "≤1.50",
          "0.040",
          "0.040",
          "17.0～21.0",
          "8.00～11.00",
          "—",
          "—",
          "—",
          "—"
        ],
        [
          "ZG08Cr19Ni11Mo3 (ZG0Cr19Ni11Mo3)",
          "≤0.08",
          "1.50",
          "≤1.50",
          "0.040",
          "0.040",
          "18.0～21.0",
          "9.00～13.00",
          "3.00～4.00",
          "—",
          "—",
          "—"
        ],
        [
          "ZG12Cr22Ni12 (ZG1Cr22Ni12)",
          "≤0.12",
          "2.00",
          "≤1.50",
          "0.040",
          "0.040",
          "20.0～23.0",
          "10.00～13.00",
          "—",
          "—",
          "—",
          "—"
        ],
        [
          "ZG20Cr25Ni20 (ZG2Cr25Ni20)",
          "≤0.20",
          "2.00",
          "≤1.50",
          "0.040",
          "0.040",
          "23.0～27.0",
          "19.00～31.00",
          "—",
          "—",
          "—",
          "—"
        ],
        [
          "ZG12Cr17Mn9Ni4Mo3CuN (ZG1Cr17Mn9Ni4Mo3CuN)",
          "≤0.12",
          "1.50",
          "8.00～10.00",
          "0.060",
          "0.035",
          "16.00～19.00",
          "3.00～5.00",
          "2.90～3.50",
          "—",
          "2.00～2.50",
          "0.16～0.26"
        ],
        [
          "ZG12Cr18Mn13Mo2CuN (ZG1Cr18Mn13Mo2CuN)",
          "≤0.12",
          "1.50",
          "12.00～14.00",
          "0.060",
          "0.035",
          "17.00～20.00",
          "—",
          "1.50～2.00",
          "—",
          "1.00～1.50",
          "0.19～0.26"
        ]
      ],
      "headerRows": [
        [
          "铸钢牌号",
          "化学成分 (质量分数)，%",
          "化学成分 (质量分数)，%",
          "化学成分 (质量分数)，%",
          "化学成分 (质量分数)，%",
          "化学成分 (质量分数)，%",
          "化学成分 (质量分数)，%",
          "化学成分 (质量分数)，%",
          "化学成分 (质量分数)，%",
          "化学成分 (质量分数)，%",
          "化学成分 (质量分数)，%",
          "化学成分 (质量分数)，%"
        ],
        [
          "铸钢牌号",
          "C(碳)",
          "Si(硅)≤",
          "Mn(锰)",
          "P(磷)≤",
          "S(硫)≤",
          "Cr(铬)",
          "Ni(镍)",
          "Mo(钼)",
          "Ti(钛)",
          "Cu(铜)",
          "N(氮)"
        ]
      ],
      "sourceId": "jxclsj:107",
      "byteOffset": 5747355,
      "sourceFile": "jxclsj/jxclsj.ysc",
      "scenario": "大型铸件用不锈铸钢"
    },
    {
      "id": "steel:17:1",
      "key": 17,
      "title": "大型铸件用不锈铸钢的力学性能（摘自JB/T6405-1992）",
      "family": "大型铸件用不锈铸钢",
      "standard": [
        "JB/T6405-1992"
      ],
      "path": "机械工程师电子手册/机械工程材料/钢/铸钢/大型铸件用不锈铸钢/大型铸件用不锈铸钢的力学性能",
      "notes": "大型铸件用不锈铸钢的力学性能（摘自JB/T6405-1992）",
      "gradeColumn": 0,
      "fields": [
        {
          "name": "牌号",
          "unit": "",
          "semantics": "",
          "context": "",
          "headers": [
            "牌号"
          ],
          "role": "grade",
          "kind": "strength"
        },
        {
          "name": "抗拉强度",
          "unit": "MPa",
          "semantics": "",
          "context": "",
          "headers": [
            "抗拉强度σb/MPa"
          ],
          "role": "property",
          "kind": "strength"
        },
        {
          "name": "屈服点",
          "unit": "MPa",
          "semantics": "",
          "context": "",
          "headers": [
            "屈服点σs/MPa"
          ],
          "role": "property",
          "kind": "strength"
        },
        {
          "name": "伸长率δ5",
          "unit": "%",
          "semantics": "",
          "context": "",
          "headers": [
            "伸长率δ5(%)"
          ],
          "role": "property",
          "kind": "strength"
        },
        {
          "name": "断面收缩率",
          "unit": "%",
          "semantics": "",
          "context": "",
          "headers": [
            "收缩率ψ(%)"
          ],
          "role": "property",
          "kind": "strength"
        },
        {
          "name": "硬度HBS",
          "unit": "HBS",
          "semantics": "",
          "context": "",
          "headers": [
            "硬度HBS"
          ],
          "role": "property",
          "kind": "strength"
        }
      ],
      "rows": [
        [
          "ZG15Cr13",
          "≥620",
          "≥450",
          "≥18",
          "≥30",
          "≤241"
        ],
        [
          "ZG20Cr13",
          "≥588",
          "≥392",
          "≥16",
          "≥35",
          "170~235"
        ],
        [
          "ZG30Cr13",
          "≥690",
          "≥485",
          "≥15",
          "≥25",
          "≤269"
        ],
        [
          "ZG12Cr18Ni9Ti",
          "≥440",
          "≥195",
          "≥25",
          "≥32",
          ""
        ],
        [
          "ZG06Cr13Ni4Mo",
          "≥760",
          "≥550",
          "≥15",
          "≥35",
          "≥220"
        ],
        [
          "ZG06Cr13Ni6Mo",
          "≥750",
          "≥550",
          "≥15",
          "≥35",
          "≥220"
        ],
        [
          "ZG08Cr19Ni9",
          "≥485",
          "≥205",
          "≥35",
          "—",
          "—"
        ],
        [
          "ZG08Cr19Ni11Mo3",
          "≥520",
          "≥240",
          "≥25",
          "—",
          "—"
        ],
        [
          "ZG12Cr22Ni12",
          "≥485",
          "≥195",
          "≥35",
          "—",
          "—"
        ],
        [
          "ZG20Cr25Ni20",
          "≥450",
          "≥195",
          "≥30",
          "—",
          "—"
        ],
        [
          "ZG12Cr17Mn9Ni4Mo3CuN",
          "≥588",
          "≥294",
          "≥25",
          "≥35",
          "—"
        ],
        [
          "ZG12Cr18Mn13Mo2CuN",
          "≥588",
          "≥294",
          "≥30",
          "≥40",
          "—"
        ]
      ],
      "headerRows": [
        [
          "牌 号",
          "抗拉强度 σb/MPa",
          "屈服点 σs/MPa",
          "伸长率 δ5 (%)",
          "收缩率 ψ(%)",
          "硬度 HBS"
        ]
      ],
      "sourceId": "jxclsj:106",
      "byteOffset": 5721500,
      "sourceFile": "jxclsj/jxclsj.ysc",
      "scenario": "大型铸件用不锈铸钢"
    },
    {
      "id": "steel:18:1",
      "key": 18,
      "title": "耐热铸钢件的牌号及化学成分（摘自GB/T8492-1987）",
      "family": "耐热铸钢件",
      "standard": [
        "GB/T8492-1987"
      ],
      "path": "机械工程师电子手册/机械工程材料/钢/铸钢/耐热铸钢件/耐热铸钢件的牌号及化学成分",
      "notes": "耐热铸钢件的牌号及化学成分(摘自GB/T8492-1987)",
      "gradeColumn": 0,
      "fields": [
        {
          "name": "牌号",
          "unit": "",
          "semantics": "",
          "context": "",
          "headers": [
            "牌号"
          ],
          "role": "grade",
          "kind": "strength"
        },
        {
          "name": "C",
          "unit": "%",
          "semantics": "",
          "context": "",
          "headers": [
            "化学成分(质量分数)，%",
            "C(碳)"
          ],
          "role": "property",
          "kind": "grade"
        },
        {
          "name": "Mn",
          "unit": "%",
          "semantics": "",
          "context": "",
          "headers": [
            "化学成分(质量分数)，%",
            "Mn(锰)"
          ],
          "role": "property",
          "kind": "grade"
        },
        {
          "name": "Si",
          "unit": "%",
          "semantics": "",
          "context": "",
          "headers": [
            "化学成分(质量分数)，%",
            "Si(硅)"
          ],
          "role": "property",
          "kind": "grade"
        },
        {
          "name": "Cr",
          "unit": "%",
          "semantics": "",
          "context": "",
          "headers": [
            "化学成分(质量分数)，%",
            "Cr(铬)"
          ],
          "role": "property",
          "kind": "grade"
        },
        {
          "name": "Ni",
          "unit": "%",
          "semantics": "",
          "context": "",
          "headers": [
            "化学成分(质量分数)，%",
            "Ni(镍)"
          ],
          "role": "property",
          "kind": "grade"
        },
        {
          "name": "Mo",
          "unit": "%",
          "semantics": "",
          "context": "",
          "headers": [
            "化学成分(质量分数)，%",
            "Mo(钼)"
          ],
          "role": "property",
          "kind": "grade"
        },
        {
          "name": "N",
          "unit": "%",
          "semantics": "",
          "context": "",
          "headers": [
            "化学成分(质量分数)，%",
            "N(氮)"
          ],
          "role": "property",
          "kind": "grade"
        },
        {
          "name": "P",
          "unit": "%",
          "semantics": "",
          "context": "",
          "headers": [
            "化学成分(质量分数)，%",
            "P(磷)"
          ],
          "role": "property",
          "kind": "grade"
        },
        {
          "name": "S",
          "unit": "%",
          "semantics": "",
          "context": "",
          "headers": [
            "化学成分(质量分数)，%",
            "S(硫)"
          ],
          "role": "property",
          "kind": "grade"
        }
      ],
      "rows": [
        [
          "ZG40Cr9Si2",
          "0.35~0.50",
          "≤0.70",
          "2.00~3.00",
          "8.00~10.00",
          "—",
          "—",
          "—",
          "≤0.035",
          "≤0.030"
        ],
        [
          "ZG30Cr18Mn12Si2N",
          "0.26~0.36",
          "11.0~13.0",
          "1.60~2.40",
          "17.0~20.0",
          "—",
          "—",
          "0.22~0.28",
          "≤0.06",
          "≤0.04"
        ],
        [
          "ZG35Cr24Ni7SiN",
          "0.30~0.40",
          "0.80~1.50",
          "1.30~2.00",
          "23.0~25.5",
          "7.00~8.50",
          "—",
          "0.20~0.28",
          "≤0.04",
          "≤0.030"
        ],
        [
          "ZG30Cr26Ni5",
          "0.20~0.40",
          "≤1.00",
          "≤2.00",
          "24.0~28.0",
          "4.00~6.00",
          "≤0.50",
          "—",
          "≤0.04",
          "≤0.04"
        ],
        [
          "ZG30Cr2Ni10",
          "0.20~0.40",
          "≤2.00",
          "≤2.00",
          "18.0~23.0",
          "8.00~12.00",
          "≤0.50",
          "—",
          "≤0.04",
          "≤0.04"
        ],
        [
          "ZG35Cr26Ni12",
          "0.20~0.50",
          "≤2.00",
          "≤2.00",
          "24.0~28.0",
          "11.0~14.0",
          "—",
          "—",
          "≤0.04",
          "≤0.04"
        ],
        [
          "ZG35Cr28Ni16",
          "0.20~0.50",
          "≤2.00",
          "≤2.00",
          "26.0~30.0",
          "14.0~18.0",
          "≤0.50",
          "—",
          "≤0.04",
          "≤0.04"
        ],
        [
          "ZG40Cr25Ni20",
          "0.35~0.45",
          "≤1.50",
          "≤1.75",
          "23.0~27.0",
          "19.0~22.0",
          "≤0.50",
          "—",
          "≤0.04",
          "≤0.04"
        ],
        [
          "ZG40Cr30Ni20",
          "0.20~0.60",
          "≤2.00",
          "≤2.00",
          "28.0~32.0",
          "18.0~22.0",
          "≤0.50",
          "—",
          "≤0.04",
          "≤0.04"
        ],
        [
          "ZG35Ni24Cr18Si2",
          "0.30~0.40",
          "≤1.50",
          "≤1.50",
          "17.0~20.0",
          "23.0~26.0",
          "—",
          "—",
          "≤0.035",
          "≤0.03"
        ],
        [
          "ZG30Ni35Cr15",
          "0.20~0.35",
          "≤2.00",
          "≤2.50",
          "13.0~17.0",
          "33.0~37.0",
          "—",
          "—",
          "≤0.04",
          "≤0.04"
        ],
        [
          "ZG45Ni35Cr26",
          "0.35~0.55",
          "≤2.00",
          "≤2.00",
          "24.0~28.0",
          "33.0~37.0",
          "≤0.50",
          "—",
          "≤0.04",
          "≤0.04"
        ]
      ],
      "headerRows": [
        [
          "牌 号",
          "化学成分 (质量分数)，%",
          "化学成分 (质量分数)，%",
          "化学成分 (质量分数)，%",
          "化学成分 (质量分数)，%",
          "化学成分 (质量分数)，%",
          "化学成分 (质量分数)，%",
          "化学成分 (质量分数)，%",
          "化学成分 (质量分数)，%",
          "化学成分 (质量分数)，%"
        ],
        [
          "牌 号",
          "C(碳)",
          "Mn(锰)",
          "Si(硅)",
          "Cr(铬)",
          "Ni(镍)",
          "Mo(钼)",
          "N(氮)",
          "P(磷)",
          "S(硫)"
        ]
      ],
      "sourceId": "jxclsj:488",
      "byteOffset": 25439105,
      "sourceFile": "jxclsj/jxclsj.ysc",
      "scenario": "耐热铸钢件"
    },
    {
      "id": "steel:19:1",
      "key": 19,
      "title": "耐热铸钢件的力学性能（摘自GB/T8492-1987）",
      "family": "耐热铸钢件",
      "standard": [
        "GB/T8492-1987"
      ],
      "path": "机械工程师电子手册/机械工程材料/钢/铸钢/耐热铸钢件/耐热铸钢件的力学性能",
      "notes": "耐热铸钢件的力学性能（摘自GB/T8492-1987）",
      "gradeColumn": 0,
      "fields": [
        {
          "name": "牌号",
          "unit": "",
          "semantics": "",
          "context": "",
          "headers": [
            "牌号"
          ],
          "role": "grade",
          "kind": "strength"
        },
        {
          "name": "屈服强度σ0.2",
          "unit": "MPa",
          "semantics": "min",
          "context": "",
          "headers": [
            "屈服强度σ0.2/MPa≥"
          ],
          "role": "property",
          "kind": "strength"
        },
        {
          "name": "抗拉强度",
          "unit": "MPa",
          "semantics": "min",
          "context": "",
          "headers": [
            "抗拉强度σb/MPa≥"
          ],
          "role": "property",
          "kind": "strength"
        },
        {
          "name": "伸长率δ5",
          "unit": "%",
          "semantics": "min",
          "context": "",
          "headers": [
            "伸长率δ5(%)≥"
          ],
          "role": "property",
          "kind": "strength"
        },
        {
          "name": "交货状态",
          "unit": "",
          "semantics": "",
          "context": "",
          "headers": [
            "交货状态"
          ],
          "role": "condition",
          "kind": "strength"
        }
      ],
      "rows": [
        [
          "ZG40Cr9Si2",
          "340",
          "550",
          "—",
          "950℃退火"
        ],
        [
          "ZG30Cr18Mn12Si2N",
          "340",
          "490",
          "8",
          "铸态"
        ],
        [
          "ZG35Cr24Ni7SiN",
          "340",
          "540",
          "12",
          "铸态"
        ],
        [
          "ZG30Cr26Ni5",
          "340",
          "590",
          "—",
          "铸态"
        ],
        [
          "ZG30Cr2Ni10",
          "235",
          "490",
          "23",
          "铸态"
        ],
        [
          "ZG35Cr26Ni12",
          "235",
          "490",
          "8",
          "铸态"
        ],
        [
          "ZG35Cr28Ni16",
          "235",
          "490",
          "8",
          "铸态"
        ],
        [
          "ZG40Cr25Ni20",
          "235",
          "440",
          "8",
          "铸态"
        ],
        [
          "ZG40Cr30Ni20",
          "245",
          "450",
          "8",
          "铸态"
        ],
        [
          "ZG35Ni24Cr18Si2",
          "195",
          "390",
          "5",
          "铸态"
        ],
        [
          "ZG30Ni35Cr15",
          "195",
          "440",
          "13",
          "铸态"
        ],
        [
          "ZG45Ni35Cr26",
          "235",
          "440",
          "5",
          "铸态"
        ]
      ],
      "headerRows": [
        [
          "牌 号",
          "屈服强度 σ0. 2 /MPa≥",
          "抗拉强度 σb /MPa≥",
          "伸长率 δ5(%)≥",
          "交货状态"
        ]
      ],
      "sourceId": "jxclsj:487",
      "byteOffset": 25419331,
      "sourceFile": "jxclsj/jxclsj.ysc",
      "scenario": "耐热铸钢件"
    },
    {
      "id": "steel:20:1",
      "key": 20,
      "title": "承压钢铸钢件牌号及化学成分(摘自GB/T16253—1996)",
      "family": "承压钢铸钢件",
      "standard": [
        "GB/T16253—1996"
      ],
      "path": "机械工程师电子手册/机械工程材料/钢/铸钢/承压钢铸钢件/承压钢铸钢件牌号及化学成分",
      "notes": "承压钢铸钢件牌号及化学成分(摘自GB/T16253—1996) 碳素钢 铁素体和奥氏体合金钢 奥氏体不锈钢",
      "gradeColumn": 0,
      "fields": [
        {
          "name": "牌号",
          "unit": "",
          "semantics": "",
          "context": "",
          "headers": [
            "牌号"
          ],
          "role": "grade",
          "kind": "strength"
        },
        {
          "name": "C",
          "unit": "%",
          "semantics": "",
          "context": "",
          "headers": [
            "化学成分(质量分数)，%",
            "C(碳)"
          ],
          "role": "property",
          "kind": "grade"
        },
        {
          "name": "Si",
          "unit": "%",
          "semantics": "",
          "context": "",
          "headers": [
            "化学成分(质量分数)，%",
            "Si(硅)"
          ],
          "role": "property",
          "kind": "grade"
        },
        {
          "name": "Mn",
          "unit": "%",
          "semantics": "",
          "context": "",
          "headers": [
            "化学成分(质量分数)，%",
            "Mn(锰)"
          ],
          "role": "property",
          "kind": "grade"
        },
        {
          "name": "P",
          "unit": "%",
          "semantics": "",
          "context": "",
          "headers": [
            "化学成分(质量分数)，%",
            "P(磷)"
          ],
          "role": "property",
          "kind": "grade"
        },
        {
          "name": "S",
          "unit": "%",
          "semantics": "",
          "context": "",
          "headers": [
            "化学成分(质量分数)，%",
            "S(硫)"
          ],
          "role": "property",
          "kind": "grade"
        }
      ],
      "rows": [
        [
          "ZG240-450A",
          "0.25",
          "0.60",
          "1.20",
          "0.035",
          "0.035"
        ],
        [
          "ZG240-450AG",
          "0.25",
          "0.60",
          "1.20",
          "0.035",
          "0.035"
        ],
        [
          "ZG240-450B",
          "0.20",
          "0.60",
          "1.00~1.60",
          "0.035",
          "0.035"
        ],
        [
          "ZG240-450BG",
          "0.20",
          "0.60",
          "1.00~1.60",
          "0.035",
          "0.035"
        ],
        [
          "ZG240-450BD",
          "0.20",
          "0.60",
          "1.00~1.60",
          "0.030",
          "0.030"
        ],
        [
          "ZG280-520",
          "0.25",
          "0.60",
          "1.20",
          "0.035",
          "0.035"
        ],
        [
          "ZG280-520G",
          "0.25",
          "0.60",
          "1.20",
          "0.035",
          "0.035"
        ],
        [
          "ZG280-520D",
          "0.25",
          "0.60",
          "1.20",
          "0.030",
          "0.030"
        ]
      ],
      "headerRows": [
        [
          "牌号",
          "化学成分(质量分数)，%",
          "化学成分(质量分数)，%",
          "化学成分(质量分数)，%",
          "化学成分(质量分数)，%",
          "化学成分(质量分数)，%"
        ],
        [
          "牌号",
          "C(碳)",
          "Si(硅)",
          "Mn(锰)",
          "P(磷)",
          "S(硫)"
        ]
      ],
      "sourceId": "jxclsj:87",
      "byteOffset": 5093239,
      "sourceFile": "jxclsj/jxclsj.ysc",
      "scenario": "承压钢铸钢件"
    },
    {
      "id": "steel:20:2",
      "key": 20,
      "title": "承压钢铸钢件牌号及化学成分(摘自GB/T16253—1996)",
      "family": "承压钢铸钢件",
      "standard": [
        "GB/T16253—1996"
      ],
      "path": "机械工程师电子手册/机械工程材料/钢/铸钢/承压钢铸钢件/承压钢铸钢件牌号及化学成分",
      "notes": "承压钢铸钢件牌号及化学成分(摘自GB/T16253—1996) 碳素钢 铁素体和奥氏体合金钢 奥氏体不锈钢",
      "gradeColumn": 0,
      "fields": [
        {
          "name": "牌号",
          "unit": "",
          "semantics": "",
          "context": "",
          "headers": [
            "牌号"
          ],
          "role": "grade",
          "kind": "strength"
        },
        {
          "name": "C",
          "unit": "%",
          "semantics": "",
          "context": "",
          "headers": [
            "化学成分(质量分数)，%",
            "C(碳)"
          ],
          "role": "property",
          "kind": "grade"
        },
        {
          "name": "Si",
          "unit": "%",
          "semantics": "",
          "context": "",
          "headers": [
            "化学成分(质量分数)，%",
            "Si(硅)"
          ],
          "role": "property",
          "kind": "grade"
        },
        {
          "name": "Mn",
          "unit": "%",
          "semantics": "",
          "context": "",
          "headers": [
            "化学成分(质量分数)，%",
            "Mn(锰)"
          ],
          "role": "property",
          "kind": "grade"
        },
        {
          "name": "P",
          "unit": "%",
          "semantics": "",
          "context": "",
          "headers": [
            "化学成分(质量分数)，%",
            "P(磷)"
          ],
          "role": "property",
          "kind": "grade"
        },
        {
          "name": "S",
          "unit": "%",
          "semantics": "",
          "context": "",
          "headers": [
            "化学成分(质量分数)，%",
            "S(硫)"
          ],
          "role": "property",
          "kind": "grade"
        },
        {
          "name": "Cr",
          "unit": "%",
          "semantics": "",
          "context": "",
          "headers": [
            "化学成分(质量分数)，%",
            "Cr(铬)"
          ],
          "role": "property",
          "kind": "grade"
        },
        {
          "name": "Mo",
          "unit": "%",
          "semantics": "",
          "context": "",
          "headers": [
            "化学成分(质量分数)，%",
            "Mo(钼)"
          ],
          "role": "property",
          "kind": "grade"
        },
        {
          "name": "Ni",
          "unit": "%",
          "semantics": "",
          "context": "",
          "headers": [
            "化学成分(质量分数)，%",
            "Ni(镍)"
          ],
          "role": "property",
          "kind": "grade"
        },
        {
          "name": "其他",
          "unit": "%",
          "semantics": "",
          "context": "",
          "headers": [
            "化学成分(质量分数)，%",
            "其他"
          ],
          "role": "property",
          "kind": "grade"
        }
      ],
      "rows": [
        [
          "ZG19MoG",
          "0.15~0.23",
          "0.30~0.60",
          "0.50~1.00",
          "0.035",
          "0.035",
          "0.030",
          "0.40~0.60",
          "",
          ""
        ],
        [
          "ZG29CrMoD",
          "0.29",
          "0.30~0.60",
          "0.50~0.80",
          "0.030",
          "0.030",
          "0.90~1.20",
          "0.15~0.30",
          "",
          ""
        ],
        [
          "ZG15CrMoG",
          "0.10~0.20",
          "0.30~0.60",
          "0.50~0.80",
          "0.035",
          "0.035",
          "1.00~1.50",
          "0.45~0.65",
          "",
          ""
        ],
        [
          "ZG14MoVG",
          "0.10~0.17",
          "0.30~0.60",
          "0.40~0.70",
          "0.035",
          "0.035",
          "0.30~0.60",
          "0.40~0.60",
          "0.40",
          "V:0.22~0.32"
        ],
        [
          "ZG12Cr2MolG",
          "0.08~0.15",
          "0.30~0.60",
          "0.50~0.80",
          "0.035",
          "0.035",
          "2.00~2.50",
          "0.90~1.20",
          "",
          ""
        ],
        [
          "ZG16Cr2MolG",
          "0.13~0.20",
          "0.30~0.60",
          "0.50~0.80",
          "0.035",
          "0.035",
          "2.00~2.50",
          "0.90~1.20",
          "",
          ""
        ],
        [
          "ZG20Cr2MolD",
          "0.20",
          "0.30~0.60",
          "0.50~0.80",
          "0.030",
          "0.030",
          "2.00~2.50",
          "0.90~1.20",
          "",
          ""
        ],
        [
          "ZG17Cr1MolVG",
          "0.13~0.20",
          "0.30~0.60",
          "0.50~0.80",
          "0.035",
          "0.035",
          "1.20~1.60",
          "0.90~1.20",
          "",
          "V:0.15~0.35"
        ],
        [
          "ZG16Cr5MolG",
          "0.12~0.19",
          "0.80",
          "0.50~0.80",
          "0.035",
          "0.035",
          "4.00~6.00",
          "0.45~0.65",
          "",
          ""
        ],
        [
          "ZG14Cr9MolG",
          "0.10~0.17",
          "0.80",
          "0.50~0.80",
          "0.035",
          "0.035",
          "8.00~10.0",
          "1.00~1.30",
          "",
          ""
        ],
        [
          "ZG14Cr12NilMoG",
          "0.10~0.17",
          "0.80",
          "1.00",
          "0.035",
          "0.035",
          "11.5~13.5",
          "0.50",
          "1.00",
          ""
        ],
        [
          "ZG08Cr12NilMoG",
          "0.05~0.10",
          "0.80",
          "0.40~0.80",
          "0.035",
          "0.035",
          "11.5~13.5",
          "0.20~0.50",
          "0.80~1.80",
          ""
        ],
        [
          "ZG08Cr12Ni4MolG",
          "0.08",
          "1.00",
          "1.50",
          "0.035",
          "0.035",
          "11.5~13.5",
          "1.00",
          "3.50~5.00",
          ""
        ],
        [
          "ZG08Cr12Ni4MolD",
          "0.08",
          "1.00",
          "1.50",
          "0.035",
          "0.035",
          "11.5~13.5",
          "1.00",
          "3.50~5.00",
          ""
        ],
        [
          "ZG23Cr12MolNiVG",
          "0.20~0.26",
          "0.20~0.40",
          "0.50~0.70",
          "0.035",
          "0.035",
          "11.3~12.3",
          "1.00~1.20",
          "0.70~1.00",
          "V:0.25~0.35"
        ],
        [
          "ZG14Ni4D",
          "0.14",
          "0.30~0.60",
          "0.50~0.80",
          "0.030",
          "0.030",
          "",
          "",
          "3.00~4.00",
          ""
        ],
        [
          "ZG24Ni2MoD",
          "0.24",
          "0.30~0.60",
          "0.80~1.20",
          "0.030",
          "0.030",
          "",
          "0.15~0.30",
          "1.50~2.00",
          ""
        ],
        [
          "ZG22Ni3Cr2MoAD",
          "0.22",
          "0.60",
          "0.40~0.80",
          "0.030",
          "0.030",
          "1.35~2.00",
          "0.35~0.60",
          "2.50~3.50",
          ""
        ],
        [
          "ZG22Ni3Cr2MoBD",
          "0.22",
          "0.60",
          "0.40~0.80",
          "0.030",
          "0.030",
          "1.50~2.00",
          "0.35~0.60",
          "2.75~3.90",
          ""
        ]
      ],
      "headerRows": [
        [
          "牌号",
          "化学成分(质量分数)，%",
          "化学成分(质量分数)，%",
          "化学成分(质量分数)，%",
          "化学成分(质量分数)，%",
          "化学成分(质量分数)，%",
          "化学成分(质量分数)，%",
          "化学成分(质量分数)，%",
          "化学成分(质量分数)，%",
          "化学成分(质量分数)，%"
        ],
        [
          "牌号",
          "C(碳)",
          "Si(硅)",
          "Mn(锰)",
          "P(磷)",
          "S(硫)",
          "Cr(铬)",
          "Mo(钼)",
          "Ni(镍)",
          "其他"
        ]
      ],
      "sourceId": "jxclsj:87",
      "byteOffset": 5093239,
      "sourceFile": "jxclsj/jxclsj.ysc",
      "scenario": "承压钢铸钢件"
    },
    {
      "id": "steel:20:3",
      "key": 20,
      "title": "承压钢铸钢件牌号及化学成分(摘自GB/T16253—1996)",
      "family": "承压钢铸钢件",
      "standard": [
        "GB/T16253—1996"
      ],
      "path": "机械工程师电子手册/机械工程材料/钢/铸钢/承压钢铸钢件/承压钢铸钢件牌号及化学成分",
      "notes": "承压钢铸钢件牌号及化学成分(摘自GB/T16253—1996) 碳素钢 铁素体和奥氏体合金钢 奥氏体不锈钢",
      "gradeColumn": 0,
      "fields": [
        {
          "name": "牌号",
          "unit": "",
          "semantics": "",
          "context": "",
          "headers": [
            "牌号"
          ],
          "role": "grade",
          "kind": "strength"
        },
        {
          "name": "C",
          "unit": "%",
          "semantics": "",
          "context": "",
          "headers": [
            "化学成分(质量分数)，%",
            "C(碳)"
          ],
          "role": "property",
          "kind": "grade"
        },
        {
          "name": "Si",
          "unit": "%",
          "semantics": "",
          "context": "",
          "headers": [
            "化学成分(质量分数)，%",
            "Si(硅)"
          ],
          "role": "property",
          "kind": "grade"
        },
        {
          "name": "Mn",
          "unit": "%",
          "semantics": "",
          "context": "",
          "headers": [
            "化学成分(质量分数)，%",
            "Mn(锰)"
          ],
          "role": "property",
          "kind": "grade"
        },
        {
          "name": "P",
          "unit": "%",
          "semantics": "",
          "context": "",
          "headers": [
            "化学成分(质量分数)，%",
            "P(磷)"
          ],
          "role": "property",
          "kind": "grade"
        },
        {
          "name": "S",
          "unit": "%",
          "semantics": "",
          "context": "",
          "headers": [
            "化学成分(质量分数)，%",
            "S(硫)"
          ],
          "role": "property",
          "kind": "grade"
        },
        {
          "name": "Cr",
          "unit": "%",
          "semantics": "",
          "context": "",
          "headers": [
            "化学成分(质量分数)，%",
            "Cr(铬)"
          ],
          "role": "property",
          "kind": "grade"
        },
        {
          "name": "Mo",
          "unit": "%",
          "semantics": "",
          "context": "",
          "headers": [
            "化学成分(质量分数)，%",
            "Mo(钼)"
          ],
          "role": "property",
          "kind": "grade"
        },
        {
          "name": "Ni",
          "unit": "%",
          "semantics": "",
          "context": "",
          "headers": [
            "化学成分(质量分数)，%",
            "Ni(镍)"
          ],
          "role": "property",
          "kind": "grade"
        },
        {
          "name": "其他",
          "unit": "%",
          "semantics": "",
          "context": "",
          "headers": [
            "化学成分(质量分数)，%",
            "其他"
          ],
          "role": "property",
          "kind": "grade"
        }
      ],
      "rows": [
        [
          "ZG03Cr18Ni10",
          "0.03",
          "2.00",
          "2.00",
          "0.045",
          "0.035",
          "17.0~19.0",
          "",
          "9.0~12.0",
          ""
        ],
        [
          "ZG07Cr20Ni10",
          "0.07",
          "2.00",
          "2.00",
          "0.045",
          "0.035",
          "18.0~21.0",
          "",
          "8.0~11.0",
          ""
        ],
        [
          "ZG07Cr20Ni10G",
          "0.04~0.10",
          "2.00",
          "2.00",
          "0.045",
          "0.035",
          "18.0~21.0",
          "",
          "8.0~12.0",
          ""
        ],
        [
          "ZG07Cr18Ni10D",
          "0.07",
          "2.00",
          "2.00",
          "0.045",
          "0.035",
          "17.0~20.0",
          "",
          "9.0~12.0",
          ""
        ],
        [
          "ZG08Cr20Ni10Nb",
          "0.08",
          "2.00",
          "2.00",
          "0.045",
          "0.035",
          "18.0~21.0",
          "",
          "9.0~12.0",
          "Nb:8×%C≤1.0"
        ],
        [
          "ZG03Cr19Nil1Mo2",
          "0.03",
          "2.00",
          "2.00",
          "0.045",
          "0.035",
          "17.0~21.0",
          "2.0~2.5",
          "9.0~13.0",
          ""
        ],
        [
          "ZG07Cr19Nil1Mo2",
          "0.07",
          "2.00",
          "2.00",
          "0.045",
          "0.035",
          "17.0~21.0",
          "2.0~2.5",
          "9.0~13.0",
          ""
        ],
        [
          "ZG07Cr19Nil1Mo2G",
          "0.04~0.10",
          "2.00",
          "2.00",
          "0.045",
          "0.035",
          "17.0~21.0",
          "2.0~2.5",
          "9.0~13.0",
          ""
        ],
        [
          "ZG08Cr19Nil1Mo2Nb",
          "0.08",
          "2.00",
          "2.00",
          "0.045",
          "0.035",
          "17.0~21.0",
          "2.0~2.5",
          "9.0~13.0",
          "Nb:8×%C≤1.0"
        ],
        [
          "ZG03Cr19Nil1Mo3",
          "0.03",
          "2.00",
          "2.00",
          "0.045",
          "0.035",
          "17.0~21.0",
          "2.5~3.0",
          "9.0~13.0",
          ""
        ],
        [
          "ZG07Cr19Nil1Mo3",
          "0.07",
          "2.00",
          "2.00",
          "0.045",
          "0.035",
          "17.0~21.0",
          "2.5~3.0",
          "9.0~13.0",
          ""
        ]
      ],
      "headerRows": [
        [
          "牌号",
          "化学成分(质量分数)，%",
          "化学成分(质量分数)，%",
          "化学成分(质量分数)，%",
          "化学成分(质量分数)，%",
          "化学成分(质量分数)，%",
          "化学成分(质量分数)，%",
          "化学成分(质量分数)，%",
          "化学成分(质量分数)，%",
          "化学成分(质量分数)，%"
        ],
        [
          "牌号",
          "C(碳)",
          "Si(硅)",
          "Mn(锰)",
          "P(磷)",
          "S(硫)",
          "Cr(铬)",
          "Mo(钼)",
          "Ni(镍)",
          "其他"
        ]
      ],
      "sourceId": "jxclsj:87",
      "byteOffset": 5093239,
      "sourceFile": "jxclsj/jxclsj.ysc",
      "scenario": "承压钢铸钢件"
    },
    {
      "id": "steel:21:1",
      "key": 21,
      "title": "承压钢铸钢力学性能(摘自GB/T16253—1996)",
      "family": "承压钢铸钢件",
      "standard": [
        "GB/T16253—1996"
      ],
      "path": "机械工程师电子手册/机械工程材料/钢/铸钢/承压钢铸钢件/承压钢铸钢力学性能",
      "notes": "承压钢铸钢力学性能(摘自GB/T16253—1996) 碳素钢 铁素体和马氏体合金钢 奥氏体不锈钢",
      "gradeColumn": 0,
      "fields": [
        {
          "name": "牌号",
          "unit": "",
          "semantics": "",
          "context": "",
          "headers": [
            "牌号"
          ],
          "role": "grade",
          "kind": "strength"
        },
        {
          "name": "屈服点",
          "unit": "MPa",
          "semantics": "",
          "context": "",
          "headers": [
            "力学性能",
            "屈服点σS/MPa"
          ],
          "role": "property",
          "kind": "strength"
        },
        {
          "name": "抗拉强度",
          "unit": "MPa",
          "semantics": "",
          "context": "",
          "headers": [
            "力学性能",
            "抗拉强度σb/MPa"
          ],
          "role": "property",
          "kind": "strength"
        },
        {
          "name": "伸长率δ5",
          "unit": "%",
          "semantics": "",
          "context": "",
          "headers": [
            "力学性能",
            "伸长率δ5(%)"
          ],
          "role": "property",
          "kind": "strength"
        },
        {
          "name": "断面收缩率",
          "unit": "%",
          "semantics": "",
          "context": "",
          "headers": [
            "力学性能",
            "收缩率ψ(%)"
          ],
          "role": "property",
          "kind": "strength"
        },
        {
          "name": "冲击试验温度",
          "unit": "J",
          "semantics": "",
          "context": "",
          "headers": [
            "力学性能",
            "冲击功Akv/J"
          ],
          "role": "condition",
          "kind": "strength"
        },
        {
          "name": "冲击功Akv",
          "unit": "J",
          "semantics": "",
          "context": "",
          "headers": [
            "力学性能",
            "冲击功Akv/J"
