Repository: cyx3705/2026-044

# Norma 代码组件

| 目录或文件 | 内容 |
| --- | --- |
| `Norma/` | 模块本体（权威源）。产物 `Norma.dll` 由宿主装载。 |
| `Norma/eng/` | 发布候选打包脚本（本地用；正式候选由宿主管线构建）。 |
| `Norma.Tests/` | 离线自动验证。可执行文件，全部 PASS 时退出码 0；最后一组用宿主 `ModuleHost` 装载打好的包。 |
| `Test-ProjectContract.ps1` | 只读项目合同检查：版本三处一致、模块身份、页面 owner、目录级别、失效链接、BOM、z-Publish 按字节入库。模块名从 `module.manifest.json` 推出，不用改。 |

`bin/`、`obj/` 是可重建生成物，不入库；发布候选写到根目录 `z-Publish/`。

模块引用宿主发布快照（`2026-023-HistoryVulcan/z-Publish/host`）且 `Private=false`——部署时由宿主提供，
包里不带副本。F 盘工作区里由 `vulcan.dev.start` 生成的 `Directory.Build.user.props` 把快照路径指回来。

```powershell
powershell -NoProfile -ExecutionPolicy Bypass -File .\b-Code\Test-ProjectContract.ps1 -Instantiation
```

File: b-Code/Norma/Formulas/steel.json (part 4 of 35)
      ],
      "rows": [
        [
          "ZGD270-480",
          ],
          "role": "property",
          "kind": "strength"
        }
      ],
      "rows": [
        [
          "ZG240-450A",
          "240",
          "450~600",
          "22",
          "35",
          "室温",
          "27"
        ],
        [
          "ZG240-450AG",
          "240",
          "450~600",
          "22",
          "35",
          "室温",
          "27"
        ],
        [
          "ZG240-450B",
          "240",
          "450~600",
          "22",
          "35",
          "室温",
          "45"
        ],
        [
          "ZG240-450BG",
          "240",
          "450~600",
          "22",
          "35",
          "室温",
          "45"
        ],
        [
          "ZG240-450BD",
          "240",
          "450~600",
          "22",
          "",
          "－40℃",
          "27"
        ],
        [
          "ZG280-520",
          "280",
          "520~670",
          "18",
          "30",
          "室温",
          "35"
        ],
        [
          "ZG280-520G",
          "280",
          "520~670",
          "18",
          "30",
          "室温",
          "35"
        ],
        [
          "ZG280-520D",
          "280",
          "520~670",
          "18",
          "",
          "－35℃",
          "27"
        ]
      ],
      "headerRows": [
        [
          "牌号",
          "力 学 性 能",
          "力 学 性 能",
          "力 学 性 能",
          "力 学 性 能",
          "力 学 性 能",
          "力 学 性 能"
        ],
        [
          "牌号",
          "屈服点 σS/MPa",
          "抗拉强度 σb/MPa",
          "伸长率 δ5(%)",
          "收缩率 ψ(%)",
          "冲击功 Akv/J",
          "冲击功 Akv/J"
        ]
      ],
      "sourceId": "jxclsj:88",
      "byteOffset": 5199445,
      "sourceFile": "jxclsj/jxclsj.ysc",
      "scenario": "承压钢铸钢"
    },
    {
      "id": "steel:21:2",
      "key": 21,
      "title": "承压钢铸钢力学性能(摘自GB/T16253—1996)",
      "family": "承压钢铸钢件",
      "standard": [
        "GB/T16253—1996"
      ],
      "path": "机械工程师电子手册/机械工程材料/钢/铸钢/承压钢铸钢件/承压钢铸钢力学性能",
      "notes": "承压钢铸钢力学性能(摘自GB/T16253—1996) 碳素钢 铁素体和马氏体合金钢 奥氏体不锈钢",
      "gradeColumn": 0,
      "fields": [
        {
          "name": "牌号",
          "unit": "",
          "semantics": "",
          "context": "",
          "headers": [
            "牌号"
          ],
          "role": "grade",
          "kind": "strength"
        },
        {
          "name": "屈服点",
          "unit": "MPa",
          "semantics": "",
          "context": "",
          "headers": [
            "力学性能",
            "屈服点σS/MPa"
          ],
          "role": "property",
          "kind": "strength"
        },
        {
          "name": "抗拉强度",
          "unit": "MPa",
          "semantics": "",
          "context": "",
          "headers": [
            "力学性能",
            "抗拉强度σb/MPa"
          ],
          "role": "property",
          "kind": "strength"
        },
        {
          "name": "伸长率δ5",
          "unit": "%",
          "semantics": "",
          "context": "",
          "headers": [
            "力学性能",
            "伸长率δ5(%)"
          ],
          "role": "property",
          "kind": "strength"
        },
        {
          "name": "断面收缩率",
          "unit": "%",
          "semantics": "",
          "context": "",
          "headers": [
            "力学性能",
            "收缩率ψ(%)"
          ],
          "role": "property",
          "kind": "strength"
        },
        {
          "name": "冲击试验温度",
          "unit": "J",
          "semantics": "",
          "context": "",
          "headers": [
            "力学性能",
            "冲击功Akv/J"
          ],
          "role": "condition",
          "kind": "strength"
        },
        {
          "name": "冲击功Akv",
          "unit": "J",
          "semantics": "",
          "context": "",
          "headers": [
            "力学性能",
            "冲击功Akv/J"
          ],
          "role": "property",
          "kind": "strength"
        }
      ],
      "rows": [
        [
          "ZG19MoG",
          "250",
          "450~600",
          "21",
          "35",
          "室温",
          "35"
        ],
        [
          "ZG29CrMoD",
          "370",
          "550~700",
          "16",
          "30",
          "－45℃",
          "27"
        ],
        [
          "ZG15CrMoG",
          "290",
          "490~640",
          "18",
          "35",
          "室温",
          "27"
        ],
        [
          "ZG14MoVG",
          "320",
          "550~650",
          "17",
          "30",
          "室温",
          "27"
        ],
        [
          "ZG12Cr2Mo1G",
          "280",
          "510~660",
          "18",
          "35",
          "室温",
          "25"
        ],
        [
          "ZG16Cr2Mo1G",
          "390",
          "600~750",
          "18",
          "35",
          "室温",
          "40"
        ],
        [
          "ZG20Cr2Mo1D",
          "390",
          "600~750",
          "18",
          "",
          "－50℃",
          "27"
        ],
        [
          "ZG17Cr1Mo1VG",
          "420",
          "590~740",
          "15",
          "35",
          "室温",
          "24"
        ],
        [
          "ZG16Cr5MoG",
          "420",
          "630~780",
          "16",
          "35",
          "室温",
          "25"
        ],
        [
          "ZG14Cr9Mo1G",
          "420",
          "630~780",
          "16",
          "35",
          "室温",
          "20"
        ],
        [
          "ZG14Cr12Ni1MoG",
          "450",
          "620~770",
          "14",
          "30",
          "室温",
          "20"
        ],
        [
          "ZG08Cr12Ni1SMoG",
          "360",
          "540~690",
          "18",
          "35",
          "室温",
          "35"
        ],
        [
          "ZG08Cr12Ni4Mo1G",
          "550",
          "750~900",
          "15",
          "35",
          "室温",
          "45"
        ],
        [
          "ZG08Cr12Ni4Mo1D",
          "550",
          "750~900",
          "15",
          "",
          "－80℃",
          "27"
        ],
        [
          "ZG23Cr12Mo1NiVG",
          "540",
          "740~880",
          "15",
          "20",
          "室温",
          "21"
        ],
        [
          "ZG14Ni4D",
          "300",
          "460~610",
          "20",
          "",
          "－70℃",
          "27"
        ],
        [
          "ZG24Ni2MoD",
          "380",
          "520~670",
          "20",
          "",
          "－35℃",
          "27"
        ],
        [
          "ZG22Ni3Cr2MoAD",
          "450",
          "620~800",
          "16",
          "",
          "－80℃",
          "27"
        ],
        [
          "ZG22Ni3Cr2MoBD",
          "655",
          "800~950",
          "13",
          "",
          "－60℃",
          "27"
        ]
      ],
      "headerRows": [
        [
          "牌号",
          "力 学 性 能",
          "力 学 性 能",
          "力 学 性 能",
          "力 学 性 能",
          "力 学 性 能",
          "力 学 性 能"
        ],
        [
          "牌号",
          "屈服点 σS/MPa",
          "抗拉强度 σb/MPa",
          "伸长率 δ5(%)",
          "收缩率 ψ(%)",
          "冲击功 Akv/J",
          "冲击功 Akv/J"
        ]
      ],
      "sourceId": "jxclsj:88",
      "byteOffset": 5199445,
      "sourceFile": "jxclsj/jxclsj.ysc",
      "scenario": "承压钢铸钢"
    },
    {
      "id": "steel:21:3",
      "key": 21,
      "title": "承压钢铸钢力学性能(摘自GB/T16253—1996)",
      "family": "承压钢铸钢件",
      "standard": [
        "GB/T16253—1996"
      ],
      "path": "机械工程师电子手册/机械工程材料/钢/铸钢/承压钢铸钢件/承压钢铸钢力学性能",
      "notes": "承压钢铸钢力学性能(摘自GB/T16253—1996) 碳素钢 铁素体和马氏体合金钢 奥氏体不锈钢",
      "gradeColumn": 0,
      "fields": [
        {
          "name": "牌号",
          "unit": "",
          "semantics": "",
          "context": "",
          "headers": [
            "牌号"
          ],
          "role": "grade",
          "kind": "strength"
        },
        {
          "name": "屈服点",
          "unit": "MPa",
          "semantics": "",
          "context": "",
          "headers": [
            "力学性能",
            "屈服点σS/MPa"
          ],
          "role": "property",
          "kind": "strength"
        },
        {
          "name": "抗拉强度",
          "unit": "MPa",
          "semantics": "",
          "context": "",
          "headers": [
            "力学性能",
            "抗拉强度σb/MPa"
          ],
          "role": "property",
          "kind": "strength"
        },
        {
          "name": "伸长率δ5",
          "unit": "%",
          "semantics": "",
          "context": "",
          "headers": [
            "力学性能",
            "伸长率δ5(%)"
          ],
          "role": "property",
          "kind": "strength"
        },
        {
          "name": "冲击功Akv",
          "unit": "",
          "semantics": "",
          "context": "",
          "headers": [
            "力学性能",
            "冲击功Akv"
          ],
          "role": "property",
          "kind": "strength"
        }
      ],
      "rows": [
        [
          "ZG03Cr18Ni10",
          "210",
          "440~640",
          "30",
          ""
        ],
        [
          "ZG07Cr20Ni10",
          "210",
          "440~640",
          "30",
          ""
        ],
        [
          "ZG07Cr20Ni10G",
          "230",
          "470~670",
          "30",
          ""
        ],
        [
          "ZG07Cr18Ni10D",
          "210",
          "440~640",
          "30",
          "－195℃"
        ],
        [
          "ZG08Cr20Ni10Nb",
          "210",
          "440~640",
          "25",
          ""
        ],
        [
          "ZG03Cr19Ni11Mo2",
          "210",
          "440~620",
          "30",
          ""
        ],
        [
          "ZG07Cr19Ni11Mo2",
          "230",
          "440~640",
          "30",
          ""
        ],
        [
          "ZG07Cr19Ni11Mo2G",
          "210",
          "470~670",
          "30",
          ""
        ],
        [
          "ZG08Cr19Ni11Mo2Nb",
          "380",
          "440~640",
          "25",
          ""
        ],
        [
          "ZG03Cr19Ni11Mo3",
          "210",
          "440~640",
          "30",
          ""
        ],
        [
          "ZG07Cr19Ni11Mo3",
          "210",
          "440~640",
          "30",
          ""
        ]
      ],
      "headerRows": [
        [
          "牌号",
          "力 学 性能",
          "力 学 性能",
          "力 学 性能",
          "力 学 性能"
        ],
        [
          "牌号",
          "屈服点 σS/MPa",
          "抗拉强度 σb/MPa",
          "伸长率 δ5(%)",
          "冲击功 Akv"
        ]
      ],
      "sourceId": "jxclsj:88",
      "byteOffset": 5199445,
      "sourceFile": "jxclsj/jxclsj.ysc",
      "scenario": "承压钢铸钢"
    },
    {
      "id": "steel:22:1",
      "key": 22,
      "title": "承压钢铸钢高温力学性能",
      "family": "承压钢铸钢件",
      "standard": [
        "GB/T16253-1996"
      ],
      "path": "机械工程师电子手册/机械工程材料/钢/铸钢/承压钢铸钢件/承压钢铸钢高温力学性能",
      "notes": "承压钢铸钢高温力学性能(摘自GB/T16253-1996)",
      "gradeColumn": 0,
      "fields": [
        {
          "name": "牌号",
          "unit": "",
          "semantics": "",
          "context": "",
          "headers": [
            "牌号"
          ],
          "role": "grade",
          "kind": "strength"
        },
        {
          "name": "参考热处理",
          "unit": "",
          "semantics": "",
          "context": "",
          "headers": [
            "参考热处理"
          ],
          "role": "condition",
          "kind": "strength"
        },
        {
          "name": "下列各温度(℃)下的σP0..2或σP1.0，≥（MPa）；20",
          "unit": "MPa",
          "semantics": "min",
          "context": "",
          "headers": [
            "下列各温度(℃)下的σP0..2或σP1.0，≥（MPa）",
            "20"
          ],
          "role": "property",
          "kind": "strength"
        },
        {
          "name": "下列各温度(℃)下的σP0..2或σP1.0，≥（MPa）；50",
          "unit": "MPa",
          "semantics": "min",
          "context": "",
          "headers": [
            "下列各温度(℃)下的σP0..2或σP1.0，≥（MPa）",
            "50"
          ],
          "role": "property",
          "kind": "strength"
        },
        {
          "name": "下列各温度(℃)下的σP0..2或σP1.0，≥（MPa）；100",
          "unit": "MPa",
          "semantics": "min",
          "context": "",
          "headers": [
            "下列各温度(℃)下的σP0..2或σP1.0，≥（MPa）",
            "100"
          ],
          "role": "property",
          "kind": "strength"
        },
        {
          "name": "下列各温度(℃)下的σP0..2或σP1.0，≥（MPa）；150",
          "unit": "MPa",
          "semantics": "min",
          "context": "",
          "headers": [
            "下列各温度(℃)下的σP0..2或σP1.0，≥（MPa）",
            "150"
          ],
          "role": "property",
          "kind": "strength"
        },
        {
          "name": "下列各温度(℃)下的σP0..2或σP1.0，≥（MPa）；200",
          "unit": "MPa",
          "semantics": "min",
          "context": "",
          "headers": [
            "下列各温度(℃)下的σP0..2或σP1.0，≥（MPa）",
            "200"
          ],
          "role": "property",
          "kind": "strength"
        },
        {
          "name": "下列各温度(℃)下的σP0..2或σP1.0，≥（MPa）；250",
          "unit": "MPa",
          "semantics": "min",
          "context": "",
          "headers": [
            "下列各温度(℃)下的σP0..2或σP1.0，≥（MPa）",
            "250"
          ],
          "role": "property",
          "kind": "strength"
        },
        {
          "name": "下列各温度(℃)下的σP0..2或σP1.0，≥（MPa）；300",
          "unit": "MPa",
          "semantics": "min",
          "context": "",
          "headers": [
            "下列各温度(℃)下的σP0..2或σP1.0，≥（MPa）",
            "300"
          ],
          "role": "property",
          "kind": "strength"
        },
        {
          "name": "下列各温度(℃)下的σP0..2或σP1.0，≥（MPa）；350",
          "unit": "MPa",
          "semantics": "min",
          "context": "",
          "headers": [
            "下列各温度(℃)下的σP0..2或σP1.0，≥（MPa）",
            "350"
          ],
          "role": "property",
          "kind": "strength"
        },
        {
          "name": "下列各温度(℃)下的σP0..2或σP1.0，≥（MPa）；400",
          "unit": "MPa",
          "semantics": "min",
          "context": "",
          "headers": [
            "下列各温度(℃)下的σP0..2或σP1.0，≥（MPa）",
            "400"
          ],
          "role": "property",
          "kind": "strength"
        },
        {
          "name": "下列各温度(℃)下的σP0..2或σP1.0，≥（MPa）；450",
          "unit": "MPa",
          "semantics": "min",
          "context": "",
          "headers": [
            "下列各温度(℃)下的σP0..2或σP1.0，≥（MPa）",
            "450"
          ],
          "role": "property",
          "kind": "strength"
        },
        {
          "name": "下列各温度(℃)下的σP0..2或σP1.0，≥（MPa）；500",
          "unit": "MPa",
          "semantics": "min",
          "context": "",
          "headers": [
            "下列各温度(℃)下的σP0..2或σP1.0，≥（MPa）",
            "500"
          ],
          "role": "property",
          "kind": "strength"
        },
        {
          "name": "下列各温度(℃)下的σP0..2或σP1.0，≥（MPa）；550",
          "unit": "MPa",
          "semantics": "min",
          "context": "",
          "headers": [
            "下列各温度(℃)下的σP0..2或σP1.0，≥（MPa）",
            "550"
          ],
          "role": "property",
          "kind": "strength"
        }
      ],
      "rows": [
        [
          "ZG240-450AG",
          "N(+T)，Q+T",
          "240",
          "235",
          "215",
          "195",
          "175",
          "160",
          "145",
          "140",
          "135",
          "130",
          "—",
          "—"
        ],
        [
          "ZG240-450BG",
          "N(+T)，Q+T",
          "240",
          "235",
          "215",
          "195",
          "175",
          "160",
          "145",
          "140",
          "135",
          "130",
          "—",
          "—"
        ],
        [
          "ZG280-520G",
          "N(+T)，Q+T",
          "280",
          "265",
          "250",
          "230",
          "215",
          "200",
          "190",
          "180",
          "170",
          "155",
          "—",
          "—"
        ],
        [
          "ZG19MoG",
          "N+T，Q+T",
          "250",
          "240",
          "230",
          "215",
          "205",
          "185",
          "170",
          "160",
          "155",
          "150",
          "140",
          "—"
        ],
        [
          "ZG15Cr1MoG",
          "N+T，Q+T",
          "290",
          "285",
          "275",
          "260",
          "250",
          "240",
          "230",
          "220",
          "205",
          "195",
          "180",
          "160"
        ],
        [
          "ZG12Cr2Mo1G",
          "N(+T)，Q+T",
          "280",
          "275",
          "270",
          "260",
          "255",
          "245",
          "240",
          "235",
          "230",
          "220",
          "205",
          "180"
        ],
        [
          "ZG16Cr2Mo1G",
          "N+T，Q+T(Nac+T)",
          "390",
          "380",
          "375",
          "365",
          "355",
          "345",
          "340",
          "330",
          "315",
          "300",
          "280",
          "240"
        ],
        [
          "ZG17Cr1Mo1VG",
          "Nac+T，Q+T",
          "420",
          "410",
          "400",
          "395",
          "385",
          "375",
          "365",
          "350",
          "335",
          "320",
          "300",
          "260"
        ],
        [
          "ZG14Cr9Mo1G",
          "N+T",
          "420",
          "410",
          "395",
          "385",
          "375",
          "365",
          "355",
          "335",
          "320",
          "295",
          "265",
          "—"
        ],
        [
          "ZG08Cr12Ni1MoG",
          "N+T",
          "360",
          "335",
          "305",
          "285",
          "275",
          "270",
          "265",
          "260",
          "255",
          "—",
          "—",
          "—"
        ],
        [
          "ZG08Cr12Ni1Mo1G",
          "N+T",
          "550",
          "535",
          "515",
          "500",
          "485",
          "470",
          "455",
          "440",
          "—",
          "—",
          "—",
          "—"
        ],
        [
          "ZG23Cr12Mo1NiVG",
          "N+T",
          "540",
          "510",
          "480",
          "460",
          "450",
          "440",
          "430",
          "410",
          "390",
          "370",
          "340",
          "290"
        ],
        [
          "ZG07Cr20Ni10G",
          "Q",
          "230",
          "195",
          "170",
          "—",
          "—",
          "—",
          "130",
          "125",
          "120",
          "116",
          "113",
          "10"
        ],
        [
          "ZG07Cr19Ni1Mo2G",
          "Q",
          "230",
          "195",
          "—",
          "155",
          "145",
          "135",
          "—",
          "125",
          "120",
          "116",
          "113",
          "10"
        ]
      ],
      "headerRows": [
        [
          "牌 号",
          "参考热处理",
          "下列各温度(℃)下的σP 0..2或σP1.0，≥（ MPa）",
          "下列各温度(℃)下的σP 0..2或σP1.0，≥（ MPa）",
          "下列各温度(℃)下的σP 0..2或σP1.0，≥（ MPa）",
          "下列各温度(℃)下的σP 0..2或σP1.0，≥（ MPa）",
          "下列各温度(℃)下的σP 0..2或σP1.0，≥（ MPa）",
          "下列各温度(℃)下的σP 0..2或σP1.0，≥（ MPa）",
          "下列各温度(℃)下的σP 0..2或σP1.0，≥（ MPa）",
          "下列各温度(℃)下的σP 0..2或σP1.0，≥（ MPa）",
          "下列各温度(℃)下的σP 0..2或σP1.0，≥（ MPa）",
          "下列各温度(℃)下的σP 0..2或σP1.0，≥（ MPa）",
          "下列各温度(℃)下的σP 0..2或σP1.0，≥（ MPa）",
          "下列各温度(℃)下的σP 0..2或σP1.0，≥（ MPa）"
        ],
        [
          "牌 号",
          "参考热处理",
          "20",
          "50",
          "100",
          "150",
          "200",
          "250",
          "300",
          "350",
          "400",
          "450",
          "500",
          "550"
        ]
      ],
      "sourceId": "jxclsj:86",
      "byteOffset": 5034112,
      "sourceFile": "jxclsj/jxclsj.ysc",
      "scenario": "承压钢铸钢高温"
    },
    {
      "id": "steel:23:1",
      "key": 23,
      "title": "承压钢铸钢热处理(摘自GB/T16253—1996)",
      "family": "承压钢铸钢件",
      "standard": [
        "GB/T16253—1996"
      ],
      "path": "机械工程师电子手册/机械工程材料/钢/铸钢/承压钢铸钢件/承压钢铸钢热处理",
      "notes": "承压钢铸钢热处理(摘自GB/T16253—1996) 碳素钢 铁素体和马氏体合金钢 奥氏体不锈钢 ① 热处理类型符号的含义：A——退火（加热到AC 3以上，炉冷）； N——正火（加热到AC 3以上，空冷）；Q——淬火（加热到AC 3以上，液体淬火）；T——回火Nac：（加热到AC 3以上，快速空冷）；S——固溶处理括号内的热处理方法只适用于特定情况。 ② 冷却方式符号的含义：a——空冷；f——炉冷；l——液体淬火或液冷；ac——快速空冷。",
      "gradeColumn": 0,
      "fields": [
        {
          "name": "牌号",
          "unit": "",
          "semantics": "",
          "context": "",
          "headers": [
            "牌号"
          ],
          "role": "grade",
          "kind": "strength"
        },
        {
          "name": "热处理^、；类型",
          "unit": "",
          "semantics": "",
          "context": "",
          "headers": [
            "热处理^、",
            "类型"
          ],
          "role": "condition",
          "kind": "strength"
        },
        {
          "name": "热处理^、；奥氏体化温度/℃",
          "unit": "℃",
          "semantics": "",
          "context": "",
          "headers": [
            "热处理^、",
            "奥氏体化温度/℃"
          ],
          "role": "condition",
          "kind": "strength"
        },
        {
          "name": "热处理^、；冷却",
          "unit": "",
          "semantics": "",
          "context": "",
          "headers": [
            "热处理^、",
            "冷却"
          ],
          "role": "condition",
          "kind": "strength"
        },
        {
          "name": "热处理^、；回火温度/℃",
          "unit": "℃",
          "semantics": "",
          "context": "",
          "headers": [
            "热处理^、",
            "回火温度/℃"
          ],
          "role": "condition",
          "kind": "strength"
        },
        {
          "name": "热处理^、；冷却",
          "unit": "",
          "semantics": "",
          "context": "",
          "headers": [
            "热处理^、",
            "冷却"
          ],
          "role": "condition",
          "kind": "strength"
        },
        {
          "name": "铸件主要截面的最大厚度T/mm",
          "unit": "mm",
          "semantics": "",
          "context": "",
          "headers": [
            "铸件主要截面的最大厚度T/mm"
          ],
          "role": "property",
          "kind": "strength"
        }
      ],
      "rows": [
        [
          "ZG240-450A",
          "A",
          "890~980",
          "f",
          "—",
          "—",
          "40"
        ],
        [
          "ZG240-450A",
          "N(+T)",
          "890~980",
          "a",
          "600~700",
          "—",
          "40"
        ],
        [
          "ZG240-450A",
          "Q+T",
          "890~980",
          "l",
          "600~700",
          "—",
          "40"
        ],
        [
          "ZG240-450AG",
          "N(+T)",
          "890~980",
          "a",
          "600~700",
          "a、f",
          "40"
        ],
        [
          "ZG240-450AG",
          "Q+T",
          "890~980",
          "l",
          "600~700",
          "a、f",
          "40"
        ],
        [
          "ZG240-450B",
          "A",
          "890~980",
          "f",
          "—",
          "—",
          "40"
        ],
        [
          "ZG240-450B",
          "N(+T)",
          "890~980",
          "a",
          "600~700",
          "a、f",
          "40"
        ],
        [
          "ZG240-450B",
          "Q+T",
          "890~980",
          "l",
          "600~700",
          "a、f",
          "40"
        ],
        [
          "ZG240-450BG",
          "N(+T)",
          "890~980",
          "a",
          "600~700",
          "a、f",
          "40"
        ],
        [
          "ZG240-450BG",
          "Q+T",
          "890~980",
          "l",
          "600~700",
          "a、f",
          "40"
        ],
        [
          "ZG240-450BD",
          "N(+T)",
          "890~980",
          "a",
          "600~700",
          "a、f",
          "40"
        ],
        [
          "ZG240-450BD",
          "Q+T",
          "890~980",
          "l",
          "600~700",
          "a、f",
          "40"
        ],
        [
          "ZG280-520",
          "A",
          "890~980",
          "f",
          "—",
          "—",
          "40"
        ],
        [
          "ZG280-520",
          "N(+T)",
          "890~980",
          "a",
          "600~700",
          "a、f",
          "40"
        ],
        [
          "ZG280-520",
          "Q+T",
          "890~980",
          "l",
          "600~700",
          "a、f",
          "40"
        ],
        [
          "ZG280-520G",
          "N(+T)",
          "890~980",
          "a",
          "600~700",
          "a、f",
          "40"
        ],
        [
          "ZG280-520G",
          "Q+T",
          "890~980",
          "l",
          "600~700",
          "a、f",
          "40"
        ],
        [
          "ZG280-520D",
          "N(+T)",
          "890~980",
          "a",
          "600~700",
          "a、f",
          "40"
        ],
        [
          "ZG280-520D",
          "Q+T",
          "890~980",
          "l",
          "600~700",
          "a、f",
          "40"
        ]
      ],
      "headerRows": [
        [
          "牌号",
          "热 处 理^、",
          "热 处 理^、",
          "热 处 理^、",
          "热 处 理^、",
          "热 处 理^、",
          "铸件主要截面的最大厚度 T/mm"
        ],
        [
          "牌号",
          "类型",
          "奥氏体化温度 / ℃",
          "冷却",
          "回火温度 / ℃",
          "冷却",
          "铸件主要截面的最大厚度 T/mm"
        ]
      ],
      "sourceId": "jxclsj:89",
      "byteOffset": 5277017,
      "sourceFile": "jxclsj/jxclsj.ysc",
      "scenario": "承压钢铸钢热处理"
    },
    {
      "id": "steel:23:2",
      "key": 23,
      "title": "承压钢铸钢热处理(摘自GB/T16253—1996)",
      "family": "承压钢铸钢件",
      "standard": [
        "GB/T16253—1996"
      ],
      "path": "机械工程师电子手册/机械工程材料/钢/铸钢/承压钢铸钢件/承压钢铸钢热处理",
      "notes": "承压钢铸钢热处理(摘自GB/T16253—1996) 碳素钢 铁素体和马氏体合金钢 奥氏体不锈钢 ① 热处理类型符号的含义：A——退火（加热到AC 3以上，炉冷）； N——正火（加热到AC 3以上，空冷）；Q——淬火（加热到AC 3以上，液体淬火）；T——回火Nac：（加热到AC 3以上，快速空冷）；S——固溶处理括号内的热处理方法只适用于特定情况。 ② 冷却方式符号的含义：a——空冷；f——炉冷；l——液体淬火或液冷；ac——快速空冷。",
      "gradeColumn": 0,
      "fields": [
        {
          "name": "牌号",
          "unit": "",
          "semantics": "",
          "context": "",
          "headers": [
            "牌号"
          ],
          "role": "grade",
          "kind": "strength"
        },
        {
          "name": "热处理^、；类型",
          "unit": "",
          "semantics": "",
          "context": "",
          "headers": [
            "热处理^、",
            "类型"
          ],
          "role": "condition",
          "kind": "strength"
        },
        {
          "name": "热处理^、；奥氏体化温度/℃",
          "unit": "℃",
          "semantics": "",
          "context": "",
          "headers": [
            "热处理^、",
            "奥氏体化温度/℃"
          ],
          "role": "condition",
          "kind": "strength"
        },
        {
          "name": "热处理^、；冷却",
          "unit": "",
          "semantics": "",
          "context": "",
          "headers": [
            "热处理^、",
            "冷却"
          ],
          "role": "condition",
          "kind": "strength"
        },
        {
          "name": "热处理^、；回火温度/℃",
          "unit": "℃",
          "semantics": "",
          "context": "",
          "headers": [
            "热处理^、",
            "回火温度/℃"
          ],
          "role": "condition",
          "kind": "strength"
        },
        {
          "name": "热处理^、；冷却",
          "unit": "",
          "semantics": "",
          "context": "",
          "headers": [
            "热处理^、",
            "冷却"
          ],
          "role": "condition",
          "kind": "strength"
        },
        {
          "name": "铸件主要截面的最大厚度T/mm",
          "unit": "mm",
          "semantics": "",
          "context": "",
          "headers": [
            "铸件主要截面的最大厚度T/mm"
          ],
          "role": "property",
          "kind": "strength"
        },
        {
          "name": "",
          "unit": "",
          "semantics": "",
          "context": "",
          "headers": [],
          "role": "ignore",
          "kind": "strength"
        }
      ],
      "rows": [
        [
          "ZG19MoG",
          "N+T",
          "900~960",
          "a",
          "630~710",
          "a、f",
          "100",
          ""
        ],
        [
          "ZG19MoG",
          "Q+T",
          "900~960",
          "l",
          "630~710",
          "a、f",
          "100",
          ""
        ],
        [
          "ZG29CrMoD",
          "(N+T)",
          "850~910",
          "a",
          "640~690",
          "a、f",
          "75",
          ""
        ],
        [
          "ZG29CrMoD",
          "Q+T",
          "850~910",
          "l",
          "640~690",
          "a、f",
          "75",
          ""
        ],
        [
          "ZG15CrMoG",
          "N+T",
          "900~960",
          "a",
          "650~720",
          "a、f",
          "150",
          ""
        ],
        [
          "ZG15CrMoG",
          "Q+T",
          "900~960",
          "l",
          "650~720",
          "a、f",
          "150",
          ""
        ],
        [
          "ZG14MoVG",
          "N+T",
          "950~1000",
          "a",
          "680~750",
          "a、f",
          "150",
          ""
        ],
        [
          "ZG12Cr2Mo1G",
          "N+T",
          "930~970",
          "a",
          "680~750",
          "a、f",
          "150",
          ""
        ],
        [
          "ZG16Cr2Mo1G",
          "(N+T)",
          "930~970",
          "a",
          "680~750",
          "a、f",
          "150",
          ""
        ],
        [
          "ZG16Cr2Mo1G",
          "Nac+T",
          "930~970",
          "ac",
          "680~750",
          "a、f",
          "150",
          ""
        ],
        [
          "ZG16Cr2Mo1G",
          "Q+T",
          "930~970",
          "l",
          "680~750",
          "a、f",
          "150",
          ""
        ],
        [
          "ZG20Cr2Mo1D",
          "(N+T)",
          "930~970",
          "a",
          "680~750",
          "a、f",
          "100",
          ""
        ],
        [
          "ZG20Cr2Mo1D",
          "(Nac+T)",
          "930~970",
          "ac",
          "680~750",
          "a、f",
          "100",
          ""
        ],
        [
          "ZG20Cr2Mo1D",
          "Q+T",
          "930~970",
          "l",
          "680~750",
          "a、f",
          "100",
          ""
        ],
        [
          "ZG17Cr1Mo1VG",
          "Nac+T",
          "940~980",
          "ac",
          "680~750",
          "a、f",
          "150",
          ""
        ],
        [
          "ZG17Cr1Mo1VG",
          "Q+T",
          "940~980",
          "l",
          "680~750",
          "a、f",
          "150",
          ""
        ],
        [
          "ZG16Cr5MoG",
          "N+T",
          "930~990",
          "a",
          "620~750",
          "a、f",
          "150",
          ""
        ],
        [
          "ZG14Cr9Mo1G",
          "N+T",
          "930~990",
          "a",
          "620~750",
          "a、f",
          "150",
          ""
        ],
        [
          "ZG14Cr12Ni1MoG",
          "N+T",
          "950~1050",
          "a",
          "620~750",
          "a、f",
          "300",
          ""
        ],
        [
          "ZG08Cr12Ni1SMoG",
          "N+T",
          "1000~1050",
          "a",
          "650~720",
          "a、f",
          "300",
          ""
        ],
        [
          "ZG08Cr12Ni4Mo1G",
          "N+T",
          "950~1050",
          "a",
          "570~620",
          "a、f",
          "300",
          ""
        ],
        [
          "ZG08Cr12Ni4Mo1D",
          "Nac+T",
          "950~1050",
          "ac",
          "570~620",
          "a、f",
          "300",
          ""
        ],
        [
          "ZG08Cr12Ni4Mo1D",
          "(N+T)",
          "950~1050",
          "a",
          "570~620",
          "a、f",
          "300",
          ""
        ],
        [
          "ZG23Cr12Mo1NiVG",
          "N+T",
          "1020~1070",
          "a",
          "680~750",
          "a、f",
          "300",
          ""
        ],
        [
          "ZG14Ni4D",
          "Q+T",
          "820~870",
          "l",
          "590~660",
          "a",
          "40",
          ""
        ],
        [
          "ZG24Ni2MoD",
          "Q+T",
          "900~950",
          "l",
          "600~670",
          "a",
          "100",
          ""
        ],
        [
          "ZG22Ni3Cr2MoAD",
          "(N+T)",
          "900~950",
          "a",
          "580~650",
          "a",
          "100",
          ""
        ],
        [
          "ZG22Ni3Cr2MoAD",
          "(Nac+T)",
          "900~950",
          "ac",
          "580~650",
          "a",
          "100",
          ""
        ],
        [
          "ZG22Ni3Cr2MoAD",
          "Q+T",
          "900~950",
          "l",
          "580~650",
          "a",
          "100",
          ""
        ],
        [
          "ZG22Ni3Cr2MoBD",
          "(N+T)",
          "900~950",
          "a",
          "580~650",
          "a",
          "100",
          ""
        ],
        [
          "ZG22Ni3Cr2MoBD",
          "(Nac+T)",
          "900~950",
          "ac",
          "580~650",
          "a",
          "100",
          ""
        ],
        [
          "ZG22Ni3Cr2MoBD",
          "Q+T",
          "900~950",
          "l",
          "580~650",
          "a",
          "100",
          ""
        ]
      ],
      "headerRows": [
        [
          "牌号",
          "热 处 理^、",
          "热 处 理^、",
          "热 处 理^、",
          "热 处 理^、",
          "热 处 理^、",
          "铸件主要截面 的最大厚度 T/mm",
          ""
        ],
        [
          "牌号",
          "类型",
          "奥氏体化温度 / ℃",
          "冷却",
          "回火温度 / ℃",
          "冷却",
          "铸件主要截面 的最大厚度 T/mm",
          ""
        ],
        [
          "牌号",
          "类型",
          "奥氏体化温度 / ℃",
          "冷却",
          "回火温度 / ℃",
          "冷却",
          "铸件主要截面 的最大厚度 T/mm",
          ""
        ]
      ],
      "sourceId": "jxclsj:89",
      "byteOffset": 5277017,
      "sourceFile": "jxclsj/jxclsj.ysc",
      "scenario": "承压钢铸钢热处理"
    },
    {
      "id": "steel:23:3",
      "key": 23,
      "title": "承压钢铸钢热处理(摘自GB/T16253—1996)",
      "family": "承压钢铸钢件",
      "standard": [
        "GB/T16253—1996"
      ],
      "path": "机械工程师电子手册/机械工程材料/钢/铸钢/承压钢铸钢件/承压钢铸钢热处理",
      "notes": "承压钢铸钢热处理(摘自GB/T16253—1996) 碳素钢 铁素体和马氏体合金钢 奥氏体不锈钢 ① 热处理类型符号的含义：A——退火（加热到AC 3以上，炉冷）； N——正火（加热到AC 3以上，空冷）；Q——淬火（加热到AC 3以上，液体淬火）；T——回火Nac：（加热到AC 3以上，快速空冷）；S——固溶处理括号内的热处理方法只适用于特定情况。 ② 冷却方式符号的含义：a——空冷；f——炉冷；l——液体淬火或液冷；ac——快速空冷。",
      "gradeColumn": 0,
      "fields": [
        {
          "name": "牌号",
          "unit": "",
          "semantics": "",
          "context": "",
          "headers": [
            "牌号"
          ],
          "role": "grade",
          "kind": "strength"
        },
        {
          "name": "热处理^、；类型",
          "unit": "",
          "semantics": "",
          "context": "",
          "headers": [
            "热处理^、",
            "类型"
          ],
          "role": "condition",
          "kind": "strength"
        },
        {
          "name": "热处理^、；奥氏体化温度/℃",
          "unit": "℃",
          "semantics": "",
          "context": "",
          "headers": [
            "热处理^、",
            "奥氏体化温度/℃"
          ],
          "role": "condition",
          "kind": "strength"
        },
        {
          "name": "热处理^、；冷却",
          "unit": "",
          "semantics": "",
          "context": "",
          "headers": [
            "热处理^、",
            "冷却"
          ],
          "role": "condition",
          "kind": "strength"
        },
        {
          "name": "铸件主要截面的最大厚度T/mm",
          "unit": "mm",
          "semantics": "",
          "context": "",
          "headers": [
            "铸件主要截面的最大厚度T/mm"
          ],
          "role": "property",
          "kind": "strength"
        }
      ],
      "rows": [
        [
          "ZG03Cr18Ni10",
          "S",
          "1040 1100",
          "l",
          "150"
        ],
        [
          "ZG07Cr20Ni10",
          "S",
          "1040 1100",
          "l",
          "150"
        ],
        [
          "ZG07Cr20Ni10G",
          "S",
          "1040 1100",
          "l",
          "150"
        ],
        [
          "ZG07Cr18Ni10D",
          "S",
          "1040 1100",
          "l",
          "150"
        ],
        [
          "ZG08Cr20Ni10Nb",
          "S",
          "1040 1100",
          "l",
          "150"
        ],
        [
          "ZG03Cr19Ni11Mo2",
          "S",
          "≥1050",
          "l",
          "150"
        ],
        [
          "ZG07Cr19Ni11Mo2",
          "S",
          "≥1050",
          "l",
          "150"
        ],
        [
          "ZG07Cr19Ni11Mo2G",
          "S",
          "≥1050",
          "l",
          "150"
        ],
        [
          "ZG08Cr19Ni11Mo2Nb",
          "S",
          "≥1050",
          "l",
          "150"
        ],
        [
          "ZG03Cr19Ni11Mo3",
          "S",
          "≥1050",
          "l",
          "150"
        ],
        [
          "ZG07Cr19Ni11Mo3",
          "S",
          "≥1050",
          "l",
          "150"
        ]
      ],
      "headerRows": [
        [
          "牌号",
          "热 处 理^、",
          "热 处 理^、",
          "热 处 理^、",
          "铸件主要截面的最大厚度T/mm"
        ],
        [
          "牌号",
          "类型",
          "奥氏体化温度 / ℃",
          "冷却",
          "铸件主要截面的最大厚度T/mm"
        ]
      ],
      "sourceId": "jxclsj:89",
      "byteOffset": 5277017,
      "sourceFile": "jxclsj/jxclsj.ysc",
      "scenario": "承压钢铸钢热处理"
    },
    {
      "id": "steel:24:1",
      "key": 24,
      "title": "承压钢铸钢高温断裂应力①",
      "family": "承压钢铸钢件",
      "standard": [
        "GB/T16253-1996"
      ],
      "path": "机械工程师电子手册/机械工程材料/钢/铸钢/承压钢铸钢件/承压钢铸钢高温断裂应力",
      "notes": "承压钢铸钢高温断裂应力(摘自GB/T16253-1996) ^ (表一) (表二)",
      "gradeColumn": 0,
      "fields": [
        {
          "name": "牌号",
          "unit": "",
          "semantics": "",
          "context": "",
          "headers": [
            "牌号"
          ],
          "role": "grade",
          "kind": "strength"
        },
        {
          "name": "参考热处理",
          "unit": "",
          "semantics": "",
          "context": "",
          "headers": [
            "参考热处理"
          ],
          "role": "condition",
          "kind": "strength"
        },
        {
          "name": "断裂时间/10^4h",
          "unit": "",
          "semantics": "",
          "context": "",
          "headers": [
            "断裂时间/10^4h"
          ],
          "role": "condition",
          "kind": "strength"
        },
        {
          "name": "下列各温度(℃)下计算的断裂平均应力^（MPa）；400",
          "unit": "MPa",
          "semantics": "",
          "context": "",
          "headers": [
            "下列各温度(℃)下计算的断裂平均应力^（MPa）",
            "400"
          ],
          "role": "property",
          "kind": "strength"
        },
        {
          "name": "下列各温度(℃)下计算的断裂平均应力^（MPa）；410",
          "unit": "MPa",
          "semantics": "",
          "context": "",
          "headers": [
            "下列各温度(℃)下计算的断裂平均应力^（MPa）",
            "410"
          ],
          "role": "property",
          "kind": "strength"
        },
        {
          "name": "下列各温度(℃)下计算的断裂平均应力^（MPa）；420",
          "unit": "MPa",
          "semantics": "",
          "context": "",
          "headers": [
            "下列各温度(℃)下计算的断裂平均应力^（MPa）",
            "420"
          ],
          "role": "property",
          "kind": "strength"
        },
        {
          "name": "下列各温度(℃)下计算的断裂平均应力^（MPa）；430",
          "unit": "MPa",
          "semantics": "",
          "context": "",
          "headers": [
            "下列各温度(℃)下计算的断裂平均应力^（MPa）",
            "430"
          ],
          "role": "property",
