Repository: cyx3705/2026-044

# Norma 代码组件

| 目录或文件 | 内容 |
| --- | --- |
| `Norma/` | 模块本体（权威源）。产物 `Norma.dll` 由宿主装载。 |
| `Norma/eng/` | 发布候选打包脚本（本地用；正式候选由宿主管线构建）。 |
| `Norma.Tests/` | 离线自动验证。可执行文件，全部 PASS 时退出码 0；最后一组用宿主 `ModuleHost` 装载打好的包。 |
| `Test-ProjectContract.ps1` | 只读项目合同检查：版本三处一致、模块身份、页面 owner、目录级别、失效链接、BOM、z-Publish 按字节入库。模块名从 `module.manifest.json` 推出，不用改。 |

`bin/`、`obj/` 是可重建生成物，不入库；发布候选写到根目录 `z-Publish/`。

模块引用宿主发布快照（`2026-023-HistoryVulcan/z-Publish/host`）且 `Private=false`——部署时由宿主提供，
包里不带副本。F 盘工作区里由 `vulcan.dev.start` 生成的 `Directory.Build.user.props` 把快照路径指回来。

```powershell
powershell -NoProfile -ExecutionPolicy Bypass -File .\b-Code\Test-ProjectContract.ps1 -Instantiation
```

File: b-Code/Norma/Formulas/steel.json (part 5 of 35)
      ],
      "rows": [
        [
          "ZGD270-480",
          "kind": "strength"
        },
        {
          "name": "下列各温度(℃)下计算的断裂平均应力^（MPa）；440",
          "unit": "MPa",
          "semantics": "",
          "context": "",
          "headers": [
            "下列各温度(℃)下计算的断裂平均应力^（MPa）",
            "440"
          ],
          "role": "property",
          "kind": "strength"
        },
        {
          "name": "下列各温度(℃)下计算的断裂平均应力^（MPa）；450",
          "unit": "MPa",
          "semantics": "",
          "context": "",
          "headers": [
            "下列各温度(℃)下计算的断裂平均应力^（MPa）",
            "450"
          ],
          "role": "property",
          "kind": "strength"
        },
        {
          "name": "下列各温度(℃)下计算的断裂平均应力^（MPa）；460",
          "unit": "MPa",
          "semantics": "",
          "context": "",
          "headers": [
            "下列各温度(℃)下计算的断裂平均应力^（MPa）",
            "460"
          ],
          "role": "property",
          "kind": "strength"
        },
        {
          "name": "下列各温度(℃)下计算的断裂平均应力^（MPa）；470",
          "unit": "MPa",
          "semantics": "",
          "context": "",
          "headers": [
            "下列各温度(℃)下计算的断裂平均应力^（MPa）",
            "470"
          ],
          "role": "property",
          "kind": "strength"
        },
        {
          "name": "下列各温度(℃)下计算的断裂平均应力^（MPa）；480",
          "unit": "MPa",
          "semantics": "",
          "context": "",
          "headers": [
            "下列各温度(℃)下计算的断裂平均应力^（MPa）",
            "480"
          ],
          "role": "property",
          "kind": "strength"
        },
        {
          "name": "下列各温度(℃)下计算的断裂平均应力^（MPa）；490",
          "unit": "MPa",
          "semantics": "",
          "context": "",
          "headers": [
            "下列各温度(℃)下计算的断裂平均应力^（MPa）",
            "490"
          ],
          "role": "property",
          "kind": "strength"
        },
        {
          "name": "下列各温度(℃)下计算的断裂平均应力^（MPa）；500",
          "unit": "MPa",
          "semantics": "",
          "context": "",
          "headers": [
            "下列各温度(℃)下计算的断裂平均应力^（MPa）",
            "500"
          ],
          "role": "property",
          "kind": "strength"
        }
      ],
      "rows": [
        [
          "ZG240-450AG ZG240-450BG ZG280-520G",
          "N+T Q+T",
          "1",
          "225",
          "208",
          "191",
          "175",
          "160",
          "145",
          "130",
          "117",
          "105",
          "94",
          "84"
        ],
        [
          "ZG240-450AG ZG240-450BG ZG280-520G",
          "N+T Q+T",
          "10",
          "177",
          "157",
          "138",
          "121",
          "105",
          "90",
          "78",
          "68",
          "59",
          "53",
          "50"
        ],
        [
          "ZG240-450AG ZG240-450BG ZG280-520G",
          "N+T Q+T",
          "20",
          "163",
          "142",
          "123",
          "105",
          "88",
          "74",
          "63",
          "55",
          "50",
          "45",
          "41"
        ],
        [
          "ZG19MoG",
          "N+T Q+T",
          "1",
          "360",
          "346",
          "330",
          "312",
          "293",
          "275",
          "250",
          "228",
          "205",
          "182",
          "160"
        ],
        [
          "ZG19MoG",
          "N+T Q+T",
          "10",
          "310",
          "292",
          "273",
          "252",
          "229",
          "205",
          "180",
          "157",
          "132",
          "108",
          "85"
        ],
        [
          "ZG19MoG",
          "N+T Q+T",
          "20",
          "290",
          "271",
          "251",
          "229",
          "206",
          "180",
          "156",
          "131",
          "109",
          "88",
          "70"
        ],
        [
          "ZG15Cr1MoG",
          "N+T Q+T",
          "1",
          "—",
          "—",
          "—",
          "—",
          "—",
          "321",
          "292",
          "265",
          "238",
          "212",
          "187"
        ],
        [
          "ZG15Cr1MoG",
          "N+T Q+T",
          "10",
          "—",
          "—",
          "—",
          "—",
          "—",
          "244",
          "214",
          "186",
          "160",
          "137",
          "117"
        ],
        [
          "ZG15Cr1MoG",
          "N+T Q+T",
          "20",
          "—",
          "—",
          "—",
          "—",
          "—",
          "222",
          "191",
          "163",
          "138",
          "116",
          "96"
        ],
        [
          "ZG12Cr2Mo1G",
          "N+T",
          "1",
          "—",
          "—",
          "—",
          "—",
          "—",
          "281",
          "261",
          "241",
          "221",
          "201",
          "182"
        ],
        [
          "ZG12Cr2Mo1G",
          "N+T",
          "3",
          "—",
          "—",
          "—",
          "—",
          "—",
          "255",
          "234",
          "212",
          "191",
          "171",
          "153"
        ],
        [
          "ZG12Cr2Mo1G",
          "N+T",
          "5",
          "—",
          "—",
          "—",
          "—",
          "—",
          "242",
          "220",
          "198",
          "176",
          "157",
          "140"
        ],
        [
          "ZG12Cr2Mo1G",
          "N+T",
          "10",
          "—",
          "—",
          "—",
          "—",
          "—",
          "222",
          "199",
          "177",
          "156",
          "139",
          "124"
        ],
        [
          "ZG16Cr2Mo1G",
          "N+T Nac+T Q+T",
          "1",
          "404",
          "374",
          "348",
          "324",
          "302",
          "282",
          "262",
          "242",
          "224",
          "206",
          "188"
        ],
        [
          "ZG16Cr2Mo1G",
          "N+T Nac+T Q+T",
          "10",
          "324",
          "298",
          "274",
          "254",
          "236",
          "218",
          "201",
          "184",
          "166",
          "150",
          "136"
        ],
        [
          "ZG16Cr2Mo1G",
          "N+T Nac+T Q+T",
          "20",
          "304",
          "278",
          "256",
          "236",
          "218",
          "200",
          "183",
          "166",
          "151",
          "134",
          "120"
        ],
        [
          "ZG17Cr1Mo1VG",
          "Nac+T Q+T",
          "1",
          "479",
          "451",
          "423",
          "395",
          "368",
          "342",
          "316",
          "291",
          "266",
          "243",
          "222"
        ],
        [
          "ZG17Cr1Mo1VG",
          "Nac+T Q+T",
          "10",
          "419",
          "390",
          "360",
          "332",
          "303",
          "275",
          "249",
          "224",
          "201",
          "180",
          "160"
        ],
        [
          "ZG17Cr1Mo1VG",
          "Nac+T Q+T",
          "20",
          "395",
          "364",
          "335",
          "307",
          "279",
          "253",
          "226",
          "202",
          "180",
          "160",
          "141"
        ],
        [
          "ZG23Cr12Mo1NiVG",
          "N+T",
          "1",
          "504",
          "479",
          "454",
          "430",
          "407",
          "383",
          "359",
          "336",
          "313",
          "291",
          "269"
        ],
        [
          "ZG23Cr12Mo1NiVG",
          "N+T",
          "10",
          "426",
          "401",
          "377",
          "354",
          "331",
          "309",
          "288",
          "267",
          "247",
          "227",
          "207"
        ],
        [
          "ZG23Cr12Mo1NiVG",
          "N+T",
          "20",
          "394",
          "369",
          "245",
          "322",
          "300",
          "279",
          "259",
          "241",
          "223",
          "205",
          "187"
        ],
        [
          "ZG07Cr20Ni10G",
          "Q",
          "1",
          "—",
          "—",
          "—",
          "—",
          "—",
          "—",
          "—",
          "—",
          "—",
          "—",
          "150"
        ],
        [
          "ZG07Cr20Ni10G",
          "Q",
          "10",
          "—",
          "—",
          "—",
          "—",
          "—",
          "—",
          "—",
          "—",
          "—",
          "—",
          "115"
        ],
        [
          "ZG07Cr20Ni10G",
          "Q",
          "25",
          "—",
          "—",
          "—",
          "—",
          "—",
          "—",
          "—",
          "—",
          "—",
          "—",
          "102"
        ]
      ],
      "headerRows": [
        [
          "牌 号",
          "参考热处理",
          "断裂时间 /10^4h",
          "下列各温度(℃)下计算的断裂平均应力^ （MPa）",
          "下列各温度(℃)下计算的断裂平均应力^ （MPa）",
          "下列各温度(℃)下计算的断裂平均应力^ （MPa）",
          "下列各温度(℃)下计算的断裂平均应力^ （MPa）",
          "下列各温度(℃)下计算的断裂平均应力^ （MPa）",
          "下列各温度(℃)下计算的断裂平均应力^ （MPa）",
          "下列各温度(℃)下计算的断裂平均应力^ （MPa）",
          "下列各温度(℃)下计算的断裂平均应力^ （MPa）",
          "下列各温度(℃)下计算的断裂平均应力^ （MPa）",
          "下列各温度(℃)下计算的断裂平均应力^ （MPa）",
          "下列各温度(℃)下计算的断裂平均应力^ （MPa）"
        ],
        [
          "牌 号",
          "参考热处理",
          "断裂时间 /10^4h",
          "400",
          "410",
          "420",
          "430",
          "440",
          "450",
          "460",
          "470",
          "480",
          "490",
          "500"
        ]
      ],
      "sourceId": "jxclsj:85",
      "byteOffset": 4867207,
      "sourceFile": "jxclsj/jxclsj.ysc",
      "scenario": "承压钢铸钢高温断裂应力①"
    },
    {
      "id": "steel:24:2",
      "key": 24,
      "title": "承压钢铸钢高温断裂应力①",
      "family": "承压钢铸钢件",
      "standard": [
        "GB/T16253-1996"
      ],
      "path": "机械工程师电子手册/机械工程材料/钢/铸钢/承压钢铸钢件/承压钢铸钢高温断裂应力",
      "notes": "承压钢铸钢高温断裂应力(摘自GB/T16253-1996) ^ (表一) (表二)",
      "gradeColumn": 0,
      "fields": [
        {
          "name": "牌号",
          "unit": "",
          "semantics": "",
          "context": "",
          "headers": [
            "牌号"
          ],
          "role": "grade",
          "kind": "strength"
        },
        {
          "name": "参考热处理",
          "unit": "",
          "semantics": "",
          "context": "",
          "headers": [
            "参考热处理"
          ],
          "role": "condition",
          "kind": "strength"
        },
        {
          "name": "断裂时间/10^4h",
          "unit": "",
          "semantics": "",
          "context": "",
          "headers": [
            "断裂时间/10^4h"
          ],
          "role": "condition",
          "kind": "strength"
        },
        {
          "name": "下列各温度(℃)下计算的断裂平均应力^（MPa）；510",
          "unit": "MPa",
          "semantics": "",
          "context": "",
          "headers": [
            "下列各温度(℃)下计算的断裂平均应力^（MPa）",
            "510"
          ],
          "role": "property",
          "kind": "strength"
        },
        {
          "name": "下列各温度(℃)下计算的断裂平均应力^（MPa）；520",
          "unit": "MPa",
          "semantics": "",
          "context": "",
          "headers": [
            "下列各温度(℃)下计算的断裂平均应力^（MPa）",
            "520"
          ],
          "role": "property",
          "kind": "strength"
        },
        {
          "name": "下列各温度(℃)下计算的断裂平均应力^（MPa）；530",
          "unit": "MPa",
          "semantics": "",
          "context": "",
          "headers": [
            "下列各温度(℃)下计算的断裂平均应力^（MPa）",
            "530"
          ],
          "role": "property",
          "kind": "strength"
        },
        {
          "name": "下列各温度(℃)下计算的断裂平均应力^（MPa）；540",
          "unit": "MPa",
          "semantics": "",
          "context": "",
          "headers": [
            "下列各温度(℃)下计算的断裂平均应力^（MPa）",
            "540"
          ],
          "role": "property",
          "kind": "strength"
        },
        {
          "name": "下列各温度(℃)下计算的断裂平均应力^（MPa）；550",
          "unit": "MPa",
          "semantics": "",
          "context": "",
          "headers": [
            "下列各温度(℃)下计算的断裂平均应力^（MPa）",
            "550"
          ],
          "role": "property",
          "kind": "strength"
        },
        {
          "name": "下列各温度(℃)下计算的断裂平均应力^（MPa）；560",
          "unit": "MPa",
          "semantics": "",
          "context": "",
          "headers": [
            "下列各温度(℃)下计算的断裂平均应力^（MPa）",
            "560"
          ],
          "role": "property",
          "kind": "strength"
        },
        {
          "name": "下列各温度(℃)下计算的断裂平均应力^（MPa）；570",
          "unit": "MPa",
          "semantics": "",
          "context": "",
          "headers": [
            "下列各温度(℃)下计算的断裂平均应力^（MPa）",
            "570"
          ],
          "role": "property",
          "kind": "strength"
        },
        {
          "name": "下列各温度(℃)下计算的断裂平均应力^（MPa）；580",
          "unit": "MPa",
          "semantics": "",
          "context": "",
          "headers": [
            "下列各温度(℃)下计算的断裂平均应力^（MPa）",
            "580"
          ],
          "role": "property",
          "kind": "strength"
        },
        {
          "name": "下列各温度(℃)下计算的断裂平均应力^（MPa）；590",
          "unit": "MPa",
          "semantics": "",
          "context": "",
          "headers": [
            "下列各温度(℃)下计算的断裂平均应力^（MPa）",
            "590"
          ],
          "role": "property",
          "kind": "strength"
        },
        {
          "name": "下列各温度(℃)下计算的断裂平均应力^（MPa）；600",
          "unit": "MPa",
          "semantics": "",
          "context": "",
          "headers": [
            "下列各温度(℃)下计算的断裂平均应力^（MPa）",
            "600"
          ],
          "role": "property",
          "kind": "strength"
        }
      ],
      "rows": [
        [
          "ZG19MoG",
          "N+T Q+T",
          "1",
          "134",
          "110",
          "90",
          "74",
          "66",
          "—",
          "—",
          "—",
          "—",
          "—"
        ],
        [
          "ZG19MoG",
          "N+T Q+T",
          "10",
          "68",
          "54",
          "43",
          "35",
          "30",
          "—",
          "—",
          "—",
          "—",
          "—"
        ],
        [
          "ZG19MoG",
          "N+T Q+T",
          "20",
          "54",
          "41",
          "32",
          "26",
          "23",
          "—",
          "—",
          "—",
          "—",
          "—"
        ],
        [
          "ZG15Cr1MoG",
          "N+T Q+T",
          "1",
          "165",
          "145",
          "127",
          "112",
          "98",
          "—",
          "—",
          "—",
          "—",
          "—"
        ],
        [
          "ZG15Cr1MoG",
          "N+T Q+T",
          "10",
          "98",
          "83",
          "70",
          "61",
          "55",
          "—",
          "—",
          "—",
          "—",
          "—"
        ],
        [
          "ZG15Cr1MoG",
          "N+T Q+T",
          "20",
          "80",
          "67",
          "56",
          "49",
          "44",
          "—",
          "—",
          "—",
          "—",
          "—"
        ],
        [
          "ZG12Cr2Mo1G",
          "N+T",
          "1",
          "163",
          "147",
          "133",
          "121",
          "110",
          "96",
          "85",
          "76",
          "68",
          "61"
        ],
        [
          "ZG12Cr2Mo1G",
          "N+T",
          "3",
          "137",
          "123",
          "111",
          "100",
          "88",
          "79",
          "70",
          "61",
          "54",
          "48"
        ],
        [
          "ZG12Cr2Mo1G",
          "N+T",
          "5",
          "125",
          "113",
          "101",
          "89",
          "80",
          "71",
          "62",
          "54",
          "47",
          "42"
        ],
        [
          "ZG12Cr2Mo1G",
          "N+T",
          "10",
          "111",
          "99",
          "85",
          "79",
          "69",
          "59",
          "51",
          "44",
          "38",
          "34"
        ],
        [
          "ZG16Cr2Mo1G",
          "N+T Nac+T Q+T",
          "1",
          "170",
          "152",
          "136",
          "120",
          "106",
          "93",
          "81",
          "72",
          "63",
          "58"
        ],
        [
          "ZG16Cr2Mo1G",
          "N+T Nac+T Q+T",
          "10",
          "120",
          "106",
          "92",
          "79",
          "66",
          "56",
          "46",
          "38",
          "32",
          "28"
        ],
        [
          "ZG16Cr2Mo1G",
          "N+T Nac+T Q+T",
          "20",
          "104",
          "90",
          "76",
          "64",
          "52",
          "42",
          "34",
          "28",
          "24",
          "22"
        ],
        [
          "ZG17Cr1Mo1VG",
          "Nac+T Q+T",
          "1",
          "203",
          "187",
          "171",
          "157",
          "144",
          "131",
          "119",
          "107",
          "96",
          "86"
        ],
        [
          "ZG17Cr1Mo1VG",
          "Nac+T Q+T",
          "10",
          "144",
          "129",
          "114",
          "101",
          "88",
          "76",
          "64",
          "53",
          "41",
          "30"
        ],
        [
          "ZG17Cr1Mo1VG",
          "Nac+T Q+T",
          "20",
          "125",
          "110",
          "96",
          "83",
          "71",
          "59",
          "47",
          "36",
          "25",
          "14"
        ],
        [
          "ZG23Cr12Mo1NiVG",
          "N+T",
          "1",
          "248",
          "227",
          "206",
          "185",
          "167",
          "148",
          "130",
          "114",
          "98",
          "83"
        ],
        [
          "ZG23Cr12Mo1NiVG",
          "N+T",
          "10",
          "187",
          "171",
          "152",
          "135",
          "118",
          "103",
          "88",
          "74",
          "60",
          "49"
        ],
        [
          "ZG23Cr12Mo1NiVG",
          "N+T",
          "20",
          "169",
          "151",
          "134",
          "118",
          "103",
          "88",
          "74",
          "61",
          "49",
          "39"
        ],
        [
          "ZG07Cr20Ni10G",
          "Q",
          "1",
          "139",
          "131",
          "124",
          "117",
          "110",
          "104",
          "98",
          "91",
          "85",
          "80"
        ],
        [
          "ZG07Cr20Ni10G",
          "Q",
          "10",
          "108",
          "100",
          "93",
          "86",
          "80",
          "75",
          "69",
          "64",
          "59",
          "55"
        ],
        [
          "ZG07Cr20Ni10G",
          "Q",
          "25",
          "94",
          "88",
          "81",
          "75",
          "70",
          "65",
          "60",
          "56",
          "51",
          "47"
        ]
      ],
      "headerRows": [
        [
          "牌 号",
          "参考热 处理",
          "断裂时间 /10^4h",
          "下列各温度(℃)下计算的断裂平均应力^ （MPa）",
          "下列各温度(℃)下计算的断裂平均应力^ （MPa）",
          "下列各温度(℃)下计算的断裂平均应力^ （MPa）",
          "下列各温度(℃)下计算的断裂平均应力^ （MPa）",
          "下列各温度(℃)下计算的断裂平均应力^ （MPa）",
          "下列各温度(℃)下计算的断裂平均应力^ （MPa）",
          "下列各温度(℃)下计算的断裂平均应力^ （MPa）",
          "下列各温度(℃)下计算的断裂平均应力^ （MPa）",
          "下列各温度(℃)下计算的断裂平均应力^ （MPa）",
          "下列各温度(℃)下计算的断裂平均应力^ （MPa）"
        ],
        [
          "牌 号",
          "参考热 处理",
          "断裂时间 /10^4h",
          "510",
          "520",
          "530",
          "540",
          "550",
          "560",
          "570",
          "580",
          "590",
          "600"
        ]
      ],
      "sourceId": "jxclsj:85",
      "byteOffset": 4867207,
      "sourceFile": "jxclsj/jxclsj.ysc",
      "scenario": "承压钢铸钢高温断裂应力①"
    },
    {
      "id": "steel:25:1",
      "key": 25,
      "title": "轧辊铸钢牌号及化学成分",
      "family": "轧辊铸钢",
      "standard": [
        "GB/T1503-1989"
      ],
      "path": "机械工程师电子手册/机械工程材料/钢/铸钢/轧辊铸钢/轧辊铸钢牌号及化学成分",
      "notes": "轧辊铸钢牌号及化学成分(摘自GB/T1503-1989)",
      "gradeColumn": 1,
      "fields": [
        {
          "name": "分类",
          "unit": "",
          "semantics": "",
          "context": "",
          "headers": [
            "分类"
          ],
          "role": "condition",
          "kind": "strength"
        },
        {
          "name": "钢号",
          "unit": "",
          "semantics": "",
          "context": "",
          "headers": [
            "钢号"
          ],
          "role": "grade",
          "kind": "strength"
        },
        {
          "name": "C",
          "unit": "%",
          "semantics": "",
          "context": "",
          "headers": [
            "化学成分(质量分数)，%",
            "C(碳)"
          ],
          "role": "property",
          "kind": "grade"
        },
        {
          "name": "Mn",
          "unit": "%",
          "semantics": "",
          "context": "",
          "headers": [
            "化学成分(质量分数)，%",
            "Mn(锰)"
          ],
          "role": "property",
          "kind": "grade"
        },
        {
          "name": "Si",
          "unit": "%",
          "semantics": "",
          "context": "",
          "headers": [
            "化学成分(质量分数)，%",
            "Si(硅)"
          ],
          "role": "property",
          "kind": "grade"
        },
        {
          "name": "Cr",
          "unit": "%",
          "semantics": "",
          "context": "",
          "headers": [
            "化学成分(质量分数)，%",
            "Cr(铬)"
          ],
          "role": "property",
          "kind": "grade"
        },
        {
          "name": "Ni",
          "unit": "%",
          "semantics": "",
          "context": "",
          "headers": [
            "化学成分(质量分数)，%",
            "Ni(镍)"
          ],
          "role": "property",
          "kind": "grade"
        },
        {
          "name": "Mo",
          "unit": "%",
          "semantics": "",
          "context": "",
          "headers": [
            "化学成分(质量分数)，%",
            "Mo(钼)"
          ],
          "role": "property",
          "kind": "grade"
        },
        {
          "name": "P",
          "unit": "%",
          "semantics": "",
          "context": "",
          "headers": [
            "化学成分(质量分数)，%",
            "P(磷)"
          ],
          "role": "property",
          "kind": "grade"
        },
        {
          "name": "S",
          "unit": "%",
          "semantics": "",
          "context": "",
          "headers": [
            "化学成分(质量分数)，%",
            "S(硫)"
          ],
          "role": "property",
          "kind": "grade"
        }
      ],
      "rows": [
        [
          "优质碳素钢",
          "ZU70",
          "0.65~0.75",
          "0.50~0.80",
          "0.20~0.45",
          "—",
          "—",
          "—",
          "≤0.040",
          "≤0.040"
        ],
        [
          "优质碳素钢",
          "ZU70Mn",
          "0.65~0.75",
          "0.90~1.20",
          "0.20~0.45",
          "—",
          "—",
          "—",
          "≤0.040",
          "≤0.040"
        ],
        [
          "优质碳素钢",
          "ZU80",
          "0.75~0.85",
          "0.50~0.80",
          "0.20~0.45",
          "—",
          "—",
          "—",
          "≤0.040",
          "≤0.040"
        ],
        [
          "合金钢",
          "ZU60CrMnMo",
          "0.55~0.65",
          "0.90~1.20",
          "0.20~0.45",
          "0.80~1.20",
          "—",
          "0.20~0.45",
          "≤0.035",
          "≤0.030"
        ],
        [
          "合金钢",
          "ZU65CrNiMo",
          "0.60~0.70",
          "0.50~0.80",
          "0.200.60",
          "0.80~1.20",
          "0.20~0.50",
          "0.20~0.45",
          "≤0.035",
          "≤0.030"
        ],
        [
          "合金钢",
          "ZU70Mn2",
          "0.65~0.75",
          "1.40~1.80",
          "0.20~0.45",
          "—",
          "—",
          "—",
          "≤0.035",
          "≤0.030"
        ],
        [
          "合金钢",
          "ZU70Mn2Mo",
          "0.65~0.75",
          "1.40~1.80",
          "0.20~0.45",
          "—",
          "—",
          "0.20~0.45",
          "≤0.035",
          "≤0.030"
        ],
        [
          "合金钢",
          "ZU75CrMo",
          "0.70~0.80",
          "0.60~0.90",
          "0.20~0.45",
          "0.75~1.00",
          "—",
          "0.20~0.45",
          "≤0.035",
          "≤0.030"
        ],
        [
          "合金钢",
          "ZU75CrNiMnMo",
          "0.70~0.80",
          "0.70~1.10",
          "0.20~0.60",
          "0.90~1.20",
          "0.20~0.50",
          "0.20~0.45",
          "≤0.035",
          "≤0.030"
        ],
        [
          "合金钢",
          "ZU80Cr",
          "0.75~0.85",
          "0.50~0.80",
          "0.200.45",
          "0.45~0.70",
          "—",
          "—",
          "≤0.035",
          "≤0.030"
        ],
        [
          "半钢",
          "ZUB140CrMo",
          "1.30~1.50",
          "0.70~1.10",
          "0.30~0.60",
          "0.80~1.20",
          "—",
          "0.20~0.60",
          "≤0.035",
          "≤0.030"
        ],
        [
          "半钢",
          "ZUB140CiNiMo",
          "1.30~1.50",
          "0.70~1.10",
          "0.30~0.60",
          "0.80~1.20",
          "≤0.20",
          "0.20~0.60",
          "≤0.035",
          "≤0.030"
        ],
        [
          "半钢",
          "ZUB160CrMo",
          "1.50~1.70",
          "0.70~1.10",
          "0.30~0.60",
          "0.80~1.20",
          "—",
          "0.20~0.60",
          "≤0.035",
          "≤0.030"
        ],
        [
          "半钢",
          "ZUB160CrNiMo",
          "1.50~1.70",
          "0.70~1.10",
          "0.30~0.60",
          "0.80~1.20",
          "≤0.20",
          "0.20~0.60",
          "≤0.035",
          "0.030"
        ],
        [
          "石墨钢",
          "ZUS140SiCiMo",
          "1.30~1.50",
          "0.50~0.80",
          "1.30~1.60",
          "0.40~0.70",
          "—",
          "0.20~0.50",
          "≤0.035",
          "≤0.030"
        ],
        [
          "石墨钢",
          "ZUS150SiCiNiMo",
          "1.40~1.60",
          "0.60~1.00",
          "1.00~1.40",
          "0.60~1.00",
          "≤0.20",
          "0.20~0.50",
          "≤0.035",
          "≤0.030"
        ]
      ],
      "headerRows": [
        [
          "分类",
          "钢 号",
          "化 学 成 分 (质量分数)，%",
          "化 学 成 分 (质量分数)，%",
          "化 学 成 分 (质量分数)，%",
          "化 学 成 分 (质量分数)，%",
          "化 学 成 分 (质量分数)，%",
          "化 学 成 分 (质量分数)，%",
          "化 学 成 分 (质量分数)，%",
          "化 学 成 分 (质量分数)，%"
        ],
        [
          "分类",
          "钢 号",
          "C(碳)",
          "Mn(锰)",
          "Si(硅)",
          "Cr(铬)",
          "Ni(镍)",
          "Mo(钼)",
          "P(磷)",
          "S(硫)"
        ]
      ],
      "sourceId": "jxclsj:859",
      "byteOffset": 38881862,
      "sourceFile": "jxclsj/jxclsj.ysc",
      "scenario": "轧辊铸钢"
    },
    {
      "id": "steel:26:1",
      "key": 26,
      "title": "轧辊铸钢力学性能",
      "family": "轧辊铸钢",
      "standard": [
        "GB/T1503-1989"
      ],
      "path": "机械工程师电子手册/机械工程材料/钢/铸钢/轧辊铸钢/轧辊铸钢力学性能",
      "notes": "轧辊铸钢力学性能(摘自GB/T1503-1989)",
      "gradeColumn": 1,
      "fields": [
        {
          "name": "类别",
          "unit": "",
          "semantics": "",
          "context": "",
          "headers": [
            "类别"
          ],
          "role": "condition",
          "kind": "strength"
        },
        {
          "name": "牌号",
          "unit": "",
          "semantics": "",
          "context": "",
          "headers": [
            "牌号"
          ],
          "role": "grade",
          "kind": "strength"
        },
        {
          "name": "抗拉强度",
          "unit": "MPa",
          "semantics": "",
          "context": "附铸试样",
          "headers": [
            "附铸试样",
            "抗拉强度σb/MPa"
          ],
          "role": "property",
          "kind": "strength"
        },
        {
          "name": "伸长率",
          "unit": "%",
          "semantics": "",
          "context": "附铸试样",
          "headers": [
            "附铸试样",
            "伸长率δ(%)"
          ],
          "role": "property",
          "kind": "strength"
        },
        {
          "name": "冲击韧度akv",
          "unit": "J/cm²",
          "semantics": "",
          "context": "附铸试样",
          "headers": [
            "附铸试样",
            "冲击韧度akv/J·cm^-2"
          ],
          "role": "property",
          "kind": "strength"
        },
        {
          "name": "抗拉强度",
          "unit": "MPa",
          "semantics": "",
          "context": "梅花试样",
          "headers": [
            "梅花试样",
            "抗拉强度σb/MPa"
          ],
          "role": "property",
          "kind": "strength"
        },
        {
          "name": "伸长率",
          "unit": "%",
          "semantics": "",
          "context": "梅花试样",
          "headers": [
            "梅花试样",
            "伸长率δ(%)"
          ],
          "role": "property",
          "kind": "strength"
        },
        {
          "name": "冲击韧度akv",
          "unit": "J/cm²",
          "semantics": "",
          "context": "梅花试样",
          "headers": [
            "梅花试样",
            "冲击韧度akv/J·cm^-2"
          ],
          "role": "property",
          "kind": "strength"
        },
        {
          "name": "硬度HS",
          "unit": "HS",
          "semantics": "",
          "context": "辊身",
          "headers": [
            "硬度(HS)",
            "辊身"
          ],
          "role": "property",
          "kind": "strength"
        },
        {
          "name": "硬度HS",
          "unit": "HS",
          "semantics": "",
          "context": "辊颈",
          "headers": [
            "硬度(HS)",
            "辊颈"
          ],
          "role": "property",
          "kind": "strength"
        },
        {
          "name": "",
          "unit": "",
          "semantics": "",
          "context": "",
          "headers": [],
          "role": "ignore",
          "kind": "strength"
        }
      ],
      "rows": [
        [
          "优质碳素钢",
          "ZU70",
          "",
          "",
          "",
          "≥640",
          "≥7",
          "≥14.3",
          "32~42",
          "≤42",
          ""
        ],
        [
          "优质碳素钢",
          "ZU70Mn",
          "",
          "",
          "",
          "≥740",
          "≥6",
          "≥12",
          "32~42",
          "≤42",
          ""
        ],
        [
          "优质碳素钢",
          "ZU80",
          "",
          "",
          "",
          "≥710",
          "≥6",
          "≥9.8",
          "34~44",
          "≤44",
          ""
        ],
        [
          "合金钢",
          "ZU60CrMnMo",
          "",
          "",
          "",
          "≥740",
          "≥6",
          "≥14.3",
          "32~42",
          "≤42",
          ""
        ],
        [
          "合金钢",
          "ZU65CrNiMo",
          "≥650",
          "≥6",
          "≥9.8",
          "",
          "",
          "",
          "35~45",
          "≤45",
          ""
        ],
        [
          "合金钢",
          "ZU70Mn2",
          "",
          "",
          "",
          "≥740",
          "≥6",
          "≥9.8",
          "34~44",
          "≤44",
          ""
        ],
        [
          "合金钢",
          "ZU70Mn2Mo",
          "",
          "",
          "",
          "≥770",
          "≥6",
          "≥9.8",
          "36~46",
          "≤46",
          ""
        ],
        [
          "合金钢",
          "ZU75CrMo",
          "≥680",
          "≥6",
          "≥8.0",
          "≥770",
          "≥6",
          "≥9.8",
          "36~46",
          "≤46",
          ""
        ],
        [
          "合金钢",
          "ZU75CrNiMnMo",
          "≥700",
          "≥6",
          "≥9.8",
          "",
          "",
          "",
          "35~45",
          "≤45",
          ""
        ],
        [
          "合金钢",
          "ZU80Cr",
          "",
          "",
          "",
          "≥790",
          "≥6",
          "≥9.8",
          "38~48",
          "≤48",
          ""
        ],
        [
          "半钢",
          "ZUB140CrMo",
          "≥490",
          "",
          "",
          "≥590",
          "",
          "",
          "38~48",
          "≤48",
          ""
        ],
        [
          "半钢",
          "ZUB140CiNiMo",
          "≥490",
          "",
          "",
          "≥590",
          "",
          "",
          "35~45",
          "≤45",
          ""
        ],
        [
          "半钢",
          "ZUB160CrMo",
          "≥392",
          "",
          "",
          "≥540",
          "",
          "",
          "40~50",
          "≤50",
          ""
        ],
        [
          "半钢",
          "ZUB160CrNiMo",
          "≥392",
          "",
          "",
          "≥540",
          "",
          "",
          "38~48",
          "≤48",
          ""
        ],
        [
          "半钢",
          "ZUB160CrNiMo",
          "≥392",
          "",
          "",
          "≥540",
          "",
          "",
          "48~58",
          "≤48",
          ""
        ],
        [
          "石墨钢",
          "ZUS140SiCiMo",
          "≥540",
          "",
          "",
          "≥660",
          "",
          "",
          "36~46",
          "≤46",
          ""
        ],
        [
          "石墨钢",
          "ZUS150SiCiNiMo",
          "≥500",
          "",
          "",
          "≥600",
          "",
          "",
          "40~50",
          "≤50",
          ""
        ]
      ],
      "headerRows": [
        [
          "类别",
          "牌号",
          "附铸试样",
          "附铸试样",
          "附铸试样",
          "梅花试样",
          "梅花试样",
          "梅花试样",
          "硬度 (HS)",
          "硬度 (HS)",
          ""
        ],
        [
          "类别",
          "牌号",
          "抗拉强度 σb/ MPa",
          "伸长率 δ(%)",
          "冲击韧度 akv/ J·cm^-2",
          "抗拉强度 σb/ MPa",
          "伸长率 δ(%)",
          "冲击韧度 akv/ J·cm^-2",
          "硬度 (HS)",
          "硬度 (HS)",
          ""
        ],
        [
          "类别",
          "牌号",
          "抗拉强度 σb/ MPa",
          "伸长率 δ(%)",
          "冲击韧度 akv/ J·cm^-2",
          "抗拉强度 σb/ MPa",
          "伸长率 δ(%)",
          "冲击韧度 akv/ J·cm^-2",
          "辊身",
          "辊颈",
          ""
        ]
      ],
      "sourceId": "jxclsj:858",
      "byteOffset": 38834187,
      "sourceFile": "jxclsj/jxclsj.ysc",
      "scenario": "轧辊铸钢"
    },
    {
      "id": "steel:27:1",
      "key": 27,
      "title": "滚动轴承钢的化学成分及硬度值",
      "family": "变形钢",
      "standard": [
        "YB/T1-1980",
        "GB/T3086-1982",
        "GB/T3203-1982"
      ],
      "path": "机械工程师电子手册/机械工程材料/钢/变形钢/滚动轴承钢的化学成分及硬度值",
      "notes": "滚动轴承钢的化学成分及硬度值 高碳铬轴承钢(YB/ T1-1980) 高碳铬不锈轴承钢(GB/ T3086-1982) 渗碳轴承钢(GB/ T3203-1982) 无铬轴承钢 注：“RE”表示混合稀土元素。",
      "gradeColumn": 0,
      "fields": [
        {
          "name": "牌号",
          "unit": "",
          "semantics": "",
          "context": "",
          "headers": [
            "牌号"
          ],
          "role": "grade",
          "kind": "strength"
        },
        {
          "name": "C",
          "unit": "%",
          "semantics": "",
          "context": "",
          "headers": [
            "化学成分(质量分数)，%",
            "C(碳)"
          ],
          "role": "property",
          "kind": "grade"
        },
        {
          "name": "Mn",
          "unit": "%",
          "semantics": "",
          "context": "",
          "headers": [
            "化学成分(质量分数)，%",
            "Mn(锰)"
          ],
          "role": "property",
          "kind": "grade"
        },
        {
          "name": "Si",
          "unit": "%",
          "semantics": "",
          "context": "",
          "headers": [
            "化学成分(质量分数)，%",
            "Si(硅)"
          ],
          "role": "property",
          "kind": "grade"
        },
        {
          "name": "P",
          "unit": "%",
          "semantics": "",
          "context": "",
          "headers": [
            "化学成分(质量分数)，%",
            "P(磷)"
          ],
          "role": "property",
          "kind": "grade"
        },
        {
          "name": "S",
          "unit": "%",
          "semantics": "",
          "context": "",
          "headers": [
            "化学成分(质量分数)，%",
            "S(硫)"
          ],
          "role": "property",
          "kind": "grade"
        },
        {
          "name": "Cr",
          "unit": "%",
          "semantics": "",
          "context": "",
          "headers": [
            "化学成分(质量分数)，%",
            "Cr(铬)"
          ],
          "role": "property",
          "kind": "grade"
        },
        {
          "name": "硬度HBS",
          "unit": "HBS",
          "semantics": "",
          "context": "退火后",
          "headers": [
            "硬度HBS(退火后)"
          ],
          "role": "property",
          "kind": "strength"
        }
      ],
      "rows": [
        [
          "GCr9",
          "1.00~1.100",
          "0.25~0.45",
          "0.15~0.35",
          "≤0.025",
          "≤0.025",
          "0.90~1.20",
          "179~207"
        ],
        [
          "GCr9SiMn",
          "1.00~1.100",
          "0.95~1.25",
          "0.45~0.75",
          "≤0.025",
          "≤0.025",
          "0.90~1.20",
          "179~217"
        ],
        [
          "GCr15",
          "0.95~1.050",
          "0.25~0.45",
          "0.15~0.35",
          "≤0.025",
          "≤0.025",
          "1.40~1.65",
          "179~207"
        ],
        [
          "GCr15iMn",
          "0.95~1.050",
          "0.95~1.25",
          "0.45~0.75",
          "≤0.025",
          "≤0.025",
          "1.40~1.65",
          "179~217"
        ]
      ],
      "headerRows": [
        [
          "牌号",
          "化学成分(质量分数)，%",
          "化学成分(质量分数)，%",
          "化学成分(质量分数)，%",
          "化学成分(质量分数)，%",
          "化学成分(质量分数)，%",
          "化学成分(质量分数)，%",
          "硬度HBS (退火后)"
        ],
        [
          "牌号",
          "C(碳)",
          "Mn(锰)",
          "Si(硅)",
          "P(磷)",
          "S(硫)",
          "Cr(铬)",
          "硬度HBS (退火后)"
        ]
      ],
      "sourceId": "jxclsj:240",
      "byteOffset": 10786294,
      "sourceFile": "jxclsj/jxclsj.ysc",
      "scenario": "滚动轴承钢"
    },
    {
      "id": "steel:27:2",
      "key": 27,
      "title": "滚动轴承钢的化学成分及硬度值",
      "family": "变形钢",
      "standard": [
        "YB/T1-1980",
        "GB/T3086-1982",
        "GB/T3203-1982"
      ],
      "path": "机械工程师电子手册/机械工程材料/钢/变形钢/滚动轴承钢的化学成分及硬度值",
      "notes": "滚动轴承钢的化学成分及硬度值 高碳铬轴承钢(YB/ T1-1980) 高碳铬不锈轴承钢(GB/ T3086-1982) 渗碳轴承钢(GB/ T3203-1982) 无铬轴承钢 注：“RE”表示混合稀土元素。",
      "gradeColumn": 0,
      "fields": [
        {
          "name": "牌号",
          "unit": "",
          "semantics": "",
          "context": "",
          "headers": [
            "牌号"
          ],
          "role": "grade",
          "kind": "strength"
        },
        {
          "name": "C",
          "unit": "%",
          "semantics": "",
          "context": "",
          "headers": [
            "化学成分(质量分数)，%",
            "C(碳)"
          ],
          "role": "property",
          "kind": "grade"
        },
        {
          "name": "Mn",
          "unit": "%",
          "semantics": "",
          "context": "",
          "headers": [
            "化学成分(质量分数)，%",
            "Mn(锰)"
          ],
          "role": "property",
          "kind": "grade"
        },
        {
          "name": "Si",
          "unit": "%",
          "semantics": "",
          "context": "",
          "headers": [
            "化学成分(质量分数)，%",
            "Si(硅)"
          ],
          "role": "property",
          "kind": "grade"
        },
        {
          "name": "P",
