Repository: cyx3705/2026-044

# Norma 代码组件

| 目录或文件 | 内容 |
| --- | --- |
| `Norma/` | 模块本体（权威源）。产物 `Norma.dll` 由宿主装载。 |
| `Norma/eng/` | 发布候选打包脚本（本地用；正式候选由宿主管线构建）。 |
| `Norma.Tests/` | 离线自动验证。可执行文件，全部 PASS 时退出码 0；最后一组用宿主 `ModuleHost` 装载打好的包。 |
| `Test-ProjectContract.ps1` | 只读项目合同检查：版本三处一致、模块身份、页面 owner、目录级别、失效链接、BOM、z-Publish 按字节入库。模块名从 `module.manifest.json` 推出，不用改。 |

`bin/`、`obj/` 是可重建生成物，不入库；发布候选写到根目录 `z-Publish/`。

模块引用宿主发布快照（`2026-023-HistoryVulcan/z-Publish/host`）且 `Private=false`——部署时由宿主提供，
包里不带副本。F 盘工作区里由 `vulcan.dev.start` 生成的 `Directory.Build.user.props` 把快照路径指回来。

```powershell
powershell -NoProfile -ExecutionPolicy Bypass -File .\b-Code\Test-ProjectContract.ps1 -Instantiation
```

File: b-Code/Norma/Formulas/steel.json (part 6 of 35)
      ],
      "rows": [
        [
          "ZGD270-480",
          "unit": "%",
          "semantics": "",
          "context": "",
          "headers": [
            "化学成分(质量分数)，%",
            "P(磷)"
          ],
          "role": "property",
          "kind": "grade"
        },
        {
          "name": "S",
          "unit": "%",
          "semantics": "",
          "context": "",
          "headers": [
            "化学成分(质量分数)，%",
            "S(硫)"
          ],
          "role": "property",
          "kind": "grade"
        },
        {
          "name": "Cr",
          "unit": "%",
          "semantics": "",
          "context": "",
          "headers": [
            "化学成分(质量分数)，%",
            "Cr(铬)"
          ],
          "role": "property",
          "kind": "grade"
        },
        {
          "name": "Mo",
          "unit": "%",
          "semantics": "",
          "context": "",
          "headers": [
            "化学成分(质量分数)，%",
            "Mo(钼)"
          ],
          "role": "property",
          "kind": "grade"
        },
        {
          "name": "硬度HBS",
          "unit": "HBS",
          "semantics": "",
          "context": "退火后",
          "headers": [
            "硬度HBS(退火后)"
          ],
          "role": "property",
          "kind": "strength"
        }
      ],
      "rows": [
        [
          "9Cr18",
          "0.90~1.00",
          "≤0.80",
          "≤0.80",
          "≤0.035",
          "≤0.030",
          "17.0~19.0",
          "—",
          "197~241(直径 >16mm钢材)"
        ],
        [
          "9Cr18Mo",
          "0.95~1.10",
          "≤0.80",
          "≤0.80",
          "≤0.035",
          "≤0.030",
          "16.0~18.0",
          "0.40~0.70",
          "197~241(直径 >16mm钢材)"
        ]
      ],
      "headerRows": [
        [
          "牌号",
          "化学成分(质量分数)，%",
          "化学成分(质量分数)，%",
          "化学成分(质量分数)，%",
          "化学成分(质量分数)，%",
          "化学成分(质量分数)，%",
          "化学成分(质量分数)，%",
          "化学成分(质量分数)，%",
          "硬度HBS (退火后)"
        ],
        [
          "牌号",
          "C(碳)",
          "Mn(锰)",
          "Si(硅)",
          "P(磷)",
          "S(硫)",
          "Cr(铬)",
          "Mo(钼)",
          "硬度HBS (退火后)"
        ]
      ],
      "sourceId": "jxclsj:240",
      "byteOffset": 10786294,
      "sourceFile": "jxclsj/jxclsj.ysc",
      "scenario": "滚动轴承钢"
    },
    {
      "id": "steel:27:3",
      "key": 27,
      "title": "滚动轴承钢的化学成分及硬度值",
      "family": "变形钢",
      "standard": [
        "YB/T1-1980",
        "GB/T3086-1982",
        "GB/T3203-1982"
      ],
      "path": "机械工程师电子手册/机械工程材料/钢/变形钢/滚动轴承钢的化学成分及硬度值",
      "notes": "滚动轴承钢的化学成分及硬度值 高碳铬轴承钢(YB/ T1-1980) 高碳铬不锈轴承钢(GB/ T3086-1982) 渗碳轴承钢(GB/ T3203-1982) 无铬轴承钢 注：“RE”表示混合稀土元素。",
      "gradeColumn": 0,
      "fields": [
        {
          "name": "牌号",
          "unit": "",
          "semantics": "",
          "context": "",
          "headers": [
            "牌号"
          ],
          "role": "grade",
          "kind": "strength"
        },
        {
          "name": "C",
          "unit": "%",
          "semantics": "",
          "context": "",
          "headers": [
            "化学成分(质量分数)，%",
            "C(碳)"
          ],
          "role": "property",
          "kind": "grade"
        },
        {
          "name": "Mn",
          "unit": "%",
          "semantics": "",
          "context": "",
          "headers": [
            "化学成分(质量分数)，%",
            "Mn(锰)"
          ],
          "role": "property",
          "kind": "grade"
        },
        {
          "name": "Si",
          "unit": "%",
          "semantics": "",
          "context": "",
          "headers": [
            "化学成分(质量分数)，%",
            "Si(硅)"
          ],
          "role": "property",
          "kind": "grade"
        },
        {
          "name": "P",
          "unit": "%",
          "semantics": "",
          "context": "",
          "headers": [
            "化学成分(质量分数)，%",
            "P(磷)"
          ],
          "role": "property",
          "kind": "grade"
        },
        {
          "name": "S",
          "unit": "%",
          "semantics": "",
          "context": "",
          "headers": [
            "化学成分(质量分数)，%",
            "S(硫)"
          ],
          "role": "property",
          "kind": "grade"
        },
        {
          "name": "Cr",
          "unit": "%",
          "semantics": "",
          "context": "",
          "headers": [
            "化学成分(质量分数)，%",
            "Cr(铬)"
          ],
          "role": "property",
          "kind": "grade"
        },
        {
          "name": "Ni",
          "unit": "%",
          "semantics": "",
          "context": "",
          "headers": [
            "化学成分(质量分数)，%",
            "Ni(镍)"
          ],
          "role": "property",
          "kind": "grade"
        },
        {
          "name": "Mo",
          "unit": "%",
          "semantics": "",
          "context": "",
          "headers": [
            "化学成分(质量分数)，%",
            "Mo(钼)"
          ],
          "role": "property",
          "kind": "grade"
        },
        {
          "name": "Cu",
          "unit": "%",
          "semantics": "",
          "context": "",
          "headers": [
            "化学成分(质量分数)，%",
            "Cu(铜)"
          ],
          "role": "property",
          "kind": "grade"
        },
        {
          "name": "硬度HBS",
          "unit": "HBS",
          "semantics": "",
          "context": "退火后",
          "headers": [
            "硬度HBS(退火后)"
          ],
          "role": "property",
          "kind": "strength"
        }
      ],
      "rows": [
        [
          "G20CrMo",
          "0.17~0.23",
          "0.65~0.95",
          "0.20~0.35",
          "≤0.030",
          "≤0.030",
          "0.35~0.65",
          "—",
          "0.08~0.15",
          "0.25",
          "≤229"
        ],
        [
          "G20CrNiMo",
          "0.17~0.23",
          "0.60~0.90",
          "0.15~0.40",
          "≤0.030",
          "≤0.030",
          "0.35~0.65",
          "0.40~0.70",
          "0.15~0.30",
          "0.25",
          "≤229"
        ],
        [
          "G20CrNi2Mo",
          "0.17~0.23",
          "0.40~0.70",
          "0.15~0.40",
          "≤0.030",
          "≤0.030",
          "0.35~0.65",
          "1.60~2.00",
          "0.20~0.30",
          "0.25",
          "≤229"
        ],
        [
          "G20CrNi4",
          "0.17~0.23",
          "0.30~0.60",
          "0.15~0.40",
          "≤0.030",
          "≤0.030",
          "1.25~1.75",
          "3.25~3.75",
          "—",
          "0.25",
          "≤241"
        ],
        [
          "G10CrNi3Mo",
          "0.08~0.13",
          "0.40~0.70",
          "0.15~0.40",
          "≤0.030",
          "≤0.030",
          "1.00~1.40",
          "3.00~3.50",
          "0.08~0.15",
          "0.25",
          "≤229"
        ],
        [
          "G20Cr2Mn2Mo",
          "0.17~0.23",
          "1.30~1.60",
          "0.15~0.40",
          "≤0.030",
          "≤0.030",
          "1.70~2.00",
          "≤0.30",
          "0.20~0.30",
          "0.25",
          "≤229"
        ]
      ],
      "headerRows": [
        [
          "牌号",
          "化学成分(质量分数)，%",
          "化学成分(质量分数)，%",
          "化学成分(质量分数)，%",
          "化学成分(质量分数)，%",
          "化学成分(质量分数)，%",
          "化学成分(质量分数)，%",
          "化学成分(质量分数)，%",
          "化学成分(质量分数)，%",
          "化学成分(质量分数)，%",
          "硬度HBS (退火后)"
        ],
        [
          "牌号",
          "C(碳)",
          "Mn(锰)",
          "Si(硅)",
          "P(磷)",
          "S(硫)",
          "Cr(铬)",
          "Ni(镍)",
          "Mo(钼)",
          "Cu(铜)",
          "硬度HBS (退火后)"
        ]
      ],
      "sourceId": "jxclsj:240",
      "byteOffset": 10786294,
      "sourceFile": "jxclsj/jxclsj.ysc",
      "scenario": "滚动轴承钢"
    },
    {
      "id": "steel:27:4",
      "key": 27,
      "title": "滚动轴承钢的化学成分及硬度值",
      "family": "变形钢",
      "standard": [
        "YB/T1-1980",
        "GB/T3086-1982",
        "GB/T3203-1982"
      ],
      "path": "机械工程师电子手册/机械工程材料/钢/变形钢/滚动轴承钢的化学成分及硬度值",
      "notes": "滚动轴承钢的化学成分及硬度值 高碳铬轴承钢(YB/ T1-1980) 高碳铬不锈轴承钢(GB/ T3086-1982) 渗碳轴承钢(GB/ T3203-1982) 无铬轴承钢 注：“RE”表示混合稀土元素。",
      "gradeColumn": 0,
      "fields": [
        {
          "name": "牌号",
          "unit": "",
          "semantics": "",
          "context": "",
          "headers": [
            "牌号"
          ],
          "role": "grade",
          "kind": "strength"
        },
        {
          "name": "C",
          "unit": "%",
          "semantics": "",
          "context": "",
          "headers": [
            "化学成分(质量分数)，%",
            "C(碳)"
          ],
          "role": "property",
          "kind": "grade"
        },
        {
          "name": "Mn",
          "unit": "%",
          "semantics": "",
          "context": "",
          "headers": [
            "化学成分(质量分数)，%",
            "Mn(锰)"
          ],
          "role": "property",
          "kind": "grade"
        },
        {
          "name": "Si",
          "unit": "%",
          "semantics": "",
          "context": "",
          "headers": [
            "化学成分(质量分数)，%",
            "Si(硅)"
          ],
          "role": "property",
          "kind": "grade"
        },
        {
          "name": "P",
          "unit": "%",
          "semantics": "",
          "context": "",
          "headers": [
            "化学成分(质量分数)，%",
            "P(磷)"
          ],
          "role": "property",
          "kind": "grade"
        },
        {
          "name": "S",
          "unit": "%",
          "semantics": "",
          "context": "",
          "headers": [
            "化学成分(质量分数)，%",
            "S(硫)"
          ],
          "role": "property",
          "kind": "grade"
        },
        {
          "name": "Cr",
          "unit": "%",
          "semantics": "",
          "context": "",
          "headers": [
            "化学成分(质量分数)，%",
            "Cr(铬)"
          ],
          "role": "property",
          "kind": "grade"
        },
        {
          "name": "Ni",
          "unit": "%",
          "semantics": "",
          "context": "",
          "headers": [
            "化学成分(质量分数)，%",
            "Ni(镍)"
          ],
          "role": "property",
          "kind": "grade"
        },
        {
          "name": "Mo",
          "unit": "%",
          "semantics": "",
          "context": "",
          "headers": [
            "化学成分(质量分数)，%",
            "Mo(钼)"
          ],
          "role": "property",
          "kind": "grade"
        },
        {
          "name": "V",
          "unit": "%",
          "semantics": "",
          "context": "",
          "headers": [
            "化学成分(质量分数)，%",
            "V(钒)"
          ],
          "role": "property",
          "kind": "grade"
        },
        {
          "name": "RE",
          "unit": "%",
          "semantics": "",
          "context": "",
          "headers": [
            "化学成分(质量分数)，%",
            "RE"
          ],
          "role": "property",
          "kind": "grade"
        }
      ],
      "rows": [
        [
          "GSiMnV",
          "0.95~1.10",
          "1.10~1.30",
          "0.55~0.80",
          "≤0.30",
          "≤0.30",
          "≤0.30",
          "≤0.30",
          "—",
          "0.2~0.3",
          "—"
        ],
        [
          "GSiMnVRE",
          "0.95~1.10",
          "1.10~1.30",
          "0.55~0.80",
          "≤0.30",
          "≤0.30",
          "≤0.30",
          "≤0.30",
          "—",
          "0.2~0.3",
          "0.1"
        ],
        [
          "GSiMnMoV",
          "0.95~1.10",
          "0.75~1.05",
          "0.40~0.65",
          "≤0.30",
          "≤0.30",
          "≤0.30",
          "≤0.30",
          "0.2~0.40",
          "0.2~0.3",
          "—"
        ],
        [
          "GSiMnMoVRE",
          "0.95~1.10",
          "0.75~1.05",
          "0.40~0.65",
          "≤0.30",
          "≤0.30",
          "≤0.30",
          "≤0.30",
          "0.2~0.40",
          "0.2~0.3",
          "0.1"
        ],
        [
          "GMnMoV",
          "0.95~1.07",
          "1.10~1.40",
          "0.15~0.40",
          "≤0.30",
          "≤0.30",
          "≤0.30",
          "≤0.30",
          "0.4~0.60",
          "0.15~0.25",
          "—"
        ],
        [
          "GMnMoVRE",
          "0.95~1.07",
          "1.10~1.40",
          "0.15~0.40",
          "≤0.30",
          "≤0.30",
          "≤0.30",
          "≤0.30",
          "0.4~0.60",
          "0.15~0.25",
          "0.05~0.10"
        ]
      ],
      "headerRows": [
        [
          "牌号",
          "化学成分(质量分数)，%",
          "化学成分(质量分数)，%",
          "化学成分(质量分数)，%",
          "化学成分(质量分数)，%",
          "化学成分(质量分数)，%",
          "化学成分(质量分数)，%",
          "化学成分(质量分数)，%",
          "化学成分(质量分数)，%",
          "化学成分(质量分数)，%",
          "化学成分(质量分数)，%"
        ],
        [
          "牌号",
          "C(碳)",
          "Mn(锰)",
          "Si(硅)",
          "P(磷)",
          "S(硫)",
          "Cr(铬)",
          "Ni(镍)",
          "Mo(钼)",
          "V(钒)",
          "RE"
        ]
      ],
      "sourceId": "jxclsj:240",
      "byteOffset": 10786294,
      "sourceFile": "jxclsj/jxclsj.ysc",
      "scenario": "滚动轴承钢"
    },
    {
      "id": "steel:28:1",
      "key": 28,
      "title": "碳素结构钢的牌号及化学成分",
      "family": "碳素结构钢",
      "standard": [
        "GB/T700-1988"
      ],
      "path": "机械工程师电子手册/机械工程材料/钢/变形钢/碳素结构钢/碳素结构钢的牌号及化学成分",
      "notes": "碳素结构钢的牌号及化学成分(摘自GB/T700-1988)",
      "gradeColumn": 0,
      "fields": [
        {
          "name": "钢号",
          "unit": "",
          "semantics": "",
          "context": "",
          "headers": [
            "钢号"
          ],
          "role": "grade",
          "kind": "strength"
        },
        {
          "name": "等级",
          "unit": "",
          "semantics": "",
          "context": "",
          "headers": [
            "等级"
          ],
          "role": "condition",
          "kind": "strength"
        },
        {
          "name": "C",
          "unit": "%",
          "semantics": "",
          "context": "",
          "headers": [
            "化学成分(质量分数)，%",
            "C(碳)"
          ],
          "role": "property",
          "kind": "grade"
        },
        {
          "name": "Mn",
          "unit": "%",
          "semantics": "",
          "context": "",
          "headers": [
            "化学成分(质量分数)，%",
            "Mn(锰)"
          ],
          "role": "property",
          "kind": "grade"
        },
        {
          "name": "Si",
          "unit": "%",
          "semantics": "",
          "context": "",
          "headers": [
            "化学成分(质量分数)，%",
            "Si(硅)"
          ],
          "role": "property",
          "kind": "grade"
        },
        {
          "name": "S",
          "unit": "%",
          "semantics": "",
          "context": "",
          "headers": [
            "化学成分(质量分数)，%",
            "S(硫)"
          ],
          "role": "property",
          "kind": "grade"
        },
        {
          "name": "P",
          "unit": "%",
          "semantics": "",
          "context": "",
          "headers": [
            "化学成分(质量分数)，%",
            "P(磷)"
          ],
          "role": "property",
          "kind": "grade"
        },
        {
          "name": "脱氧方法",
          "unit": "",
          "semantics": "",
          "context": "",
          "headers": [
            "脱氧方法"
          ],
          "role": "condition",
          "kind": "strength"
        }
      ],
      "rows": [
        [
          "Q195",
          "—",
          "0.06~0.12",
          "0.25~0.50",
          "≤0.30",
          "≤0.50",
          "≤0.045",
          "F，b，Z"
        ],
        [
          "Q215",
          "A",
          "0.90~0.15",
          "0.25~0.55",
          "≤0.30",
          "≤0.50",
          "≤0.045",
          "F，b，Z"
        ],
        [
          "Q215",
          "B",
          "0.90~0.15",
          "0.25~0.55",
          "≤0.30",
          "≤0.045",
          "≤0.045",
          "F，b，Z"
        ],
        [
          "Q235",
          "A",
          "0.14~0.22",
          "0.30~0.65",
          "≤0.30",
          "≤0.050",
          "≤0.045",
          "F，b，Z"
        ],
        [
          "Q235",
          "B",
          "0.12~0.20",
          "0.30~0.70",
          "≤0.30",
          "≤0.045",
          "≤0.045",
          "F，b，Z"
        ],
        [
          "Q235",
          "C",
          "≤0.18",
          "0.35~0.80",
          "≤0.30",
          "≤0.040",
          "≤0.040",
          "Z"
        ],
        [
          "Q235",
          "D",
          "≤0.17",
          "0.35~0.80",
          "≤0.30",
          "≤0.035",
          "≤0.035",
          "TZ"
        ],
        [
          "Q255",
          "A",
          "0.18~0.28",
          "0.40~0.70",
          "≤0.30",
          "≤0.50",
          "≤0.045",
          "Z"
        ],
        [
          "Q255",
          "B",
          "0.18~0.28",
          "0.40~0.70",
          "≤0.30",
          "≤0.045",
          "≤0.045",
          "Z"
        ],
        [
          "Q275",
          "—",
          "0.28~0.38",
          "0.50~0.80",
          "≤0.35",
          "≤0.050",
          "≤0.045",
          "Z"
        ]
      ],
      "headerRows": [
        [
          "钢号",
          "等级",
          "化 学 成 分 (质量分数)，%",
          "化 学 成 分 (质量分数)，%",
          "化 学 成 分 (质量分数)，%",
          "化 学 成 分 (质量分数)，%",
          "化 学 成 分 (质量分数)，%",
          "脱氧方法"
        ],
        [
          "钢号",
          "等级",
          "C(碳)",
          "Mn(锰)",
          "Si(硅)",
          "S(硫)",
          "P(磷)",
          "脱氧方法"
        ]
      ],
      "sourceId": "jxclsj:694",
      "byteOffset": 33090720,
      "sourceFile": "jxclsj/jxclsj.ysc",
      "scenario": "碳素结构钢"
    },
    {
      "id": "steel:29:1",
      "key": 29,
      "title": "碳素结构钢的力学性能（摘自GB/T700-1988）",
      "family": "碳素结构钢",
      "standard": [
        "GB/T700-1988"
      ],
      "path": "机械工程师电子手册/机械工程材料/钢/变形钢/碳素结构钢/碳素结构钢的力学性能",
      "notes": "碳素结构钢的力学性能（摘自GB/T700-1988） (表一) （表二）",
      "gradeColumn": 0,
      "fields": [
        {
          "name": "牌号",
          "unit": "",
          "semantics": "",
          "context": "",
          "headers": [
            "牌号"
          ],
          "role": "grade",
          "kind": "strength"
        },
        {
          "name": "等级",
          "unit": "",
          "semantics": "",
          "context": "",
          "headers": [
            "等级"
          ],
          "role": "condition",
          "kind": "strength"
        },
        {
          "name": "屈服点",
          "unit": "MPa",
          "semantics": "",
          "context": "钢材厚度或直径/mm；≤16",
          "headers": [
            "拉伸试验",
            "屈服点σS/MPa，≥",
            "钢材厚度或直径/mm",
            "≤16"
          ],
          "role": "property",
          "kind": "strength"
        },
        {
          "name": "屈服点",
          "unit": "MPa",
          "semantics": "",
          "context": "钢材厚度或直径/mm；>16~40",
          "headers": [
            "拉伸试验",
            "屈服点σS/MPa，≥",
            "钢材厚度或直径/mm",
            ">16~40"
          ],
          "role": "property",
          "kind": "strength"
        },
        {
          "name": "屈服点",
          "unit": "MPa",
          "semantics": "",
          "context": "钢材厚度或直径/mm；>40~60",
          "headers": [
            "拉伸试验",
            "屈服点σS/MPa，≥",
            "钢材厚度或直径/mm",
            ">40~60"
          ],
          "role": "property",
          "kind": "strength"
        },
        {
          "name": "屈服点",
          "unit": "MPa",
          "semantics": "",
          "context": "钢材厚度或直径/mm；>60~100",
          "headers": [
            "拉伸试验",
            "屈服点σS/MPa，≥",
            "钢材厚度或直径/mm",
            ">60~100"
          ],
          "role": "property",
          "kind": "strength"
        },
        {
          "name": "屈服点",
          "unit": "MPa",
          "semantics": "",
          "context": "钢材厚度或直径/mm；>100~150",
          "headers": [
            "拉伸试验",
            "屈服点σS/MPa，≥",
            "钢材厚度或直径/mm",
            ">100~150"
          ],
          "role": "property",
          "kind": "strength"
        },
        {
          "name": "屈服点",
          "unit": "MPa",
          "semantics": "",
          "context": "钢材厚度或直径/mm；>150",
          "headers": [
            "拉伸试验",
            "屈服点σS/MPa，≥",
            "钢材厚度或直径/mm",
            ">150"
          ],
          "role": "property",
          "kind": "strength"
        },
        {
          "name": "抗拉强度",
          "unit": "MPa",
          "semantics": "",
          "context": "",
          "headers": [
            "拉伸试验",
            "抗拉强度σb/MPa"
          ],
          "role": "property",
          "kind": "strength"
        },
        {
          "name": "伸长率δ5",
          "unit": "%",
          "semantics": "",
          "context": "钢材厚度或直径/mm；≤16",
          "headers": [
            "拉伸试验",
            "伸长率δ5(%)，≥",
            "钢材厚度或直径/mm",
            "≤16"
          ],
          "role": "property",
          "kind": "strength"
        },
        {
          "name": "伸长率δ5",
          "unit": "%",
          "semantics": "",
          "context": "钢材厚度或直径/mm；>16~40",
          "headers": [
            "拉伸试验",
            "伸长率δ5(%)，≥",
            "钢材厚度或直径/mm",
            ">16~40"
          ],
          "role": "property",
          "kind": "strength"
        },
        {
          "name": "伸长率δ5",
          "unit": "%",
          "semantics": "",
          "context": "钢材厚度或直径/mm；>40~60",
          "headers": [
            "拉伸试验",
            "伸长率δ5(%)，≥",
            "钢材厚度或直径/mm",
            ">40~60"
          ],
          "role": "property",
          "kind": "strength"
        },
        {
          "name": "伸长率δ5",
          "unit": "%",
          "semantics": "",
          "context": "钢材厚度或直径/mm；>60~100",
          "headers": [
            "拉伸试验",
            "伸长率δ5(%)，≥",
            "钢材厚度或直径/mm",
            ">60~100"
          ],
          "role": "property",
          "kind": "strength"
        },
        {
          "name": "伸长率δ5",
          "unit": "%",
          "semantics": "",
          "context": "钢材厚度或直径/mm；>100~150",
          "headers": [
            "拉伸试验",
            "伸长率δ5(%)，≥",
            "钢材厚度或直径/mm",
            ">100~150"
          ],
          "role": "property",
          "kind": "strength"
        },
        {
          "name": "伸长率δ5",
          "unit": "%",
          "semantics": "",
          "context": "钢材厚度或直径/mm；>150",
          "headers": [
            "拉伸试验",
            "伸长率δ5(%)，≥",
            "钢材厚度或直径/mm",
            ">150"
          ],
          "role": "property",
          "kind": "strength"
        }
      ],
      "rows": [
        [
          "Q195",
          "—",
          "(195)",
          "(185)",
          "—",
          "—",
          "—",
          "—",
          "315~430",
          "33",
          "32",
          "—",
          "—",
          "—",
          "—"
        ],
        [
          "Q215",
          "A",
          "215",
          "205",
          "195",
          "185",
          "175",
          "165",
          "335~450",
          "31",
          "30",
          "29",
          "28",
          "27",
          "26"
        ],
        [
          "Q215",
          "B",
          "215",
          "205",
          "195",
          "185",
          "175",
          "165",
          "335~450",
          "31",
          "30",
          "29",
          "28",
          "27",
          "26"
        ],
        [
          "Q235",
          "A",
          "235",
          "225",
          "215",
          "205",
          "195",
          "185",
          "375~500",
          "26",
          "25",
          "24",
          "23",
          "22",
          "21"
        ],
        [
          "Q235",
          "B",
          "235",
          "225",
          "215",
          "205",
          "195",
          "185",
          "375~500",
          "26",
          "25",
          "24",
          "23",
          "22",
          "21"
        ],
        [
          "Q235",
          "C",
          "235",
          "225",
          "215",
          "205",
          "195",
          "185",
          "375~500",
          "26",
          "25",
          "24",
          "23",
          "22",
          "21"
        ],
        [
          "Q235",
          "D",
          "235",
          "225",
          "215",
          "205",
          "195",
          "185",
          "375~500",
          "26",
          "25",
          "24",
          "23",
          "22",
          "21"
        ],
        [
          "Q255",
          "A",
          "255",
          "245",
          "235",
          "225",
          "215",
          "205",
          "410~500",
          "24",
          "23",
          "22",
          "21",
          "20",
          "19"
        ],
        [
          "Q255",
          "B",
          "255",
          "245",
          "235",
          "225",
          "215",
          "205",
          "410~500",
          "24",
          "23",
          "22",
          "21",
          "20",
          "19"
        ],
        [
          "Q275",
          "—",
          "275",
          "265",
          "255",
          "245",
          "235",
          "225",
          "490~630",
          "20",
          "19",
          "18",
          "17",
          "16",
          "15"
        ]
      ],
      "headerRows": [
        [
          "牌号",
          "等级",
          "拉 伸 试 验",
          "拉 伸 试 验",
          "拉 伸 试 验",
          "拉 伸 试 验",
          "拉 伸 试 验",
          "拉 伸 试 验",
          "拉 伸 试 验",
          "拉 伸 试 验",
          "拉 伸 试 验",
          "拉 伸 试 验",
          "拉 伸 试 验",
          "拉 伸 试 验",
          "拉 伸 试 验"
        ],
        [
          "牌号",
          "等级",
          "屈服点σS / MPa，≥",
          "屈服点σS / MPa，≥",
          "屈服点σS / MPa，≥",
          "屈服点σS / MPa，≥",
          "屈服点σS / MPa，≥",
          "屈服点σS / MPa，≥",
          "抗拉强度 σb / MPa",
          "伸长率δ5 (%)，≥",
          "伸长率δ5 (%)，≥",
          "伸长率δ5 (%)，≥",
          "伸长率δ5 (%)，≥",
          "伸长率δ5 (%)，≥",
          "伸长率δ5 (%)，≥"
        ],
        [
          "牌号",
          "等级",
          "钢材厚度或直径/ mm",
          "钢材厚度或直径/ mm",
          "钢材厚度或直径/ mm",
          "钢材厚度或直径/ mm",
          "钢材厚度或直径/ mm",
          "钢材厚度或直径/ mm",
          "抗拉强度 σb / MPa",
          "钢材厚度或直径/ mm",
          "钢材厚度或直径/ mm",
          "钢材厚度或直径/ mm",
          "钢材厚度或直径/ mm",
          "钢材厚度或直径/ mm",
          "钢材厚度或直径/ mm"
        ],
        [
          "牌号",
          "等级",
          "≤16",
          ">16~40",
          ">40~60",
          ">60~100",
          ">100~150",
          ">150",
          "抗拉强度 σb / MPa",
          "≤16",
          ">16~40",
          ">40~60",
          ">60~100",
          ">100~150",
          ">150"
        ]
      ],
      "sourceId": "jxclsj:693",
      "byteOffset": 33020667,
      "sourceFile": "jxclsj/jxclsj.ysc",
      "scenario": "碳素结构钢"
    },
    {
      "id": "steel:29:2",
      "key": 29,
      "title": "碳素结构钢的力学性能（摘自GB/T700-1988）",
      "family": "碳素结构钢",
      "standard": [
        "GB/T700-1988"
      ],
      "path": "机械工程师电子手册/机械工程材料/钢/变形钢/碳素结构钢/碳素结构钢的力学性能",
      "notes": "碳素结构钢的力学性能（摘自GB/T700-1988） (表一) （表二）",
      "gradeColumn": 0,
      "fields": [
        {
          "name": "牌号",
          "unit": "",
          "semantics": "",
          "context": "",
          "headers": [
            "牌号"
          ],
          "role": "grade",
          "kind": "strength"
        },
        {
          "name": "等级",
          "unit": "",
          "semantics": "",
          "context": "",
          "headers": [
            "等级"
          ],
          "role": "condition",
          "kind": "strength"
        },
        {
          "name": "冲击试验；温度/℃",
          "unit": "℃",
          "semantics": "",
          "context": "",
          "headers": [
            "冲击试验",
            "温度/℃"
          ],
          "role": "condition",
          "kind": "strength"
        },
        {
          "name": "V型(纵向)冲击吸收功",
          "unit": "J",
          "semantics": "",
          "context": "纵向",
          "headers": [
            "冲击试验",
            "V型(纵向)冲击吸收功/J"
          ],
          "role": "property",
          "kind": "strength"
        },
        {
          "name": "冷弯试验；B=2a180^o；钢材厚度或直径/mm；≤60；弯心直径d",
          "unit": "mm",
          "semantics": "",
          "context": "",
          "headers": [
            "冷弯试验",
            "B=2a180^o",
            "钢材厚度或直径/mm",
            "≤60",
            "弯心直径d"
          ],
          "role": "property",
          "kind": "strength"
        },
        {
          "name": "冷弯试验；B=2a180^o；钢材厚度或直径/mm；>60~100；弯心直径d",
          "unit": "mm",
          "semantics": "",
          "context": "",
          "headers": [
            "冷弯试验",
            "B=2a180^o",
            "钢材厚度或直径/mm",
            ">60~100",
            "弯心直径d"
          ],
          "role": "property",
          "kind": "strength"
        },
        {
          "name": "冷弯试验；B=2a180^o；钢材厚度或直径/mm；>100~200；弯心直径d",
          "unit": "mm",
          "semantics": "",
          "context": "",
          "headers": [
            "冷弯试验",
            "B=2a180^o",
            "钢材厚度或直径/mm",
            ">100~200",
            "弯心直径d"
          ],
          "role": "property",
          "kind": "strength"
        }
      ],
      "rows": [
        [
          "Q195",
          "—",
          "—",
          "—",
          "纵0，横0.5a",
          "—",
          "—"
        ],
        [
          "Q215",
          "A",
          "—",
          "—",
          "纵0.5 a，横a",
          "纵1.5 a，横2 a",
          "纵2 a，横2.5 a"
        ],
        [
          "Q215",
          "B",
          "20",
          "≥27",
          "纵0.5 a，横a",
          "纵1.5 a，横2 a",
          "纵2 a，横2.5 a"
        ],
        [
          "Q235",
          "A",
          "—",
          "—",
          "纵a，横1.5 a",
          "纵2 a，横2.5 a",
          "纵2.5 a，横3 a"
        ],
        [
          "Q235",
          "B",
          "20",
          "≥27",
          "纵a，横1.5 a",
          "纵2 a，横2.5 a",
          "纵2.5 a，横3 a"
        ],
        [
          "Q235",
          "C",
          "0",
          "≥27",
          "纵a，横1.5 a",
          "纵2 a，横2.5 a",
          "纵2.5 a，横3 a"
        ],
        [
          "Q235",
          "D",
          "-20",
          "≥27",
          "纵a，横1.5 a",
          "纵2 a，横2.5 a",
          "纵2.5 a，横3 a"
        ],
        [
          "Q255",
          "A",
          "—",
          "—",
          "2 a",
          "3 a",
          "3.5 a"
        ],
        [
          "Q255",
          "B",
          "20",
          "≥27",
          "2 a",
          "3 a",
          "3.5 a"
        ],
        [
          "Q275",
          "—",
          "—",
          "—",
          "3 a",
          "4 a",
          "4.5 a"
        ]
      ],
      "headerRows": [
        [
          "牌号",
          "等级",
          "冲击试验",
          "冲击试验",
          "冷弯试验",
          "冷弯试验",
          "冷弯试验"
        ],
        [
          "牌号",
          "等级",
          "温度 / ℃",
          "V型(纵向)冲击吸收功 / J",
          "B=2a 180 ^o",
          "B=2a 180 ^o",
          "B=2a 180 ^o"
        ],
        [
          "牌号",
          "等级",
          "温度 / ℃",
          "V型(纵向)冲击吸收功 / J",
          "钢材厚度或直径 / mm",
          "钢材厚度或直径 / mm",
          "钢材厚度或直径 / mm"
        ],
        [
          "牌号",
          "等级",
          "温度 / ℃",
          "V型(纵向)冲击吸收功 / J",
          "≤60",
          ">60~100",
          ">100~200"
        ],
        [
          "牌号",
          "等级",
          "温度 / ℃",
          "V型(纵向)冲击吸收功 / J",
          "弯心直径d",
          "弯心直径d",
          "弯心直径d"
        ]
      ],
      "sourceId": "jxclsj:693",
      "byteOffset": 33020667,
      "sourceFile": "jxclsj/jxclsj.ysc",
      "scenario": "碳素结构钢"
    },
    {
      "id": "steel:30:1",
      "key": 30,
      "title": "优质碳素结构钢的牌号及化学成分（摘自GB/T699-1999）",
      "family": "优质碳素结构钢",
      "standard": [
        "GB/T699-1999"
      ],
      "path": "机械工程师电子手册/机械工程材料/钢/变形钢/优质碳素结构钢/优质碳素结构钢的牌号及化学成分",
      "notes": "优质碳素结构钢的牌号及化学成分（摘自GB/T699-1999） 普通含锰量钢 较高含锰量钢",
      "gradeColumn": 0,
      "fields": [
        {
          "name": "牌号",
          "unit": "",
          "semantics": "",
          "context": "",
          "headers": [
            "牌号"
          ],
          "role": "grade",
          "kind": "strength"
        },
        {
          "name": "C",
          "unit": "%",
          "semantics": "",
          "context": "",
          "headers": [
            "化学成分(质量分数)，%",
            "C(碳)"
          ],
          "role": "property",
          "kind": "grade"
        },
        {
          "name": "Si",
          "unit": "%",
          "semantics": "",
          "context": "",
          "headers": [
            "化学成分(质量分数)，%",
            "Si(硅)"
          ],
          "role": "property",
          "kind": "grade"
        },
        {
          "name": "Mn",
          "unit": "%",
          "semantics": "",
          "context": "",
          "headers": [
            "化学成分(质量分数)，%",
            "Mn(锰)"
          ],
          "role": "property",
          "kind": "grade"
        },
        {
          "name": "P",
          "unit": "%",
          "semantics": "",
          "context": "",
          "headers": [
            "化学成分(质量分数)，%",
            "P(磷)"
          ],
          "role": "property",
          "kind": "grade"
        },
        {
          "name": "S",
          "unit": "%",
          "semantics": "",
          "context": "",
          "headers": [
            "化学成分(质量分数)，%",
            "S(磷)"
          ],
          "role": "property",
          "kind": "grade"
        },
        {
          "name": "Cr",
          "unit": "%",
          "semantics": "",
          "context": "",
          "headers": [
            "化学成分(质量分数)，%",
            "Cr(铬)"
          ],
          "role": "property",
          "kind": "grade"
        },
        {
          "name": "Ni",
          "unit": "%",
          "semantics": "",
          "context": "",
          "headers": [
            "化学成分(质量分数)，%",
            "Ni(镍)"
          ],
          "role": "property",
          "kind": "grade"
        }
      ],
      "rows": [
        [
          "08F",
          "0.05~0.11",
          "≤0.03",
          "0.25~0.50",
          "≤0.035",
          "≤0.035",
          "≤0.15",
          "≤0.25"
        ],
        [
          "08",
          "0.05~0.12",
          "0.17~0.37",
          "0.35~0.65",
          "≤0.035",
          "≤0.035",
          "≤0.10",
          "≤0.25"
        ],
        [
          "10F",
          "0.07~0.14",
          "≤0.07",
          "0.25~0.50",
          "≤0.035",
          "≤0.035",
          "≤0.15",
          "≤0.25"
        ],
        [
          "10",
          "0.07~0.14",
          "0.17~0.37",
          "0.35~0.65",
          "≤0.035",
          "≤0.035",
          "≤0.15",
          "≤0.25"
        ],
        [
          "15F",
          "0.12~0.19",
          "≤0.07",
          "0.25~0.50",
          "≤0.035",
          "≤0.035",
          "≤0.25",
          "≤0.25"
        ],
        [
          "15",
          "0.12~0.19",
          "0.17~0.37",
          "0.35~0.65",
          "≤0.035",
          "≤0.035",
          "≤0.25",
          "≤0.25"
        ],
        [
          "20",
          "0.17~0.24",
          "0.17~0.37",
          "0.35~0.65",
          "≤0.035",
          "≤0.035",
          "≤0.25",
          "≤0.25"
        ],
        [
          "25",
          "0.22~0.30",
          "0.17~0.37",
          "0.50~0.80",
          "≤0.035",
          "≤0.035",
          "≤0.25",
          "≤0.25"
        ],
        [
          "30",
          "0.27~0.35",
          "0.17~0.37",
          "0.50~0.80",
          "≤0.035",
          "≤0.035",
          "≤0.25",
          "≤0.25"
        ],
        [
          "35",
          "0.32~0.40",
          "0.17~0.37",
          "0.50~0.80",
          "≤0.035",
          "≤0.035",
          "≤0.25",
          "≤0.25"
        ],
        [
          "40",
          "0.37~0.45",
          "0.17~0.37",
          "0.50~0.80",
          "≤0.035",
          "≤0.035",
          "≤0.25",
          "≤0.25"
        ],
        [
          "45",
          "0.42~0.50",
          "0.17~0.37",
          "0.50~0.80",
          "≤0.035",
          "≤0.035",
          "≤0.25",
          "≤0.25"
        ],
        [
          "50",
          "0.47~0.55",
          "0.17~0.37",
          "0.50~0.80",
          "≤0.035",
          "≤0.035",
          "≤0.25",
          "≤0.25"
        ],
        [
          "55",
          "0.52~0.60",
          "0.17~0.37",
          "0.50~0.80",
          "≤0.035",
          "≤0.035",
          "≤0.25",
          "≤0.25"
        ],
        [
          "60",
          "0.57~0.65",
          "0.17~0.37",
          "0.50~0.80",
          "≤0.035",
          "≤0.035",
          "≤0.25",
          "≤0.25"
        ],
        [
          "65",
          "0.62~0.70",
          "0.17~0.37",
          "0.50~0.80",
          "≤0.035",
          "≤0.035",
          "≤0.25",
          "≤0.25"
        ],
        [
          "70",
          "0.67~0.75",
          "0.17~0.37",
          "0.50~0.80",
          "≤0.035",
          "≤0.035",
          "≤0.25",
          "≤0.25"
        ],
        [
          "75",
          "0.72~0.80",
          "0.17~0.37",
          "0.50~0.80",
          "≤0.035",
          "≤0.035",
          "≤0.25",
          "≤0.25"
        ],
        [
          "80",
          "0.77~0.85",
          "0.17~0.37",
          "0.50~0.80",
          "≤0.035",
          "≤0.035",
          "≤0.25",
          "≤0.25"
        ],
        [
          "85",
          "0.82~0.90",
          "0.17~0.37",
          "0.50~0.80",
          "≤0.035",
          "≤0.035",
          "≤0.25",
          "≤0.25"
        ]
      ],
      "headerRows": [
        [
          "牌号",
          "化学成分(质量分数) ，%",
          "化学成分(质量分数) ，%",
          "化学成分(质量分数) ，%",
          "化学成分(质量分数) ，%",
          "化学成分(质量分数) ，%",
          "化学成分(质量分数) ，%",
          "化学成分(质量分数) ，%"
        ],
        [
          "牌号",
          "C(碳)",
          "Si(硅)",
          "Mn(锰)",
          "P(磷)",
          "S(磷)",
          "Cr(铬)",
          "Ni(镍)"
        ]
      ],
      "sourceId": "jxclsj:838",
      "byteOffset": 38249092,
      "sourceFile": "jxclsj/jxclsj.ysc",
      "scenario": "优质碳素结构钢"
    },
    {
      "id": "steel:30:2",
      "key": 30,
      "title": "优质碳素结构钢的牌号及化学成分（摘自GB/T699-1999）",
      "family": "优质碳素结构钢",
      "standard": [
        "GB/T699-1999"
      ],
      "path": "机械工程师电子手册/机械工程材料/钢/变形钢/优质碳素结构钢/优质碳素结构钢的牌号及化学成分",
      "notes": "优质碳素结构钢的牌号及化学成分（摘自GB/T699-1999） 普通含锰量钢 较高含锰量钢",
      "gradeColumn": 0,
      "fields": [
        {
          "name": "牌号",
          "unit": "",
          "semantics": "",
          "context": "",
          "headers": [
            "牌号"
          ],
          "role": "grade",
          "kind": "strength"
        },
        {
          "name": "C",
          "unit": "%",
          "semantics": "",
          "context": "",
          "headers": [
            "化学成分(质量分数)，%",
            "C(碳)"
          ],
          "role": "property",
          "kind": "grade"
        },
        {
          "name": "Si",
          "unit": "%",
          "semantics": "",
          "context": "",
          "headers": [
            "化学成分(质量分数)，%",
            "Si(硅)"
          ],
          "role": "property",
          "kind": "grade"
        },
        {
          "name": "Mn",
          "unit": "%",
          "semantics": "",
          "context": "",
          "headers": [
            "化学成分(质量分数)，%",
            "Mn(锰)"
          ],
