Repository: cyx3705/2026-044

# Norma 代码组件

| 目录或文件 | 内容 |
| --- | --- |
| `Norma/` | 模块本体（权威源）。产物 `Norma.dll` 由宿主装载。 |
| `Norma/eng/` | 发布候选打包脚本（本地用；正式候选由宿主管线构建）。 |
| `Norma.Tests/` | 离线自动验证。可执行文件，全部 PASS 时退出码 0；最后一组用宿主 `ModuleHost` 装载打好的包。 |
| `Test-ProjectContract.ps1` | 只读项目合同检查：版本三处一致、模块身份、页面 owner、目录级别、失效链接、BOM、z-Publish 按字节入库。模块名从 `module.manifest.json` 推出，不用改。 |

`bin/`、`obj/` 是可重建生成物，不入库；发布候选写到根目录 `z-Publish/`。

模块引用宿主发布快照（`2026-023-HistoryVulcan/z-Publish/host`）且 `Private=false`——部署时由宿主提供，
包里不带副本。F 盘工作区里由 `vulcan.dev.start` 生成的 `Directory.Build.user.props` 把快照路径指回来。

```powershell
powershell -NoProfile -ExecutionPolicy Bypass -File .\b-Code\Test-ProjectContract.ps1 -Instantiation
```

File: b-Code/Norma/Formulas/steel.json (part 7 of 35)
      ],
      "rows": [
        [
          "ZGD270-480",
          "role": "property",
          "kind": "grade"
        },
        {
          "name": "P",
          "unit": "%",
          "semantics": "",
          "context": "",
          "headers": [
            "化学成分(质量分数)，%",
            "P(磷)"
          ],
          "role": "property",
          "kind": "grade"
        },
        {
          "name": "S",
          "unit": "%",
          "semantics": "",
          "context": "",
          "headers": [
            "化学成分(质量分数)，%",
            "S(磷)"
          ],
          "role": "property",
          "kind": "grade"
        },
        {
          "name": "Cr",
          "unit": "%",
          "semantics": "",
          "context": "",
          "headers": [
            "化学成分(质量分数)，%",
            "Cr(铬)"
          ],
          "role": "property",
          "kind": "grade"
        },
        {
          "name": "Ni",
          "unit": "%",
          "semantics": "",
          "context": "",
          "headers": [
            "化学成分(质量分数)，%",
            "Ni(镍)"
          ],
          "role": "property",
          "kind": "grade"
        }
      ],
      "rows": [
        [
          "15Mn",
          "0.12~0.19",
          "0.17~0.37",
          "0.70~1.00",
          "≤0.035",
          "≤0.035",
          "≤0.25",
          "≤0.25"
        ],
        [
          "20Mn",
          "0.17~0.24",
          "0.17~0.37",
          "0.70~1.00",
          "≤0.035",
          "≤0.035",
          "≤0.25",
          "≤0.25"
        ],
        [
          "25Mn",
          "0.22~0.30",
          "0.17~0.37",
          "0.70~1.00",
          "≤0.035",
          "≤0.035",
          "≤0.25",
          "≤0.25"
        ],
        [
          "30Mn",
          "0.27~0.35",
          "0.17~0.37",
          "0.70~1.00",
          "≤0.035",
          "≤0.035",
          "≤0.25",
          "≤0.25"
        ],
        [
          "35Mn",
          "0.32~0.40",
          "0.17~0.37",
          "0.70~1.00",
          "≤0.035",
          "≤0.035",
          "≤0.25",
          "≤0.25"
        ],
        [
          "40Mn",
          "0.37~0.45",
          "0.17~0.37",
          "0.70~1.00",
          "≤0.035",
          "≤0.035",
          "≤0.25",
          "≤0.25"
        ],
        [
          "45Mn",
          "0.42~0.50",
          "0.17~0.37",
          "0.70~1.00",
          "≤0.035",
          "≤0.035",
          "≤0.25",
          "≤0.25"
        ],
        [
          "50Mn",
          "0.48~0.56",
          "0.17~0.37",
          "0.70~1.00",
          "≤0.035",
          "≤0.035",
          "≤0.25",
          "≤0.25"
        ],
        [
          "60Mn",
          "0.57~0.65",
          "0.17~0.37",
          "0.70~1.00",
          "≤0.035",
          "≤0.035",
          "≤0.25",
          "≤0.25"
        ],
        [
          "65Mn",
          "0.62~0.70",
          "0.17~0.37",
          "0.90~1.20",
          "≤0.035",
          "≤0.035",
          "≤0.25",
          "≤0.25"
        ],
        [
          "70Mn",
          "0.67~0.75",
          "0.17~0.37",
          "0.90~1.20",
          "≤0.035",
          "≤0.035",
          "≤0.25",
          "≤0.25"
        ]
      ],
      "headerRows": [
        [
          "牌号",
          "化学成分(质量分数)，%",
          "化学成分(质量分数)，%",
          "化学成分(质量分数)，%",
          "化学成分(质量分数)，%",
          "化学成分(质量分数)，%",
          "化学成分(质量分数)，%",
          "化学成分(质量分数)，%"
        ],
        [
          "牌号",
          "C(碳)",
          "Si(硅)",
          "Mn(锰)",
          "P(磷)",
          "S(磷)",
          "Cr(铬)",
          "Ni(镍)"
        ]
      ],
      "sourceId": "jxclsj:838",
      "byteOffset": 38249092,
      "sourceFile": "jxclsj/jxclsj.ysc",
      "scenario": "优质碳素结构钢"
    },
    {
      "id": "steel:31:1",
      "key": 31,
      "title": "优质碳素结构钢交货状态下的力学性能",
      "family": "优质碳素结构钢",
      "standard": [
        "GB/T699-1999"
      ],
      "path": "机械工程师电子手册/机械工程材料/钢/变形钢/优质碳素结构钢/优质碳素结构钢交货状态下的力学性能",
      "notes": "优质碳素结构钢交货状态下的力学性能(摘自GB/T699-1999) 普通含锰量钢 较高含锰量钢",
      "gradeColumn": 0,
      "fields": [
        {
          "name": "牌号",
          "unit": "",
          "semantics": "",
          "context": "",
          "headers": [
            "牌号"
          ],
          "role": "grade",
          "kind": "strength"
        },
        {
          "name": "试样尺寸/mm",
          "unit": "mm",
          "semantics": "",
          "context": "",
          "headers": [
            "试样尺寸/mm"
          ],
          "role": "condition",
          "kind": "strength"
        },
        {
          "name": "热处理",
          "unit": "",
          "semantics": "",
          "context": "",
          "headers": [
            "热处理"
          ],
          "role": "condition",
          "kind": "strength"
        },
        {
          "name": "屈服点",
          "unit": "MPa",
          "semantics": "",
          "context": "",
          "headers": [
            "屈服点σs/MPa"
          ],
          "role": "property",
          "kind": "strength"
        },
        {
          "name": "抗拉强度",
          "unit": "MPa",
          "semantics": "",
          "context": "",
          "headers": [
            "抗拉强度σb/MPa"
          ],
          "role": "property",
          "kind": "strength"
        },
        {
          "name": "伸长率δ5",
          "unit": "%",
          "semantics": "",
          "context": "",
          "headers": [
            "伸长率δ5(%)"
          ],
          "role": "property",
          "kind": "strength"
        },
        {
          "name": "断面收缩率",
          "unit": "%",
          "semantics": "",
          "context": "",
          "headers": [
            "收缩率ψ(%)"
          ],
          "role": "property",
          "kind": "strength"
        },
        {
          "name": "冲击功Ak",
          "unit": "J",
          "semantics": "",
          "context": "",
          "headers": [
            "冲击功Ak/J"
          ],
          "role": "property",
          "kind": "strength"
        },
        {
          "name": "硬度HBS",
          "unit": "HBS",
          "semantics": "",
          "context": "未热处理",
          "headers": [
            "硬度HBS",
            "未热处理"
          ],
          "role": "property",
          "kind": "strength"
        },
        {
          "name": "硬度HBS",
          "unit": "HBS",
          "semantics": "",
          "context": "退火钢",
          "headers": [
            "硬度HBS",
            "退火钢"
          ],
          "role": "property",
          "kind": "strength"
        }
      ],
      "rows": [
        [
          "08F",
          "25",
          "正火",
          "≥175",
          "≥295",
          "≥35",
          "≥60",
          "—",
          "≤131",
          "—"
        ],
        [
          "08",
          "25",
          "正火",
          "≥195",
          "≥325",
          "≥33",
          "≥60",
          "—",
          "≤131",
          "—"
        ],
        [
          "10F",
          "25",
          "正火",
          "≥185",
          "≥315",
          "≥33",
          "≥55",
          "—",
          "≤137",
          "—"
        ],
        [
          "10",
          "25",
          "正火",
          "≥205",
          "≥335",
          "≥31",
          "≥55",
          "—",
          "≤137",
          "—"
        ],
        [
          "15F",
          "25",
          "正火",
          "≥205",
          "≥355",
          "≥29",
          "≥55",
          "—",
          "≤143",
          "—"
        ],
        [
          "15",
          "25",
          "正火",
          "≥225",
          "≥375",
          "≥27",
          "≥55",
          "—",
          "≤143",
          "—"
        ],
        [
          "20",
          "25",
          "正火",
          "≥245",
          "≥410",
          "≥25",
          "≥55",
          "—",
          "≤156",
          "—"
        ],
        [
          "25",
          "25",
          "正火",
          "≥275",
          "≥450",
          "≥23",
          "≥50",
          "≥71",
          "≤170",
          "—"
        ],
        [
          "30",
          "25",
          "正火",
          "≥295",
          "≥490",
          "≥21",
          "≥50",
          "≥63",
          "≤179",
          "—"
        ],
        [
          "35",
          "25",
          "正火",
          "≥315",
          "≥530",
          "≥20",
          "≥45",
          "≥55",
          "≤187",
          "—"
        ],
        [
          "40",
          "25",
          "正火",
          "≥335",
          "≥570",
          "≥19",
          "≥45",
          "≥47",
          "≤217",
          "≤187"
        ],
        [
          "45",
          "25",
          "正火",
          "≥355",
          "≥600",
          "≥16",
          "≥40",
          "≥39",
          "≤241",
          "≤197"
        ],
        [
          "50",
          "25",
          "正火",
          "≥375",
          "≥630",
          "≥14",
          "≥40",
          "≥31",
          "≤241",
          "≤207"
        ],
        [
          "55",
          "25",
          "正火",
          "≥380",
          "≥645",
          "≥13",
          "≥35",
          "—",
          "≤255",
          "≤217"
        ],
        [
          "60",
          "25",
          "正火",
          "≥400",
          "≥675",
          "≥12",
          "≥35",
          "—",
          "≤255",
          "≤229"
        ],
        [
          "65",
          "25",
          "正火",
          "≥410",
          "≥695",
          "≥10",
          "≥30",
          "—",
          "≤255",
          "≤229"
        ],
        [
          "70",
          "25",
          "正火",
          "≥420",
          "≥715",
          "≥9",
          "≥30",
          "—",
          "≤269",
          "≤229"
        ],
        [
          "75",
          "试样",
          "调质",
          "≥880",
          "≥1080",
          "≥7",
          "≥30",
          "—",
          "≤285",
          "≤241"
        ],
        [
          "80",
          "试样",
          "调质",
          "≥930",
          "≥1080",
          "≥6",
          "≥30",
          "—",
          "≤285",
          "≤241"
        ],
        [
          "85",
          "试样",
          "调质",
          "≥980",
          "≥1130",
          "≥6",
          "≥30",
          "—",
          "≤302",
          "≤255"
        ]
      ],
      "headerRows": [
        [
          "牌 号",
          "试样尺寸 / mm",
          "热处理",
          "屈服点 σs/ MP a",
          "抗拉强度 σb/ MP a",
          "伸长率 δ5(%)",
          "收缩率 ψ(%)",
          "冲击功 Ak/ J",
          "硬度HBS",
          "硬度HBS"
        ],
        [
          "牌 号",
          "试样尺寸 / mm",
          "热处理",
          "屈服点 σs/ MP a",
          "抗拉强度 σb/ MP a",
          "伸长率 δ5(%)",
          "收缩率 ψ(%)",
          "冲击功 Ak/ J",
          "未热处理",
          "退火钢"
        ]
      ],
      "sourceId": "jxclsj:839",
      "byteOffset": 38333496,
      "sourceFile": "jxclsj/jxclsj.ysc",
      "scenario": "优质碳素结构钢交货状态下"
    },
    {
      "id": "steel:31:2",
      "key": 31,
      "title": "优质碳素结构钢交货状态下的力学性能",
      "family": "优质碳素结构钢",
      "standard": [
        "GB/T699-1999"
      ],
      "path": "机械工程师电子手册/机械工程材料/钢/变形钢/优质碳素结构钢/优质碳素结构钢交货状态下的力学性能",
      "notes": "优质碳素结构钢交货状态下的力学性能(摘自GB/T699-1999) 普通含锰量钢 较高含锰量钢",
      "gradeColumn": 0,
      "fields": [
        {
          "name": "牌号",
          "unit": "",
          "semantics": "",
          "context": "",
          "headers": [
            "牌号"
          ],
          "role": "grade",
          "kind": "strength"
        },
        {
          "name": "试样尺寸/mm",
          "unit": "mm",
          "semantics": "",
          "context": "",
          "headers": [
            "试样尺寸/mm"
          ],
          "role": "condition",
          "kind": "strength"
        },
        {
          "name": "热处理",
          "unit": "",
          "semantics": "",
          "context": "",
          "headers": [
            "热处理"
          ],
          "role": "condition",
          "kind": "strength"
        },
        {
          "name": "屈服点",
          "unit": "MPa",
          "semantics": "",
          "context": "",
          "headers": [
            "屈服点σs/MPa"
          ],
          "role": "property",
          "kind": "strength"
        },
        {
          "name": "抗拉强度",
          "unit": "MPa",
          "semantics": "",
          "context": "",
          "headers": [
            "抗拉强度σb/MPa"
          ],
          "role": "property",
          "kind": "strength"
        },
        {
          "name": "伸长率δ5",
          "unit": "%",
          "semantics": "",
          "context": "",
          "headers": [
            "伸长率δ5(%)"
          ],
          "role": "property",
          "kind": "strength"
        },
        {
          "name": "断面收缩率",
          "unit": "%",
          "semantics": "",
          "context": "",
          "headers": [
            "收缩率ψ(%)"
          ],
          "role": "property",
          "kind": "strength"
        },
        {
          "name": "冲击功Ak",
          "unit": "J",
          "semantics": "",
          "context": "",
          "headers": [
            "冲击功Ak/J"
          ],
          "role": "property",
          "kind": "strength"
        },
        {
          "name": "硬度HBS",
          "unit": "HBS",
          "semantics": "",
          "context": "未热处理",
          "headers": [
            "硬度HBS",
            "未热处理"
          ],
          "role": "property",
          "kind": "strength"
        },
        {
          "name": "硬度HBS",
          "unit": "HBS",
          "semantics": "",
          "context": "退火钢",
          "headers": [
            "硬度HBS",
            "退火钢"
          ],
          "role": "property",
          "kind": "strength"
        }
      ],
      "rows": [
        [
          "15Mn",
          "25",
          "正火",
          "≥245",
          "≥410",
          "≥26",
          "≥55",
          "—",
          "≤163",
          "—"
        ],
        [
          "20Mn",
          "25",
          "正火",
          "≥275",
          "≥450",
          "≥24",
          "≥50",
          "—",
          "≤197",
          "—"
        ],
        [
          "25Mn",
          "25",
          "正火",
          "≥295",
          "≥490",
          "≥22",
          "≥50",
          "≥71",
          "≤207",
          "—"
        ],
        [
          "30Mn",
          "25",
          "正火",
          "≥315",
          "≥540",
          "≥20",
          "≥45",
          "≥63",
          "≤217",
          "≤187"
        ],
        [
          "35Mn",
          "25",
          "正火",
          "≥335",
          "≥560",
          "≥19",
          "≥45",
          "≥55",
          "≤229",
          "≤197"
        ],
        [
          "40Mn",
          "25",
          "正火",
          "≥355",
          "≥590",
          "≥17",
          "≥45",
          "≥47",
          "≤229",
          "≤207"
        ],
        [
          "45Mn",
          "25",
          "正火",
          "≥375",
          "≥620",
          "≥15",
          "≥40",
          "≥39",
          "≤241",
          "≤217"
        ],
        [
          "50Mn",
          "25",
          "正火",
          "≥390",
          "≥645",
          "≥13",
          "≥40",
          "≥31",
          "≤255",
          "≤217"
        ],
        [
          "60Mn",
          "25",
          "正火",
          "≥410",
          "≥695",
          "≥11",
          "≥35",
          "—",
          "≤269",
          "≤229"
        ],
        [
          "65Mn",
          "25",
          "正火",
          "≥430",
          "≥735",
          "≥9",
          "≥30",
          "—",
          "≤285",
          "≤229"
        ],
        [
          "70Mn",
          "25",
          "正火",
          "≥450",
          "≥785",
          "≥8",
          "≥30",
          "—",
          "≤285",
          "≤229"
        ]
      ],
      "headerRows": [
        [
          "牌 号",
          "试样尺寸 / mm",
          "热处理",
          "屈服点 σs/ MP a",
          "抗拉强度 σb/ MP a",
          "伸长率 δ5(%)",
          "收缩率 ψ(%)",
          "冲击功 Ak/ J",
          "硬度HBS",
          "硬度HBS"
        ],
        [
          "牌 号",
          "试样尺寸 / mm",
          "热处理",
          "屈服点 σs/ MP a",
          "抗拉强度 σb/ MP a",
          "伸长率 δ5(%)",
          "收缩率 ψ(%)",
          "冲击功 Ak/ J",
          "未热处理",
          "退火钢"
        ]
      ],
      "sourceId": "jxclsj:839",
      "byteOffset": 38333496,
      "sourceFile": "jxclsj/jxclsj.ysc",
      "scenario": "优质碳素结构钢交货状态下"
    },
    {
      "id": "steel:32:1",
      "key": 32,
      "title": "优质碳素结构钢10在不同热处理状态下的各种截面尺寸钢材的力学性能参考数据",
      "family": "优质碳素结构钢/优质碳素结构钢在不同热处理状态下的各种截面尺寸钢材的力学性能参考数",
      "standard": [],
      "path": "机械工程师电子手册/机械工程材料/钢/变形钢/优质碳素结构钢/优质碳素结构钢在不同热处理状态下的各种截面尺寸钢材的力学性能参考数/优质碳素结构钢10",
      "notes": "优质碳素结构钢10在不同热处理状态下的各种截面尺寸钢材的力学性能参考数据",
      "gradeColumn": 0,
      "fields": [
        {
          "name": "牌号",
          "unit": "",
          "semantics": "",
          "context": "",
          "headers": [
            "牌号"
          ],
          "role": "grade",
          "kind": "strength"
        },
        {
          "name": "试样状态；截面尺寸/mm",
          "unit": "mm",
          "semantics": "",
          "context": "",
          "headers": [
            "试样状态",
            "截面尺寸/mm"
          ],
          "role": "condition",
          "kind": "strength"
        },
        {
          "name": "试样状态；取样部位",
          "unit": "",
          "semantics": "",
          "context": "",
          "headers": [
            "试样状态",
            "取样部位"
          ],
          "role": "condition",
          "kind": "strength"
        },
        {
          "name": "材料状态",
          "unit": "",
          "semantics": "",
          "context": "",
          "headers": [
            "材料状态"
          ],
          "role": "condition",
          "kind": "strength"
        },
        {
          "name": "热处理",
          "unit": "",
          "semantics": "",
          "context": "",
          "headers": [
            "热处理"
          ],
          "role": "condition",
          "kind": "strength"
        },
        {
          "name": "抗拉强度",
          "unit": "MPa",
          "semantics": "",
          "context": "",
          "headers": [
            "力学性能",
            "σb/MPa"
          ],
          "role": "property",
          "kind": "strength"
        },
        {
          "name": "屈服点",
          "unit": "MPa",
          "semantics": "",
          "context": "",
          "headers": [
            "力学性能",
            "σs/MPa"
          ],
          "role": "property",
          "kind": "strength"
        },
        {
          "name": "伸长率δ5",
          "unit": "%",
          "semantics": "",
          "context": "",
          "headers": [
            "力学性能",
            "δ5(%)"
          ],
          "role": "property",
          "kind": "strength"
        },
        {
          "name": "断面收缩率",
          "unit": "%",
          "semantics": "",
          "context": "",
          "headers": [
            "力学性能",
            "ψ(%)"
          ],
          "role": "property",
          "kind": "strength"
        },
        {
          "name": "ak/k·Jm^-2",
          "unit": "kJ/m²",
          "semantics": "",
          "context": "",
          "headers": [
            "力学性能",
            "ak/k·Jm^-2"
          ],
          "role": "property",
          "kind": "strength"
        },
        {
          "name": "硬度HBS",
          "unit": "HBS",
          "semantics": "",
          "context": "",
          "headers": [
            "力学性能",
            "HBS"
          ],
          "role": "property",
          "kind": "strength"
        }
      ],
      "rows": [
        [
          "10",
          "Ф<80",
          "纵向，1/3半径",
          "退 火",
          "650~680℃,炉冷",
          "≤450",
          "≥250",
          "≥30",
          "≥60",
          "—",
          "110~131"
        ],
        [
          "10",
          "Ф25",
          "纵向,中心",
          "正 火",
          "900~960℃,空冷",
          "≥340",
          "≥210",
          "≥31",
          "≥55",
          "—",
          "≤137"
        ],
        [
          "10",
          "Ф≤15",
          "纵向,中心",
          "淬 火",
          "900~920℃淬火",
          "550~700",
          "≥300",
          "≥16",
          "≥50",
          "—",
          "140~195"
        ],
        [
          "10",
          "Ф15~40",
          "纵向,中心",
          "淬 火",
          "900~920℃淬火",
          "420~520",
          "≥250",
          "≥19",
          "≥50",
          "—",
          "115~145"
        ],
        [
          "10",
          "Ф40~100",
          "纵向，1/3半径",
          "淬 火",
          "900~920℃淬火",
          "350~500",
          "≥230",
          "22",
          "≥50",
          "—",
          "97~140"
        ],
        [
          "10",
          "Ф6",
          "纵向,中心",
          "淬火+ 低温回火",
          "1000℃淬10%NaCl水溶液, 200℃回火",
          "≥810",
          "σ0.2≥680",
          "≥12",
          "≥52",
          "—",
          "35HRC"
        ],
        [
          "10",
          "Ф10",
          "纵向,中心",
          "淬火+ 低温回火",
          "1000℃淬10%NaCl水溶液, 200℃回火",
          "≥950",
          "σ0.2≥670",
          "≥13",
          "≥52",
          "≥900",
          "35HRC"
        ],
        [
          "10",
          "Ф<20",
          "纵向,中心",
          "渗碳+ 淬火+ 回火",
          "930~950℃渗碳, 840℃淬水,180~200℃回火",
          "400",
          "≥250",
          "≥25",
          "≥55",
          "—",
          "HRC心≤137"
        ]
      ],
      "headerRows": [
        [
          "牌号",
          "试 样 状 态",
          "试 样 状 态",
          "材料 状态",
          "热 处 理",
          "力 学 性 能",
          "力 学 性 能",
          "力 学 性 能",
          "力 学 性 能",
          "力 学 性 能",
          "力 学 性 能"
        ],
        [
          "牌号",
          "截面尺寸 / mm",
          "取样部位",
          "材料 状态",
          "热 处 理",
          "σb / MPa",
          "σs / MP a",
          "δ5 (%)",
          "ψ (%)",
          "ak / k·Jm^-2",
          "HBS"
        ]
      ],
      "sourceId": "jxclsj:816",
      "byteOffset": 36549938,
      "sourceFile": "jxclsj/jxclsj.ysc",
      "scenario": "优质碳素结构钢10在不同热处理状态下的各种截面尺寸钢材的力学性能参考数据"
    },
    {
      "id": "steel:33:1",
      "key": 33,
      "title": "优质碳素结构钢15在不同热处理状态下的各种截面尺寸钢材的力学性能参考数据",
      "family": "优质碳素结构钢/优质碳素结构钢在不同热处理状态下的各种截面尺寸钢材的力学性能参考数",
      "standard": [],
      "path": "机械工程师电子手册/机械工程材料/钢/变形钢/优质碳素结构钢/优质碳素结构钢在不同热处理状态下的各种截面尺寸钢材的力学性能参考数/优质碳素结构钢15",
      "notes": "优质碳素结构钢15在不同热处理状态下的各种截面尺寸钢材的力学性能参考数据 (表一) (表二)",
      "gradeColumn": 0,
      "fields": [
        {
          "name": "牌号",
          "unit": "",
          "semantics": "",
          "context": "",
          "headers": [
            "牌号"
          ],
          "role": "grade",
          "kind": "strength"
        },
        {
          "name": "试样状态；截面尺寸/mm",
          "unit": "mm",
          "semantics": "",
          "context": "",
          "headers": [
            "试样状态",
            "截面尺寸/mm"
          ],
          "role": "condition",
          "kind": "strength"
        },
        {
          "name": "试样状态；取样部位",
          "unit": "",
          "semantics": "",
          "context": "",
          "headers": [
            "试样状态",
            "取样部位"
          ],
          "role": "condition",
          "kind": "strength"
        },
        {
          "name": "材料状态",
          "unit": "",
          "semantics": "",
          "context": "",
          "headers": [
            "材料状态"
          ],
          "role": "condition",
          "kind": "strength"
        },
        {
          "name": "热处理",
          "unit": "",
          "semantics": "",
          "context": "",
          "headers": [
            "热处理"
          ],
          "role": "condition",
          "kind": "strength"
        },
        {
          "name": "抗拉强度",
          "unit": "MPa",
          "semantics": "",
          "context": "",
          "headers": [
            "力学性能",
            "σb/MPa"
          ],
          "role": "property",
          "kind": "strength"
        },
        {
          "name": "屈服点",
          "unit": "MPa",
          "semantics": "",
          "context": "",
          "headers": [
            "力学性能",
            "σs/MPa"
          ],
          "role": "property",
          "kind": "strength"
        },
        {
          "name": "伸长率δ5",
          "unit": "%",
          "semantics": "",
          "context": "",
          "headers": [
            "力学性能",
            "δ5(%)"
          ],
          "role": "property",
          "kind": "strength"
        },
        {
          "name": "断面收缩率",
          "unit": "%",
          "semantics": "",
          "context": "",
          "headers": [
            "力学性能",
            "ψ(%)"
          ],
          "role": "property",
          "kind": "strength"
        },
        {
          "name": "ak/k·Jm^-2",
          "unit": "kJ/m²",
          "semantics": "",
          "context": "",
          "headers": [
            "力学性能",
            "ak/k·Jm^-2"
          ],
          "role": "property",
          "kind": "strength"
        },
        {
          "name": "硬度HBS",
          "unit": "HBS",
          "semantics": "",
          "context": "",
          "headers": [
            "力学性能",
            "HBS"
          ],
          "role": "property",
          "kind": "strength"
        }
      ],
      "rows": [
        [
          "15",
          "Ф45",
          "纵向,中心",
          "退火",
          "880~900℃,炉冷",
          "445",
          "220",
          "30",
          "60",
          "1500",
          "—"
        ],
        [
          "15",
          "δ=6",
          "纵向,中心",
          "正火",
          "900℃,空冷",
          "520",
          "410",
          "20",
          "53",
          "—",
          "170"
        ],
        [
          "15",
          "Ф25",
          "纵向,中心",
          "正火",
          "910℃空冷",
          "≥380",
          "≥230",
          "≥28",
          "≥55",
          "—",
          "—"
        ],
        [
          "15",
          "Ф25",
          "纵向,中心",
          "正火",
          "880~920℃,空冷",
          "≥410",
          "≥260",
          "≥30",
          "≥57",
          "—",
          "—"
        ],
        [
          "15",
          "Ф45",
          "纵向,中心",
          "正火",
          "900~920℃,空冷",
          "465",
          "250",
          "32.5",
          "69",
          "1800",
          "—"
        ],
        [
          "15",
          "Ф<100",
          "纵向，1/3半径",
          "正火",
          "900~920℃,空冷",
          "≥350",
          "≥200",
          "≥27",
          "≥50",
          "≥650",
          "≤143"
        ],
        [
          "15",
          "Ф100~300",
          "纵向，1/3半径",
          "正火",
          "900~920℃,空冷",
          "≥340",
          "≥170",
          "≥25",
          "≥50",
          "≥600",
          "≤143"
        ],
        [
          "15",
          "Ф45",
          "纵向,中心",
          "正火+ 高温回火",
          "900~920℃,空冷,650~660℃回火",
          "430",
          "220",
          "33",
          "69.5",
          "2150",
          "—"
        ],
        [
          "15",
          "Ф300~500",
          "纵向，1/3半径",
          "正火+ 高温回火",
          "900~920℃,空冷,600~680℃回火,闪冷或炉冷",
          "≥330",
          "≥150",
          "≥24",
          "≥45",
          "≥550",
          "≤143"
        ],
        [
          "15",
          "Ф6",
          "纵向,中心",
          "调质",
          "",
          "800",
          "720",
          "15",
          "70",
          "—",
          "200"
        ],
        [
          "15",
          "Ф6",
          "纵向,中心",
          "调质",
          "",
          "700",
          "600",
          "18",
          "72",
          "—",
          "180"
        ],
        [
          "15",
          "Ф6",
          "纵向,中心",
          "调质",
          "",
          "600",
          "500",
          "23",
          "80",
          "—",
          "175"
        ],
        [
          "15",
          "Ф16",
          "纵向,中心",
          "调质",
          "900℃淬水,550℃回火",
          "535",
          "370",
          "32.7",
          "64.0",
          "940",
          "149"
        ],
        [
          "15",
          "Ф20",
          "纵向,中心",
          "调质",
          "900℃淬水,650℃回火",
          "480",
          "342",
          "30.0",
          "67.5",
          "1060",
          "140"
        ],
        [
          "15",
          "Ф20",
          "纵向,中心",
          "调质",
          "",
          "620",
          "500",
          "25",
          "75",
          "2500",
          "190"
        ],
        [
          "15",
          "Ф20",
          "纵向,中心",
          "调质",
          "",
          "600",
          "450",
          "30",
          "76",
          "2000",
          "175"
        ],
        [
          "15",
          "Ф20",
          "纵向,中心",
          "调质",
          "",
          "500",
          "400",
          "34",
          "80",
          "3500",
          "155"
        ],
        [
          "15",
          "Ф35",
          "纵向,中心",
          "调质",
          "900℃淬水,650℃回火",
          "485",
          "345",
          "36",
          "63.5",
          "2260",
          "170"
        ],
        [
          "15",
          "Ф36",
          "纵向,中心",
          "调质",
          "",
          "540",
          "400",
          "30",
          "74",
          "2300",
          "170"
        ],
        [
          "15",
          "Ф36",
          "纵向,中心",
          "调质",
          "",
          "520",
          "400",
          "32",
          "76",
          "2700",
          "160"
        ],
        [
          "15",
          "Ф36",
          "纵向,中心",
          "调质",
          "",
          "500",
          "350",
          "35",
          "80",
          "2900",
          "150"
        ],
        [
          "15",
          "Ф55",
          "纵向,中心",
          "调质",
          "",
          "540",
          "390",
          "32",
          "74",
          "2300",
          "160"
        ],
        [
          "15",
          "Ф55",
          "纵向,中心",
          "调质",
          "",
          "550",
          "400",
          "30",
          "72",
          "2500",
          "140"
        ],
        [
          "15",
          "Ф55",
          "纵向,中心",
          "调质",
          "",
          "490",
          "320",
          "35",
          "78",
          "3100",
          "140"
        ],
        [
          "15",
          "Ф55",
          "纵向, 1/3半径",
          "调质",
          "",
          "580",
          "400",
          "30",
          "72",
          "2400",
          "175"
        ],
        [
          "15",
          "Ф55",
          "纵向, 1/3半径",
          "调质",
          "",
          "550",
          "400",
          "30",
          "72",
          "2600",
          "160"
        ],
        [
          "15",
          "Ф55",
          "纵向, 1/3半径",
          "调质",
          "",
          "500",
          "320",
          "35",
          "75",
          "3100",
          "150"
        ],
        [
          "15",
          "Ф70",
          "纵向,中心",
          "调质",
          "900℃淬水,650℃回火",
          "445",
          "340",
          "32.0",
          "57.0",
          "1250",
          "163"
        ],
        [
          "15",
          "Ф6",
          "纵向,中心",
          "淬火",
          "900~920℃,淬水",
          "1500",
          "1300",
          "9",
          "35",
          "—",
          "300"
        ],
        [
          "15",
          "Ф10",
          "纵向,中心",
          "淬火",
          "940℃淬10%NaOH水溶液",
          "1170",
          "σ0.2 =890",
          "9.2",
          "37",
          "660",
          "38HRC"
        ],
        [
          "15",
          "<Ф15",
          "纵向,中心",
          "淬火",
          "800~920℃淬水",
          "600~800",
          "≥350",
          "≥15",
          "≥50",
          "—",
          "165~220"
        ],
        [
          "15",
          "Ф15~40",
          "纵向,中心",
          "淬火",
          "800~920℃淬水",
          "550~650",
          "≥300",
          "≥18",
          "≥50",
          "—",
          "140~180"
        ],
        [
          "15",
          "Ф20",
          "纵向,中心",
          "淬火",
          "900~920℃,淬水",
          "700",
          "520",
          "22.5",
          "65",
          "1700",
          "225"
        ],
        [
          "15",
          "Ф36",
          "纵向,中心",
          "淬火",
          "900~920℃,淬水",
          "590",
          "420",
          "27",
          "74",
          "2300",
          "175"
        ],
        [
          "15",
          "Ф36",
          "纵向, 1/2半径",
          "淬火",
          "900~920℃,淬水",
          "620",
          "500",
          "26",
          "75",
          "2400",
          "180"
        ],
        [
          "15",
          "Ф40~100",
          "纵向, 1/3半径",
          "淬火",
          "890~920℃,淬水",
          "450~600",
          "≥250",
          "≥20",
          "≥55",
          "—",
          "125~165"
        ],
        [
          "15",
          "Ф55",
          "纵向,中心",
          "淬火",
          "900~920℃,淬水",
          "590",
          "420",
          "28",
          "70",
          "2000",
          "170"
        ],
        [
          "15",
          "Ф55",
          "纵向, 1/3半径",
          "淬火",
          "900~920℃,淬水",
          "590",
          "420",
          "28",
          "73",
          "2300",
          "175"
        ]
      ],
      "headerRows": [
        [
          "牌号",
          "试 样 状 态",
          "试 样 状 态",
          "材料 状态",
          "热 处 理",
          "力 学 性 能",
          "力 学 性 能",
          "力 学 性 能",
          "力 学 性 能",
          "力 学 性 能",
          "力 学 性 能"
        ],
        [
          "牌号",
          "截面尺寸 / mm",
          "取样部位",
          "材料 状态",
          "热 处 理",
          "σb / MPa",
          "σs / MP a",
          "δ5 (%)",
          "ψ (%)",
          "ak / k·Jm^-2",
          "HBS"
        ]
      ],
      "sourceId": "jxclsj:818",
      "byteOffset": 36624129,
      "sourceFile": "jxclsj/jxclsj.ysc",
      "scenario": "优质碳素结构钢15在不同热处理状态下的各种截面尺寸钢材的力学性能参考数据"
    },
    {
      "id": "steel:33:2",
      "key": 33,
      "title": "优质碳素结构钢15在不同热处理状态下的各种截面尺寸钢材的力学性能参考数据",
      "family": "优质碳素结构钢/优质碳素结构钢在不同热处理状态下的各种截面尺寸钢材的力学性能参考数",
      "standard": [],
      "path": "机械工程师电子手册/机械工程材料/钢/变形钢/优质碳素结构钢/优质碳素结构钢在不同热处理状态下的各种截面尺寸钢材的力学性能参考数/优质碳素结构钢15",
      "notes": "优质碳素结构钢15在不同热处理状态下的各种截面尺寸钢材的力学性能参考数据 (表一) (表二)",
      "gradeColumn": 0,
      "fields": [
        {
          "name": "牌号",
          "unit": "",
          "semantics": "",
          "context": "",
          "headers": [
            "牌号"
          ],
          "role": "grade",
          "kind": "strength"
        },
        {
          "name": "试样状态；截面尺寸/mm",
          "unit": "mm",
          "semantics": "",
          "context": "",
          "headers": [
            "试样状态",
            "截面尺寸/mm"
          ],
          "role": "condition",
          "kind": "strength"
        },
        {
          "name": "试样状态；取样部位",
          "unit": "",
          "semantics": "",
          "context": "",
          "headers": [
            "试样状态",
            "取样部位"
          ],
          "role": "condition",
          "kind": "strength"
        },
        {
          "name": "材料状态",
          "unit": "",
          "semantics": "",
          "context": "",
          "headers": [
            "材料状态"
          ],
          "role": "condition",
          "kind": "strength"
        },
        {
          "name": "热处理",
          "unit": "",
          "semantics": "",
          "context": "",
          "headers": [
            "热处理"
          ],
          "role": "condition",
          "kind": "strength"
        },
        {
          "name": "抗拉强度",
          "unit": "MPa",
          "semantics": "",
          "context": "",
          "headers": [
            "力学性能",
            "σb/MPa"
          ],
          "role": "property",
          "kind": "strength"
        },
        {
          "name": "屈服点",
          "unit": "MPa",
          "semantics": "",
          "context": "",
          "headers": [
            "力学性能",
            "σs/MPa"
          ],
          "role": "property",
          "kind": "strength"
        },
        {
          "name": "伸长率δ5",
          "unit": "%",
          "semantics": "",
          "context": "",
          "headers": [
            "力学性能",
            "δ5(%)"
          ],
          "role": "property",
          "kind": "strength"
        },
        {
          "name": "断面收缩率",
          "unit": "%",
          "semantics": "",
          "context": "",
          "headers": [
            "力学性能",
            "ψ(%)"
          ],
          "role": "property",
          "kind": "strength"
        },
        {
          "name": "ak/k·Jm^-2",
          "unit": "kJ/m²",
          "semantics": "",
          "context": "",
          "headers": [
            "力学性能",
            "ak/k·Jm^-2"
          ],
          "role": "property",
          "kind": "strength"
        },
        {
          "name": "硬度HBS",
          "unit": "HBS",
          "semantics": "",
          "context": "",
          "headers": [
            "力学性能",
            "HBS"
          ],
          "role": "property",
          "kind": "strength"
        }
      ],
      "rows": [
        [
          "15",
          "Ф6",
          "纵向,中心",
          "淬火+ 低、中 温回火",
          "",
          "1350",
          "1280",
          "9",
          "42",
          "",
          "330"
        ],
        [
          "15",
          "Ф6",
          "纵向,中心",
          "淬火+ 低、中 温回火",
          "",
          "1220",
          "1200",
          "10",
          "60",
          "",
          "260"
        ],
        [
          "15",
          "Ф6",
          "纵向,中心",
          "淬火+ 低、中 温回火",
          "",
          "1020",
          "980",
          "14",
          "68",
          "",
          "225"
        ],
        [
          "15",
          "Ф10",
          "纵向,中心",
          "淬火+ 低、中 温回火",
          "回火",
          "1040",
          "",
          "13.2",
          "61.5",
          "670",
          "37 HRC"
        ],
        [
          "15",
          "Ф10",
          "纵向,中心",
          "淬火+ 低、中 温回火",
          "回火",
          "1040",
          "",
          "15",
          "61",
          "710",
          "38 HRC"
        ],
        [
          "15",
          "Ф10",
          "纵向,中心",
          "淬火+ 低、中 温回火",
          "回火",
          "965",
          "",
          "14",
          "59",
          "910",
          "34 HRC"
        ],
        [
          "15",
          "Ф20",
          "纵向,中心",
          "淬火+ 低、中 温回火",
          "",
          "700",
          "530",
          "23",
          "97",
          "1800",
          "215"
        ],
        [
          "15",
          "Ф20",
          "纵向,中心",
          "淬火+ 低、中 温回火",
          "",
          "700",
          "530",
          "23",
          "70",
          "2000",
          "210"
        ],
        [
          "15",
          "Ф20",
          "纵向,中心",
          "淬火+ 低、中 温回火",
          "",
          "700",
          "600",
          "24",
          "74",
          "2400",
          "205"
        ],
        [
          "15",
          "Ф36",
          "纵向,中心",
          "淬火+ 低、中 温回火",
          "",
          "590",
          "430",
          "28",
          "74",
          "2300",
          "175"
        ],
        [
          "15",
          "Ф36",
          "纵向,中心",
          "淬火+ 低、中 温回火",
          "",
          "570",
          "440",
          "28",
          "76",
          "2500",
          "170"
        ],
        [
          "15",
          "Ф36",
          "纵向,中心",
          "淬火+ 低、中 温回火",
          "",
          "530",
          "430",
          "30",
          "75",
          "2400",
          "173"
        ],
        [
          "15",
          "Ф36",
