Repository: cyx3705/2026-044

# Norma 代码组件

| 目录或文件 | 内容 |
| --- | --- |
| `Norma/` | 模块本体（权威源）。产物 `Norma.dll` 由宿主装载。 |
| `Norma/eng/` | 发布候选打包脚本（本地用；正式候选由宿主管线构建）。 |
| `Norma.Tests/` | 离线自动验证。可执行文件，全部 PASS 时退出码 0；最后一组用宿主 `ModuleHost` 装载打好的包。 |
| `Test-ProjectContract.ps1` | 只读项目合同检查：版本三处一致、模块身份、页面 owner、目录级别、失效链接、BOM、z-Publish 按字节入库。模块名从 `module.manifest.json` 推出，不用改。 |

`bin/`、`obj/` 是可重建生成物，不入库；发布候选写到根目录 `z-Publish/`。

模块引用宿主发布快照（`2026-023-HistoryVulcan/z-Publish/host`）且 `Private=false`——部署时由宿主提供，
包里不带副本。F 盘工作区里由 `vulcan.dev.start` 生成的 `Directory.Build.user.props` 把快照路径指回来。

```powershell
powershell -NoProfile -ExecutionPolicy Bypass -File .\b-Code\Test-ProjectContract.ps1 -Instantiation
```

File: b-Code/Norma/Formulas/steel.json (part 8 of 35)
      ],
      "rows": [
        [
          "ZGD270-480",
          "纵向，1/2半径",
          "淬火+ 低、中 温回火",
          "",
          "590",
          "460",
          "28",
          "75",
          "2300",
          "175"
        ],
        [
          "15",
          "Ф36",
          "纵向，1/2半径",
          "淬火+ 低、中 温回火",
          "",
          "580",
          "450",
          "29",
          "75",
          "2400",
          "175"
        ],
        [
          "15",
          "Ф36",
          "纵向，1/2半径",
          "淬火+ 低、中 温回火",
          "",
          "630",
          "500",
          "25",
          "75",
          "2600",
          "175"
        ],
        [
          "15",
          "Ф55",
          "纵向,中心",
          "淬火+ 低、中 温回火",
          "",
          "590",
          "420",
          "28",
          "73",
          "2400",
          "170"
        ],
        [
          "15",
          "Ф55",
          "纵向,中心",
          "淬火+ 低、中 温回火",
          "",
          "550",
          "400",
          "30",
          "75",
          "2500",
          "170"
        ],
        [
          "15",
          "Ф55",
          "纵向,中心",
          "淬火+ 低、中 温回火",
          "",
          "550",
          "410",
          "30",
          "72",
          "2100",
          "170"
        ],
        [
          "15",
          "Ф55",
          "纵向，1/3半径",
          "淬火+ 低、中 温回火",
          "",
          "590",
          "450",
          "28",
          "74",
          "2500",
          "175"
        ],
        [
          "15",
          "Ф55",
          "纵向，1/3半径",
          "淬火+ 低、中 温回火",
          "",
          "610",
          "450",
          "28",
          "76",
          "2500",
          "175"
        ],
        [
          "15",
          "Ф55",
          "纵向，1/3半径",
          "淬火+ 低、中 温回火",
          "",
          "590",
          "420",
          "28",
          "75",
          "2500",
          "175"
        ],
        [
          "15",
          "Ф25~50",
          "纵向,中心",
          "渗碳，正火 淬火，回火",
          "900~920℃渗碳，880~900℃正火， 750~780℃淬水，180~200℃回火",
          "500~550",
          "300~500",
          "25~30",
          "55~60",
          "—",
          "HRC心 143~163"
        ],
        [
          "15",
          "Ф30",
          "纵向,中心",
          "渗碳，淬火 回火",
          "880~900℃渗碳，750~780℃淬水， 180~200℃回火",
          "≤500",
          "≥300",
          "≥15",
          "≥55",
          "—",
          "—"
        ],
        [
          "15",
          "Ф<100",
          "纵向,中心",
          "渗碳，高频 淬火，回火",
          "900~950℃渗碳，820~840℃高 频淬火，（淬水）180~200℃回火",
          "450~550",
          "250~300",
          "≥20",
          "≥50",
          "—",
          "HRC心 ≤143"
        ]
      ],
      "headerRows": [
        [
          "牌号",
          "试 样 状 态",
          "试 样 状 态",
          "材料 状态",
          "热 处 理",
          "力 学 性 能",
          "力 学 性 能",
          "力 学 性 能",
          "力 学 性 能",
          "力 学 性 能",
          "力 学 性 能"
        ],
        [
          "牌号",
          "截面尺寸 / mm",
          "取样部位",
          "材料 状态",
          "热 处 理",
          "σb / MPa",
          "σs / MP a",
          "δ5 (%)",
          "ψ (%)",
          "ak / k·Jm^-2",
          "HBS"
        ]
      ],
      "sourceId": "jxclsj:818",
      "byteOffset": 36624129,
      "sourceFile": "jxclsj/jxclsj.ysc",
      "scenario": "优质碳素结构钢15在不同热处理状态下的各种截面尺寸钢材的力学性能参考数据"
    },
    {
      "id": "steel:34:1",
      "key": 34,
      "title": "优质碳素结构钢20在不同热处理状态下的各种截面尺寸钢材的力学性能参考数据",
      "family": "优质碳素结构钢/优质碳素结构钢在不同热处理状态下的各种截面尺寸钢材的力学性能参考数",
      "standard": [],
      "path": "机械工程师电子手册/机械工程材料/钢/变形钢/优质碳素结构钢/优质碳素结构钢在不同热处理状态下的各种截面尺寸钢材的力学性能参考数/优质碳素结构钢20",
      "notes": "优质碳素结构钢20在不同热处理状态下的各种截面尺寸钢材的力学性能参考数据",
      "gradeColumn": 0,
      "fields": [
        {
          "name": "牌号",
          "unit": "",
          "semantics": "",
          "context": "",
          "headers": [
            "牌号"
          ],
          "role": "grade",
          "kind": "strength"
        },
        {
          "name": "试样状态；截面尺寸/mm",
          "unit": "mm",
          "semantics": "",
          "context": "",
          "headers": [
            "试样状态",
            "截面尺寸/mm"
          ],
          "role": "condition",
          "kind": "strength"
        },
        {
          "name": "试样状态；取样部位",
          "unit": "",
          "semantics": "",
          "context": "",
          "headers": [
            "试样状态",
            "取样部位"
          ],
          "role": "condition",
          "kind": "strength"
        },
        {
          "name": "材料状态",
          "unit": "",
          "semantics": "",
          "context": "",
          "headers": [
            "材料状态"
          ],
          "role": "condition",
          "kind": "strength"
        },
        {
          "name": "热处理",
          "unit": "",
          "semantics": "",
          "context": "",
          "headers": [
            "热处理"
          ],
          "role": "condition",
          "kind": "strength"
        },
        {
          "name": "抗拉强度",
          "unit": "MPa",
          "semantics": "",
          "context": "",
          "headers": [
            "力学性能",
            "σb/MPa"
          ],
          "role": "property",
          "kind": "strength"
        },
        {
          "name": "屈服点",
          "unit": "MPa",
          "semantics": "",
          "context": "",
          "headers": [
            "力学性能",
            "σs/MPa"
          ],
          "role": "property",
          "kind": "strength"
        },
        {
          "name": "伸长率δ5",
          "unit": "%",
          "semantics": "",
          "context": "",
          "headers": [
            "力学性能",
            "δ5(%)"
          ],
          "role": "property",
          "kind": "strength"
        },
        {
          "name": "断面收缩率",
          "unit": "%",
          "semantics": "",
          "context": "",
          "headers": [
            "力学性能",
            "ψ(%)"
          ],
          "role": "property",
          "kind": "strength"
        },
        {
          "name": "ak/k·Jm^-2",
          "unit": "kJ/m²",
          "semantics": "",
          "context": "",
          "headers": [
            "力学性能",
            "ak/k·Jm^-2"
          ],
          "role": "property",
          "kind": "strength"
        },
        {
          "name": "硬度HBS",
          "unit": "HBS",
          "semantics": "",
          "context": "",
          "headers": [
            "力学性能",
            "HBS"
          ],
          "role": "property",
          "kind": "strength"
        }
      ],
      "rows": [
        [
          "20",
          "Ф25",
          "纵向,中心",
          "正火",
          "880~900℃,空冷",
          "≥420",
          "≥250",
          "≥25",
          "≥55",
          "—",
          "≥156"
        ],
        [
          "20",
          "Ф25",
          "纵向,中心",
          "正火",
          "900~930℃,空冷",
          "≥410",
          "≥250",
          "≥24",
          "—",
          "≥500",
          "—"
        ],
        [
          "20",
          "Ф25",
          "纵向,中心",
          "正火",
          "900~930℃,空冷",
          "≥410",
          "≥220",
          "≥22",
          "—",
          "≥400",
          "—"
        ],
        [
          "20",
          "Ф25",
          "纵向,中心",
          "正火",
          "900℃,空冷",
          "≥400",
          "≥240",
          "≥25",
          "≥55",
          "—",
          "—"
        ],
        [
          "20",
          "Ф≤100",
          "纵向,1/3半径",
          "正火",
          "880~900℃,空冷",
          "≥400",
          "≥220",
          "≥24",
          "≥53",
          "≥550",
          "103~156"
        ],
        [
          "20",
          "Ф100~ 300",
          "纵向, 1/3半径",
          "正火",
          "880~900℃,空冷",
          "≥380",
          "≥200",
          "≥23",
          "≥50",
          "≥500",
          "103~156"
        ],
        [
          "20",
          "Ф300~ 500",
          "纵向, 1/3半径",
          "正火+ 高温 回火",
          "800~900℃正火 600~650℃回火,炉冷或空冷",
          "≥370",
          "≥190",
          "≥22",
          "≥45",
          "≥500",
          "103~156"
        ],
        [
          "20",
          "Ф500~ 750",
          "纵向, 1/3半径",
          "正火+ 高温 回火",
          "800~900℃正火 600~650℃回火,炉冷或空冷",
          "≥360",
          "≥180",
          "≥20",
          "≥40",
          "≥450",
          "103~156"
        ],
        [
          "20",
          "Ф10",
          "纵向,中心",
          "调 质",
          "",
          "860",
          "800",
          "15",
          "65",
          "900",
          "240"
        ],
        [
          "20",
          "Ф10",
          "纵向,中心",
          "调 质",
          "",
          "680",
          "580",
          "19.5",
          "67",
          "1400",
          "200"
        ],
        [
          "20",
          "Ф10",
          "纵向,中心",
          "调 质",
          "",
          "620",
          "500",
          "21",
          "68",
          "1500",
          "170"
        ],
        [
          "20",
          "Ф10",
          "纵向,中心",
          "调 质",
          "",
          "600",
          "480",
          "24",
          "73",
          "1700",
          "140"
        ],
        [
          "20",
          "Ф≤16",
          "纵向,中心",
          "调 质",
          "860~890℃淬水, 530~670℃回火",
          "550~650",
          "≥360",
          "≥20",
          "≥40",
          "700",
          ""
        ],
        [
          "20",
          "Ф16~40",
          "纵向,中心",
          "调 质",
          "860~890℃淬水, 530~670℃回火",
          "500~600",
          "≥300",
          "≥22",
          "≥50",
          "800",
          ""
        ],
        [
          "20",
          "Ф38",
          "纵向,中心",
          "调 质",
          "",
          "≥510",
          "≥300",
          "≥28",
          "≥66",
          "",
          "≥150"
        ],
        [
          "20",
          "Ф38",
          "纵向,中心",
          "调 质",
          "",
          "≥500",
          "≥280",
          "≥30",
          "≥68",
          "",
          "≥143"
        ],
        [
          "20",
          "Ф6",
          "纵向,中心",
          "淬火+ 低、中 温回火",
          "910℃淬10% NaCl水溶液 ,200℃回火",
          "1530",
          "",
          "11.1",
          "45",
          "",
          ""
        ],
        [
          "20",
          "Ф10",
          "纵向,中心",
          "淬火+ 低、中 温回火",
          "910℃淬10% NaCl水溶液 ,200℃回火",
          "1450",
          "",
          "9.5",
          "34.3",
          "410",
          "41~46HRC"
        ],
        [
          "20",
          "Ф10",
          "纵向,中心",
          "淬火+ 低、中 温回火",
          "920℃淬水,450℃回火",
          "980",
          "920",
          "13",
          "62",
          "800",
          "250"
        ],
        [
          "20",
          "Ф10",
          "纵向,中心",
          "淬火+ 低、中 温回火",
          "",
          "1380",
          "1300",
          "10",
          "45",
          "450",
          "380"
        ],
        [
          "20",
          "Ф10",
          "纵向,中心",
          "淬火+ 低、中 温回火",
          "",
          "1250",
          "1200",
          "11",
          "50",
          "500",
          "350"
        ],
        [
          "20",
          "Ф10",
          "纵向,中心",
          "淬火+ 低、中 温回火",
          "",
          "1150",
          "1100",
          "11.5",
          "53",
          "600",
          "290"
        ],
        [
          "20",
          "Ф15",
          "纵向,中心",
          "淬火+ 低、中 温回火",
          "900℃淬10% NaCl水溶液, 200℃回火",
          "1290",
          "σ0.2=1090",
          "11.3",
          "37.1",
          "",
          ""
        ],
        [
          "20",
          "Ф38",
          "纵向,中心",
          "淬火+ 低、中 温回火",
          "",
          "≥580",
          "≥370",
          "≥22",
          "≥60",
          "",
          "165"
        ],
        [
          "20",
          "Ф38",
          "纵向,中心",
          "淬火+ 低、中 温回火",
          "",
          "≥540",
          "≥350",
          "≥23",
          "≥62",
          "",
          "159"
        ],
        [
          "20",
          "Ф38",
          "纵向,中心",
          "淬火+ 低、中 温回火",
          "",
          "≥530",
          "≥320",
          "≥26",
          "≥64",
          "",
          "152"
        ],
        [
          "20",
          "Ф50",
          "纵向,中心",
          "淬火+ 低、中 温回火",
          "830~850℃淬水,200℃回火",
          "630~770",
          "420~530",
          "17~12",
          "30~15",
          "",
          ""
        ],
        [
          "20",
          "Ф25",
          "纵向,中心",
          "正火+渗碳 +淬火 +回火",
          "940℃正火,930℃伪渗碳3h, 880℃淬水,230℃回火,空冷",
          "609",
          "442",
          "39.0",
          "64",
          "",
          ""
        ],
        [
          "20",
          "Ф25",
          "纵向,中心",
          "正火+渗碳 +淬火 +回火",
          "940℃正火,930℃伪渗碳3h, 炉冷至830℃淬水,230℃回火",
          "572",
          "430",
          "30.0",
          "67.7",
          "",
          ""
        ],
        [
          "20",
          "Ф≤50",
          "纵向,中心",
          "渗碳+淬火 +回火",
          "930℃渗碳,800℃淬水,180~200℃回火",
          "500~600",
          "280~350",
          "≥18",
          "≥45",
          "",
          "HRC心145~160"
        ]
      ],
      "headerRows": [
        [
          "牌号",
          "试 样 状 态",
          "试 样 状 态",
          "材料 状态",
          "热 处 理",
          "力 学 性 能",
          "力 学 性 能",
          "力 学 性 能",
          "力 学 性 能",
          "力 学 性 能",
          "力 学 性 能"
        ],
        [
          "牌号",
          "截面尺寸 / mm",
          "取样部位",
          "材料 状态",
          "热 处 理",
          "σb / MPa",
          "σs / MP a",
          "δ5 (%)",
          "ψ (%)",
          "ak / k·Jm^-2",
          "HBS"
        ]
      ],
      "sourceId": "jxclsj:820",
      "byteOffset": 36827844,
      "sourceFile": "jxclsj/jxclsj.ysc",
      "scenario": "优质碳素结构钢20在不同热处理状态下的各种截面尺寸钢材的力学性能参考数据"
    },
    {
      "id": "steel:35:1",
      "key": 35,
      "title": "优质碳素结构钢25在不同热处理状态下的各种截面尺寸钢材的力学性能参考数据",
      "family": "优质碳素结构钢/优质碳素结构钢在不同热处理状态下的各种截面尺寸钢材的力学性能参考数",
      "standard": [],
      "path": "机械工程师电子手册/机械工程材料/钢/变形钢/优质碳素结构钢/优质碳素结构钢在不同热处理状态下的各种截面尺寸钢材的力学性能参考数/优质碳素结构钢25",
      "notes": "优质碳素结构钢25在不同热处理状态下的各种截面尺寸钢材的力学性能参考数据",
      "gradeColumn": 0,
      "fields": [
        {
          "name": "牌号",
          "unit": "",
          "semantics": "",
          "context": "",
          "headers": [
            "牌号"
          ],
          "role": "grade",
          "kind": "strength"
        },
        {
          "name": "试样状态；截面尺寸/mm",
          "unit": "mm",
          "semantics": "",
          "context": "",
          "headers": [
            "试样状态",
            "截面尺寸/mm"
          ],
          "role": "condition",
          "kind": "strength"
        },
        {
          "name": "试样状态；取样部位",
          "unit": "",
          "semantics": "",
          "context": "",
          "headers": [
            "试样状态",
            "取样部位"
          ],
          "role": "condition",
          "kind": "strength"
        },
        {
          "name": "材料状态",
          "unit": "",
          "semantics": "",
          "context": "",
          "headers": [
            "材料状态"
          ],
          "role": "condition",
          "kind": "strength"
        },
        {
          "name": "热处理",
          "unit": "",
          "semantics": "",
          "context": "",
          "headers": [
            "热处理"
          ],
          "role": "condition",
          "kind": "strength"
        },
        {
          "name": "抗拉强度",
          "unit": "MPa",
          "semantics": "",
          "context": "",
          "headers": [
            "力学性能",
            "σb/MPa"
          ],
          "role": "property",
          "kind": "strength"
        },
        {
          "name": "屈服点",
          "unit": "MPa",
          "semantics": "",
          "context": "",
          "headers": [
            "力学性能",
            "σs/MPa"
          ],
          "role": "property",
          "kind": "strength"
        },
        {
          "name": "伸长率δ5",
          "unit": "%",
          "semantics": "",
          "context": "",
          "headers": [
            "力学性能",
            "δ5(%)"
          ],
          "role": "property",
          "kind": "strength"
        },
        {
          "name": "断面收缩率",
          "unit": "%",
          "semantics": "",
          "context": "",
          "headers": [
            "力学性能",
            "ψ(%)"
          ],
          "role": "property",
          "kind": "strength"
        },
        {
          "name": "ak/k·Jm^-2",
          "unit": "kJ/m²",
          "semantics": "",
          "context": "",
          "headers": [
            "力学性能",
            "ak/k·Jm^-2"
          ],
          "role": "property",
          "kind": "strength"
        },
        {
          "name": "硬度HBS",
          "unit": "HBS",
          "semantics": "",
          "context": "",
          "headers": [
            "力学性能",
            "HBS"
          ],
          "role": "property",
          "kind": "strength"
        }
      ],
      "rows": [
        [
          "25",
          "Ф25",
          "纵向,中心",
          "正火",
          "870~890℃,空冷",
          "≥460",
          "≥280",
          "≥24",
          "≥50",
          "≥1000",
          ""
        ],
        [
          "25",
          "Ф≤100",
          "纵向，1/3半径",
          "正火",
          "870~890℃,空冷",
          "≥430",
          "≥240",
          "≥22",
          "≥50",
          "≥500",
          "111~170"
        ],
        [
          "25",
          "Ф100~ 300",
          "纵向，1/3半径",
          "正火",
          "870~890℃,空冷",
          "≥400",
          "≥220",
          "≥20",
          "≥48",
          "≥500",
          "111~170"
        ],
        [
          "25",
          "Ф300~ 500",
          "纵向，1/3半径",
          "正火+ 高温 回火",
          "870~890℃正火,空冷, 600~650℃回火,炉冷或空冷",
          "≥390",
          "≥210",
          "≥18",
          "≥40",
          "≥400",
          "111~170"
        ],
        [
          "25",
          "Ф10",
          "纵向,中心",
          "调质",
          "",
          "800",
          "660",
          "19",
          "70",
          "1300",
          "240"
        ],
        [
          "25",
          "Ф10",
          "纵向,中心",
          "调质",
          "",
          "710",
          "600",
          "20",
          "72",
          "2000",
          "230"
        ],
        [
          "25",
          "Ф<16",
          "纵向,中心",
          "调质",
          "850~880℃淬水,530~650℃回火",
          "600~700",
          "≥390",
          "≥18",
          "",
          "≥600",
          ""
        ],
        [
          "25",
          "Ф16~40",
          "纵向,中心",
          "调质",
          "850~880℃淬水,530~650℃回火",
          "550~650",
          "≥330",
          "≥20",
          "",
          "≥700",
          ""
        ],
        [
          "25",
          "Ф38",
          "纵向，1/2半径",
          "调质",
          "860~890℃淬水,600℃回火",
          "≥500",
          "≥350",
          "δ4≥34",
          "≥70",
          "",
          "≥170"
        ],
        [
          "25",
          "Ф6",
          "纵向,中心",
          "淬火+ 中、低 温回火",
          "880℃淬10%NaOH水溶液,200℃回火",
          "≥550",
          "σ0.2 >1250",
          "12",
          "49",
          "",
          ""
        ],
        [
          "25",
          "Ф10",
          "纵向,中心",
          "淬火+ 中、低 温回火",
          "880℃淬10%NaCl水溶液,200℃回火",
          "≥550",
          "σ0.2 >1250",
          "8",
          "30",
          "450",
          ""
        ],
        [
          "25",
          "Ф10",
          "纵向,中心",
          "淬火+ 中、低 温回火",
          "",
          "1380",
          "960",
          "10",
          "35",
          "400",
          "380"
        ],
        [
          "25",
          "Ф10",
          "纵向,中心",
          "淬火+ 中、低 温回火",
          "",
          "1100",
          "900",
          "12",
          "51",
          "800",
          "310"
        ],
        [
          "25",
          "Ф10",
          "纵向,中心",
          "淬火+ 中、低 温回火",
          "",
          "920",
          "800",
          "15",
          "6.2",
          "1200",
          "250"
        ],
        [
          "25",
          "Ф38",
          "纵向，1/2半径",
          "淬火+ 中、低 温回火",
          "860~890℃淬水,200℃回火",
          "≥640",
          "≥450",
          "δ4≥23",
          "≥60",
          "",
          "197"
        ]
      ],
      "headerRows": [
        [
          "牌号",
          "试 样 状 态",
          "试 样 状 态",
          "材料 状态",
          "热 处 理",
          "力 学 性 能",
          "力 学 性 能",
          "力 学 性 能",
          "力 学 性 能",
          "力 学 性 能",
          "力 学 性 能"
        ],
        [
          "牌号",
          "截面尺寸 / mm",
          "取样部位",
          "材料 状态",
          "热 处 理",
          "σb / MPa",
          "σs / MP a",
          "δ5 (%)",
          "ψ (%)",
          "ak / k·Jm^-2",
          "HBS"
        ]
      ],
      "sourceId": "jxclsj:821",
      "byteOffset": 36915532,
      "sourceFile": "jxclsj/jxclsj.ysc",
      "scenario": "优质碳素结构钢25在不同热处理状态下的各种截面尺寸钢材的力学性能参考数据"
    },
    {
      "id": "steel:36:1",
      "key": 36,
      "title": "优质碳素结构钢30在不同热处理状态下的各种截面尺寸钢材的力学性能参考数据",
      "family": "优质碳素结构钢/优质碳素结构钢在不同热处理状态下的各种截面尺寸钢材的力学性能参考数",
      "standard": [],
      "path": "机械工程师电子手册/机械工程材料/钢/变形钢/优质碳素结构钢/优质碳素结构钢在不同热处理状态下的各种截面尺寸钢材的力学性能参考数/优质碳素结构钢30",
      "notes": "优质碳素结构钢30在不同热处理状态下的各种截面尺寸钢材的力学性能参考数据",
      "gradeColumn": 0,
      "fields": [
        {
          "name": "牌号",
          "unit": "",
          "semantics": "",
          "context": "",
          "headers": [
            "牌号"
          ],
          "role": "grade",
          "kind": "strength"
        },
        {
          "name": "试样状态；截面尺寸/mm",
          "unit": "mm",
          "semantics": "",
          "context": "",
          "headers": [
            "试样状态",
            "截面尺寸/mm"
          ],
          "role": "condition",
          "kind": "strength"
        },
        {
          "name": "试样状态；取样部位",
          "unit": "",
          "semantics": "",
          "context": "",
          "headers": [
            "试样状态",
            "取样部位"
          ],
          "role": "condition",
          "kind": "strength"
        },
        {
          "name": "材料状态",
          "unit": "",
          "semantics": "",
          "context": "",
          "headers": [
            "材料状态"
          ],
          "role": "condition",
          "kind": "strength"
        },
        {
          "name": "热处理",
          "unit": "",
          "semantics": "",
          "context": "",
          "headers": [
            "热处理"
          ],
          "role": "condition",
          "kind": "strength"
        },
        {
          "name": "抗拉强度",
          "unit": "MPa",
          "semantics": "",
          "context": "",
          "headers": [
            "力学性能",
            "σb/MPa"
          ],
          "role": "property",
          "kind": "strength"
        },
        {
          "name": "屈服点",
          "unit": "MPa",
          "semantics": "",
          "context": "",
          "headers": [
            "力学性能",
            "σs/MPa"
          ],
          "role": "property",
          "kind": "strength"
        },
        {
          "name": "伸长率δ5",
          "unit": "%",
          "semantics": "",
          "context": "",
          "headers": [
            "力学性能",
            "δ5(%)"
          ],
          "role": "property",
          "kind": "strength"
        },
        {
          "name": "断面收缩率",
          "unit": "%",
          "semantics": "",
          "context": "",
          "headers": [
            "力学性能",
            "ψ(%)"
          ],
          "role": "property",
          "kind": "strength"
        },
        {
          "name": "ak/k·Jm^-2",
          "unit": "kJ/m²",
          "semantics": "",
          "context": "",
          "headers": [
            "力学性能",
            "ak/k·Jm^-2"
          ],
          "role": "property",
          "kind": "strength"
        },
        {
          "name": "硬度HBS",
          "unit": "HBS",
          "semantics": "",
          "context": "",
          "headers": [
            "力学性能",
            "HBS"
          ],
          "role": "property",
          "kind": "strength"
        }
      ],
      "rows": [
        [
          "30",
          "δ<15",
          "纵向,中心",
          "退 火",
          "850~900℃,炉冷",
          "≥500",
          "290",
          "≥18",
          "",
          "",
          ""
        ],
        [
          "30",
          "Ф<60",
          "纵向,中心",
          "退 火",
          "850~900℃,炉冷",
          "≥450",
          "",
          "≥17",
          "≥45",
          "",
          "≤179"
        ],
        [
          "30",
          "Ф25",
          "纵向,中心",
          "正 火",
          "860~880℃,空冷",
          "≥500",
          "≥300",
          "≥21",
          "≥50",
          "",
          "137~197"
        ],
        [
          "30",
          "Ф≤100",
          "纵向，1/3半径",
          "正 火",
          "860~880℃,空冷",
          "≥480",
          "≥250",
          "≥19",
          "≥48",
          "40≥",
          "126~176"
        ],
        [
          "30",
          "Ф100~ 300",
          "纵向，1/3半径",
          "正 火",
          "860~880℃,空冷",
          "≥470",
          "≥240",
          "≥19",
          "≥45",
          "≥350",
          "126~179"
        ],
        [
          "30",
          "Ф300~ 500",
          "纵向，1/3半径",
          "正火+ 高温 回火",
          "860~880℃,正火 600~650℃回火,闪冷或炉冷",
          "≥460",
          "≥230",
          "≥18",
          "≥40",
          "≥235",
          "126~179"
        ],
        [
          "30",
          "Ф500~ 700",
          "纵向，1/3半径",
          "正火+ 高温 回火",
          "860~880℃,正火 600~650℃回火,闪冷或炉冷",
          "≥450",
          "≥220",
          "≥17",
          "≥35",
          "≥300",
          "126~179"
        ],
        [
          "30",
          "Ф10",
          "纵向,中心",
          "调 质",
          "",
          "≥790",
          "≥630",
          "≥15",
          "≥69",
          "≥2100",
          "≤210"
        ],
        [
          "30",
          "Ф10",
          "纵向,中心",
          "调 质",
          "",
          "≥630",
          "≥590",
          "20",
          "70",
          "≥2400",
          "≤210"
        ],
        [
          "30",
          "Ф10",
          "纵向,中心",
          "调 质",
          "",
          "≥580",
          "≥480",
          "20",
          "73",
          "≥2600",
          "≤180"
        ],
        [
          "30",
          "Ф20",
          "纵向,中心",
          "调 质",
          "",
          "640~760",
          "495~595",
          "23.5~16.0",
          "71.5~63.5",
          "2400~1600",
          "175~203"
        ],
        [
          "30",
          "Ф20",
          "纵向,中心",
          "调 质",
          "",
          "595~662",
          "402~465",
          "25.5~19.0",
          "78.0~71.0",
          "2750~2070",
          "165~184"
        ],
        [
          "30",
          "Ф25",
          "纵向,中心",
          "调 质",
          "850~900℃淬水,550~650℃回火",
          "≥550",
          "≥340",
          "≥23",
          "≥57",
          "夏氏≥11",
          "152~212"
        ],
        [
          "30",
          "Ф40",
          "纵向,中心",
          "调 质",
          "",
          "550~665",
          "430~485",
          "25.0~18.0",
          "71.0~63.5",
          "2230~1390",
          "155~184"
        ],
        [
          "30",
          "Ф40",
          "纵向,中心",
          "调 质",
          "",
          "565~665",
          "390~420",
          "28.0~20.5",
          "75.0~69.5",
          "2400~1750",
          "140~165"
        ],
        [
          "30",
          "Ф60",
          "纵向,中心",
          "调 质",
          "",
          "540~635",
          "390~445",
          "27.0~18.5",
          "68.0~61.0",
          "2170~1200",
          "150~175"
        ],
        [
          "30",
          "Ф60",
          "纵向,中心",
          "调 质",
          "",
          "490~573",
          "355~395",
          "28.5~21.5",
          "72.7~66.0",
          "2360~1500",
          "138~158"
        ],
        [
          "30",
          "Ф10",
          "纵向,中心",
          "淬水+ 低、中 温回火",
          "",
          "≥1520",
          "≥1350",
          "≥9",
          "≥52",
          "≥500",
          "≥400"
        ],
        [
          "30",
          "Ф10",
          "纵向,中心",
          "淬水+ 低、中 温回火",
          "",
          "≥1200",
          "≥1140",
          "≥9",
          "≥64",
          "≥600",
          "≥350"
        ],
        [
          "30",
          "Ф10",
          "纵向,中心",
          "淬水+ 低、中 温回火",
          "",
          "≥1100",
          "≥1000",
          "≥10",
          "≥65",
          "≥1200",
          "≥280"
        ],
        [
          "30",
          "Ф20",
          "纵向,中心",
          "淬水+ 低、中 温回火",
          "860℃淬水,400℃回火",
          "690~860",
          "555~660",
          "21.5~12.5",
          "66.5~58.5",
          "2205~1005",
          "190~239"
        ],
        [
          "30",
          "Ф40",
          "纵向,中心",
          "淬水+ 低、中 温回火",
          "860℃淬水,400℃回火",
          "575~720",
          "450~530",
          "22.0~16.0",
          "66.0~57.0",
          "2000~1005",
          "161~200"
        ],
        [
          "30",
          "Ф60",
          "纵向,中心",
          "淬水+ 低、中 温回火",
          "860℃淬水,400℃回火",
          "565~680",
          "426~495",
          "24.0~16.3",
          "64.0~63.0",
          "1905~905",
          "153~189"
        ]
      ],
      "headerRows": [
        [
          "牌号",
          "试 样 状 态",
          "试 样 状 态",
          "材料 状态",
          "热 处 理",
          "力 学 性 能",
          "力 学 性 能",
          "力 学 性 能",
          "力 学 性 能",
          "力 学 性 能",
          "力 学 性 能"
        ],
        [
          "牌号",
          "截面尺寸 / mm",
          "取样部位",
          "材料 状态",
          "热 处 理",
          "σb / MPa",
          "σs / MP a",
          "δ5 (%)",
          "ψ (%)",
          "ak / k·Jm^-2",
          "HBS"
        ]
      ],
      "sourceId": "jxclsj:823",
      "byteOffset": 37024024,
      "sourceFile": "jxclsj/jxclsj.ysc",
      "scenario": "优质碳素结构钢30在不同热处理状态下的各种截面尺寸钢材的力学性能参考数据"
    },
    {
      "id": "steel:37:1",
      "key": 37,
      "title": "优质碳素结构钢35在不同热处理状态下的各种截面尺寸钢材的力学性能参考数据",
      "family": "优质碳素结构钢/优质碳素结构钢在不同热处理状态下的各种截面尺寸钢材的力学性能参考数",
      "standard": [],
      "path": "机械工程师电子手册/机械工程材料/钢/变形钢/优质碳素结构钢/优质碳素结构钢在不同热处理状态下的各种截面尺寸钢材的力学性能参考数/优质碳素结构钢35",
      "notes": "优质碳素结构钢35在不同热处理状态下的各种截面尺寸钢材的力学性能参考数据",
      "gradeColumn": 0,
      "fields": [
        {
          "name": "牌号",
          "unit": "",
          "semantics": "",
          "context": "",
          "headers": [
            "牌号"
          ],
          "role": "grade",
          "kind": "strength"
        },
        {
          "name": "试样状态；截面尺寸/mm",
          "unit": "mm",
          "semantics": "",
          "context": "",
          "headers": [
            "试样状态",
            "截面尺寸/mm"
          ],
          "role": "condition",
          "kind": "strength"
        },
        {
          "name": "试样状态；取样部位",
          "unit": "",
          "semantics": "",
          "context": "",
          "headers": [
            "试样状态",
            "取样部位"
          ],
          "role": "condition",
          "kind": "strength"
        },
        {
          "name": "材料状态",
          "unit": "",
          "semantics": "",
          "context": "",
          "headers": [
            "材料状态"
          ],
          "role": "condition",
          "kind": "strength"
        },
        {
          "name": "热处理",
          "unit": "",
          "semantics": "",
          "context": "",
          "headers": [
            "热处理"
          ],
          "role": "condition",
          "kind": "strength"
        },
        {
          "name": "抗拉强度",
          "unit": "MPa",
          "semantics": "",
          "context": "",
          "headers": [
            "力学性能",
            "σb/MPa"
          ],
          "role": "property",
          "kind": "strength"
        },
        {
          "name": "屈服点",
          "unit": "MPa",
          "semantics": "",
          "context": "",
          "headers": [
            "力学性能",
            "σs/MPa"
          ],
          "role": "property",
          "kind": "strength"
        },
        {
          "name": "伸长率δ5",
          "unit": "%",
          "semantics": "",
          "context": "",
          "headers": [
            "力学性能",
            "δ5(%)"
          ],
          "role": "property",
          "kind": "strength"
        },
        {
          "name": "断面收缩率",
          "unit": "%",
          "semantics": "",
          "context": "",
          "headers": [
            "力学性能",
            "ψ(%)"
          ],
          "role": "property",
          "kind": "strength"
        },
        {
          "name": "ak/k·Jm^-2",
          "unit": "kJ/m²",
          "semantics": "",
          "context": "",
          "headers": [
            "力学性能",
            "ak/k·Jm^-2"
          ],
          "role": "property",
          "kind": "strength"
        },
        {
          "name": "硬度HBS",
          "unit": "HBS",
          "semantics": "",
          "context": "",
          "headers": [
            "力学性能",
            "HBS"
          ],
          "role": "property",
          "kind": "strength"
        }
      ],
      "rows": [
        [
          "35",
          "δ<15",
          "纵向,中心",
          "退 火",
          "—",
          "≥520",
          "≥310",
          "≥17",
          "",
          "",
          ""
        ],
        [
          "35",
          "Ф25",
          "纵向,中心",
          "退 火",
          "840~860℃,炉冷",
          "500",
          "280",
          "15",
          "≥25",
          "350",
          ""
        ],
        [
          "35",
          "Ф<40",
          "纵向,中心",
          "退 火",
          "860~880℃,炉冷",
          "520~650",
          "≥280",
          "≥15",
          "≥45",
          "",
          "143~187"
        ],
        [
          "35",
          "Ф<60",
          "纵向,中心",
          "退 火",
          "840~860℃,炉冷",
          "≥480",
          "",
          "≥15",
          "≥45",
          "",
          "≤187"
        ],
        [
          "35",
          "Ф25",
          "纵向,中心",
          "正 火",
          "860~880℃,空冷",
          "≥540",
          "≥320",
          "≥20",
          "≥45",
          "",
          "≤187"
        ],
        [
          "35",
          "Ф≤100",
          "纵向，1/3半径",
          "正 火",
          "860~880℃,空冷",
          "≥520",
          "≥270",
          "≥18",
          "≥43",
          "≥350",
          "149~187"
        ],
        [
          "35",
          "Ф≤100",
          "横向，1/3半径",
          "正 火",
          "860~880℃,空冷",
          "≥490",
          "≥260",
          "≥14",
          "≥34",
          "350",
          ""
        ],
        [
          "35",
          "Ф100~300",
          "纵向，1/3半径",
          "正 火",
          "860~880℃,空冷",
          "≥500",
          "≥260",
          "≥18",
          "≥40",
          "≥300",
          ""
        ],
        [
          "35",
          "Ф100~300",
          "横向，1/3半径",
          "正 火",
          "860~880℃,空冷",
          "≥480",
          "≥250",
          "≥14",
          "≥32",
          "300",
          ""
        ],
        [
          "35",
          "Ф300~500",
          "纵向，1/3半径",
          "正火+ 高温回火",
          "860~880℃正火,600~650℃回火, 炉冷或空冷",
          "≥480",
          "≥240",
          "≥17",
          "≥37",
          "≥300",
          "137~187"
        ],
        [
          "35",
          "Ф300~500",
          "横向，1/3半径",
          "正火+ 高温回火",
          "860~880℃正火,600~650℃回火, 炉冷或空冷",
          "≥460",
          "≥230",
          "≥13",
          "≥30",
          "≥300",
          ""
        ],
        [
          "35",
          "Ф500~700",
          "纵向，1/3半径",
          "正火+ 高温回火",
          "860~880℃正火,600~650℃回火, 炉冷或空冷",
          "≥460",
          "≥230",
          "≥16",
          "≥32",
          "≥250",
          "137~187"
        ],
        [
          "35",
          "Ф500~700",
          "横向，1/3半径",
          "正火+ 高温回火",
          "860~880℃正火,600~650℃回火, 炉冷或空冷",
          "≥440",
          "≥220",
          "≥12",
          "≥26",
          "≥250",
          ""
        ],
        [
          "35",
          "Ф750~1000",
          "纵向，1/3半径",
          "正火+ 高温回火",
          "860~880℃正火,600~650℃回火, 炉冷或空冷",
          "≥440",
          "≥220",
          "≥15",
          "≥28",
          "≥250",
          "137~187"
        ],
        [
          "35",
          "Ф750~1000",
          "横向，1/3半径",
          "正火+ 高温回火",
          "860~880℃正火,600~650℃回火, 炉冷或空冷",
          "≥420",
          "≥210",
          "≥11",
          "≥24",
          "≥250",
          ""
        ],
        [
          "35",
          "Ф10",
          "纵向,中心",
          "调质",
          "",
          "≥820",
          "≥790",
          "≥11",
          "≥62",
          "≥1600",
          "≥270"
        ],
        [
          "35",
          "Ф10",
          "纵向,中心",
          "调质",
          "",
          "≥700",
          "≥610",
          "≥20",
          "≥65",
          "≥1800",
          "≥210"
        ],
        [
          "35",
          "Ф15",
          "纵向,中心",
          "调质",
          "840~880℃淬水,540~600℃回火, 水冷",
          "700",
          "550",
          "14",
          "50",
          "1000",
          ""
        ],
        [
          "35",
          "Ф<16",
          "纵向,中心",
          "调质",
          "840~870℃淬水,或850~880℃淬油, 530~670℃回火",
          "650~800",
          "≥420",
          "≥16",
          "≥40",
          "500",
          ""
        ],
        [
          "35",
          "Ф16~40",
          "纵向,中心",
          "调质",
          "",
          "600~720",
          "≥370",
          "≥19",
          "≥45",
          "600",
          ""
        ],
        [
          "35",
          "Ф25",
          "纵向,中心",
          "调质",
          "860~880℃淬水或淬油,600~860℃回火炉冷或空冷",
          "≥580",
          "≥400",
          "≥22",
          "≥55",
          "≥700",
          "167~235"
        ],
        [
          "35",
          "Ф40~60",
          "纵向,中心",
          "调质",
          "850℃淬水,560~620℃回火",
          "550~650",
          "350~450",
          "18~22",
          "45~55",
          "500~700",
          "156~187"
        ],
        [
          "35",
          "Ф40~100",
          "纵向，1/3半径",
          "调质",
          "840~870℃淬水,或850~880℃淬油,530~670℃回火",
          "550~650",
          "≥330",
          "≥20",
          "≥50",
          "",
          ""
        ],
        [
          "35",
          "Ф≤100",
          "纵向，1/3半径",
          "调质",
          "860~880℃淬水或淬油,600~860℃回火,炉冷或空冷",
          "≥560",
          "≥300",
          "≥19",
          "≥48",
          "≥600",
          "156~207"
        ],
        [
          "35",
          "Ф100~300",
          "纵向，1/3半径",
          "调质",
          "860~880℃淬水或淬油,600~650℃回火,炉冷或空冷",
          "≥540",
          "≥280",
          "≥18",
          "≥40",
          "≥500",
          "≤207"
        ],
        [
          "35",
          "Ф≤150",
          "纵向，1/3半径",
          "调质",
          "840~870℃淬水,或850~880℃淬油,530~670℃回火",
          "550~650",
          "≥320",
          "≥20",
          "",
          "≥600",
          ""
        ],
        [
          "35",
          "Ф150~250",
          "纵向，1/3半径",
          "调质",
          "840~870℃淬水,或850~880℃淬油,530~670℃回火",
          "500~600",
          "≥300",
          "≥22",
          "",
          "≥600",
          ""
        ],
        [
          "35",
          "Ф250~500",
          "纵向，1/3半径",
          "调质",
          "840~870℃淬水,或850~880℃淬油,530~670℃回火",
          "500~600",
          "≥270",
          "≥20",
