Repository: cyx3705/2026-044

# Norma 代码组件

| 目录或文件 | 内容 |
| --- | --- |
| `Norma/` | 模块本体（权威源）。产物 `Norma.dll` 由宿主装载。 |
| `Norma/eng/` | 发布候选打包脚本（本地用；正式候选由宿主管线构建）。 |
| `Norma.Tests/` | 离线自动验证。可执行文件，全部 PASS 时退出码 0；最后一组用宿主 `ModuleHost` 装载打好的包。 |
| `Test-ProjectContract.ps1` | 只读项目合同检查：版本三处一致、模块身份、页面 owner、目录级别、失效链接、BOM、z-Publish 按字节入库。模块名从 `module.manifest.json` 推出，不用改。 |

`bin/`、`obj/` 是可重建生成物，不入库；发布候选写到根目录 `z-Publish/`。

模块引用宿主发布快照（`2026-023-HistoryVulcan/z-Publish/host`）且 `Private=false`——部署时由宿主提供，
包里不带副本。F 盘工作区里由 `vulcan.dev.start` 生成的 `Directory.Build.user.props` 把快照路径指回来。

```powershell
powershell -NoProfile -ExecutionPolicy Bypass -File .\b-Code\Test-ProjectContract.ps1 -Instantiation
```

File: b-Code/Norma/Formulas/steel.json (part 9 of 35)
      ],
      "rows": [
        [
          "ZGD270-480",
          "",
          "≥600",
          ""
        ],
        [
          "35",
          "Ф12.5",
          "纵向,中心",
          "正火+ 调质",
          "",
          "640",
          "525",
          "28",
          "58",
          "",
          "187"
        ],
        [
          "35",
          "Ф12.5",
          "纵向,中心",
          "正火+ 调质",
          "",
          "620",
          "450",
          "29",
          "70",
          "",
          "179"
        ],
        [
          "35",
          "Ф12.5",
          "纵向,中心",
          "正火+ 调质",
          "",
          "600",
          "435",
          "30",
          "70.5",
          "",
          "174"
        ],
        [
          "35",
          "Ф25",
          "纵向,中心",
          "正火+ 调质",
          "",
          "615",
          "480",
          "28",
          "68.5",
          "",
          "179"
        ],
        [
          "35",
          "Ф25",
          "纵向,中心",
          "正火+ 调质",
          "",
          "595",
          "",
          "29",
          "71",
          "",
          "170"
        ],
        [
          "35",
          "Ф25",
          "纵向,中心",
          "正火+ 调质",
          "",
          "595",
          "430",
          "28.5",
          "71.5",
          "",
          "170"
        ],
        [
          "35",
          "Ф50",
          "纵向，1/2半径",
          "正火+ 调质",
          "",
          "605",
          "450",
          "28",
          "66",
          "",
          "170"
        ],
        [
          "35",
          "Ф50",
          "纵向，1/2半径",
          "正火+ 调质",
          "",
          "585",
          "405",
          "29",
          "69",
          "",
          "167"
        ],
        [
          "35",
          "Ф50",
          "纵向，1/2半径",
          "正火+ 调质",
          "",
          "560",
          "400",
          "30",
          "71",
          "",
          "156"
        ],
        [
          "35",
          "Ф100",
          "纵向，1/2半径",
          "正火+ 调质",
          "",
          "565",
          "385",
          "32",
          "68",
          "",
          "163"
        ],
        [
          "35",
          "Ф100",
          "纵向，1/2半径",
          "正火+ 调质",
          "",
          "560",
          "380",
          "32",
          "68.5",
          "",
          "163"
        ],
        [
          "35",
          "Ф100",
          "纵向，1/2半径",
          "正火+ 调质",
          "",
          "520",
          "345",
          "34",
          "71",
          "",
          "149"
        ],
        [
          "35",
          "Ф10",
          "纵向,中心",
          "淬火+ 低、中 温回火",
          "",
          "≥1600",
          "≥1420",
          "10",
          "≥41",
          "",
          "≥450"
        ],
        [
          "35",
          "Ф10",
          "纵向,中心",
          "淬火+ 低、中 温回火",
          "",
          "≥1350",
          "≥1250",
          "10",
          "≥41",
          "≥1500",
          "≥400"
        ],
        [
          "35",
          "Ф10",
          "纵向,中心",
          "淬火+ 低、中 温回火",
          "",
          "≥1050",
          "≥1000",
          "10",
          "≥52",
          "≥800",
          "≥320"
        ],
        [
          "35",
          "Ф16",
          "纵向,中心",
          "淬火+ 低、中 温回火",
          "840~860℃淬水,380~420℃回火",
          "≥1000",
          "≥650",
          "≥8",
          "≥30",
          "≥600",
          ""
        ],
        [
          "35",
          "Ф≤20",
          "纵向,中心",
          "淬火+ 低、中 温回火",
          "840~860℃淬水,200~300℃回火",
          "≥1000",
          "≥650",
          "≥8",
          "≥30",
          "≥300",
          ""
        ],
        [
          "35",
          "Ф40~60",
          "纵向,中心",
          "淬火+ 低、中 温回火",
          "830℃淬水,400℃回火",
          "800",
          "",
          "",
          "50",
          "",
          "210"
        ]
      ],
      "headerRows": [
        [
          "牌号",
          "试 样 状 态",
          "试 样 状 态",
          "材料 状态",
          "热 处 理",
          "力 学 性 能",
          "力 学 性 能",
          "力 学 性 能",
          "力 学 性 能",
          "力 学 性 能",
          "力 学 性 能"
        ],
        [
          "牌号",
          "截面尺寸 / mm",
          "取样部位",
          "材料 状态",
          "热 处 理",
          "σb / MPa",
          "σs / MP a",
          "δ5 (%)",
          "ψ (%)",
          "ak / k·Jm^-2",
          "HBS"
        ]
      ],
      "sourceId": "jxclsj:824",
      "byteOffset": 37083424,
      "sourceFile": "jxclsj/jxclsj.ysc",
      "scenario": "优质碳素结构钢35在不同热处理状态下的各种截面尺寸钢材的力学性能参考数据"
    },
    {
      "id": "steel:38:1",
      "key": 38,
      "title": "优质碳素结构钢40在不同热处理状态下的各种截面尺寸钢材的力学性能参考数据",
      "family": "优质碳素结构钢/优质碳素结构钢在不同热处理状态下的各种截面尺寸钢材的力学性能参考数",
      "standard": [],
      "path": "机械工程师电子手册/机械工程材料/钢/变形钢/优质碳素结构钢/优质碳素结构钢在不同热处理状态下的各种截面尺寸钢材的力学性能参考数/优质碳素结构钢40",
      "notes": "优质碳素结构钢40在不同热处理状态下的各种截面尺寸钢材的力学性能参考数据",
      "gradeColumn": 0,
      "fields": [
        {
          "name": "牌号",
          "unit": "",
          "semantics": "",
          "context": "",
          "headers": [
            "牌号"
          ],
          "role": "grade",
          "kind": "strength"
        },
        {
          "name": "试样状态；截面尺寸/mm",
          "unit": "mm",
          "semantics": "",
          "context": "",
          "headers": [
            "试样状态",
            "截面尺寸/mm"
          ],
          "role": "condition",
          "kind": "strength"
        },
        {
          "name": "试样状态；取样部位",
          "unit": "",
          "semantics": "",
          "context": "",
          "headers": [
            "试样状态",
            "取样部位"
          ],
          "role": "condition",
          "kind": "strength"
        },
        {
          "name": "材料状态",
          "unit": "",
          "semantics": "",
          "context": "",
          "headers": [
            "材料状态"
          ],
          "role": "condition",
          "kind": "strength"
        },
        {
          "name": "热处理",
          "unit": "",
          "semantics": "",
          "context": "",
          "headers": [
            "热处理"
          ],
          "role": "condition",
          "kind": "strength"
        },
        {
          "name": "抗拉强度",
          "unit": "MPa",
          "semantics": "",
          "context": "",
          "headers": [
            "力学性能",
            "σb/MPa"
          ],
          "role": "property",
          "kind": "strength"
        },
        {
          "name": "屈服点",
          "unit": "MPa",
          "semantics": "",
          "context": "",
          "headers": [
            "力学性能",
            "σs/MPa"
          ],
          "role": "property",
          "kind": "strength"
        },
        {
          "name": "伸长率δ5",
          "unit": "%",
          "semantics": "",
          "context": "",
          "headers": [
            "力学性能",
            "δ5(%)"
          ],
          "role": "property",
          "kind": "strength"
        },
        {
          "name": "断面收缩率",
          "unit": "%",
          "semantics": "",
          "context": "",
          "headers": [
            "力学性能",
            "ψ(%)"
          ],
          "role": "property",
          "kind": "strength"
        },
        {
          "name": "ak/k·Jm^-2",
          "unit": "kJ/m²",
          "semantics": "",
          "context": "",
          "headers": [
            "力学性能",
            "ak/k·Jm^-2"
          ],
          "role": "property",
          "kind": "strength"
        },
        {
          "name": "硬度HBS",
          "unit": "HBS",
          "semantics": "",
          "context": "",
          "headers": [
            "力学性能",
            "HBS"
          ],
          "role": "property",
          "kind": "strength"
        }
      ],
      "rows": [
        [
          "40",
          "Ф25",
          "纵向,中心",
          "正火",
          "840~860℃,空冷",
          "≥570",
          "≥340",
          "≥19",
          "≥45",
          "≥900",
          ""
        ],
        [
          "40",
          "Ф≤100",
          "纵向，1/3半径",
          "正火",
          "840~860℃,空冷",
          "≥560",
          "≥280",
          "≥17",
          "≥40",
          "≥300",
          "≤207"
        ],
        [
          "40",
          "Ф100~300",
          "纵向，1/3半径",
          "正火",
          "840~860℃,空冷",
          "≥540",
          "≥270",
          "≥17",
          "≥36",
          "≥300",
          "≤207"
        ],
        [
          "40",
          "Ф300~500",
          "纵向，1/3半径",
          "正火+ 高温 回火",
          "840~860℃正火,600~650回火,炉冷或空冷",
          "≥520",
          "≥260",
          "≥16",
          "≥32",
          "≥2500",
          "≤207"
        ],
        [
          "40",
          "Ф500~750",
          "纵向，1/3半径",
          "正火+ 高温 回火",
          "840~860℃正火,600~650回火,炉冷或空冷",
          "≥500",
          "≥250",
          "≥15",
          "≥30",
          "≥2500",
          "≤207"
        ],
        [
          "40",
          "Ф6",
          "纵向,中心",
          "调质",
          "830℃淬油,500℃回火",
          "1050",
          "915",
          "12.6",
          "56",
          "1470",
          ""
        ],
        [
          "40",
          "Ф15",
          "纵向,中心",
          "调质",
          "830~870℃淬水,540~600℃回火,水冷",
          "750",
          "600",
          "13",
          "48",
          "900",
          ""
        ],
        [
          "40",
          "Ф25",
          "纵向,中心",
          "调质",
          "830~880℃淬水,550~650℃回火,水冷",
          "≥620",
          "≥450",
          "≥20",
          "≥50",
          "夏氏≥900",
          "179~355"
        ],
        [
          "40",
          "Ф<30",
          "纵向,中心",
          "调质",
          "830~850℃淬水,500~570℃回火",
          "≥800",
          "≥550",
          "≥13",
          "≥45",
          "≥600",
          "241~321"
        ],
        [
          "40",
          "Ф30",
          "纵向,中心",
          "调质",
          "830~850℃淬水,560~600℃回火,空冷",
          "≥800",
          "≥600",
          "≥17",
          "≥55",
          "≥800",
          ""
        ],
        [
          "40",
          "Ф<60",
          "纵向,中心",
          "调质",
          "830~850℃淬水,500~570℃回火",
          "≥750",
          "≥500",
          "≥15",
          "≥40",
          "≥400",
          "241~321"
        ],
        [
          "40",
          "Ф≤100",
          "纵向, 1/3半径",
          "调质",
          "830~850℃淬水,580~640℃回火,炉冷或空冷",
          "≥630",
          "≥350",
          "≥18",
          "≥40",
          "≥500",
          "170~217"
        ],
        [
          "40",
          "Ф100~300",
          "纵向, 1/3半径",
          "调质",
          "830~850℃淬水,580~640℃回火,炉冷或空冷",
          "≥600",
          "≥300",
          "≥17",
          "≥35",
          "≥400",
          "170~217"
        ],
        [
          "40",
          "Ф10",
          "纵向,中心",
          "正火+ 调质",
          "",
          "≥900",
          "≥800",
          "≥21",
          "≥63",
          "≥1500",
          "≥260"
        ],
        [
          "40",
          "Ф10",
          "纵向,中心",
          "正火+ 调质",
          "",
          "≥750",
          "≥600",
          "≥28",
          "≥67",
          "≥1800",
          "≥200"
        ],
        [
          "40",
          "Ф25",
          "纵向,中心",
          "正火+ 调质",
          "",
          "870",
          "630",
          "22",
          "62",
          "",
          "229"
        ],
        [
          "40",
          "Ф25",
          "纵向,中心",
          "正火+ 调质",
          "",
          "730",
          "480",
          "25",
          "68",
          "",
          "200"
        ],
        [
          "40",
          "Ф25",
          "纵向, 1/2半径",
          "正火+ 调质",
          "",
          "≥760",
          "≥500",
          "",
          "",
          "",
          ""
        ],
        [
          "40",
          "Ф30",
          "纵向,中心",
          "正火+ 回火+ 调质",
          "850℃正火,空冷, 660℃回火,空冷, 860℃淬水, 560~580℃回火, 空冷",
          "≥800",
          "≥580",
          "≥19",
          "≥57",
          "≥1050",
          "≥320"
        ],
        [
          "40",
          "Ф40",
          "纵向,中心",
          "正火+ 回火+ 调质",
          "850℃正火,空冷, 660℃回火,空冷, 860℃淬水, 560~580℃回火, 空冷",
          "≥780",
          "≥540",
          "≥19",
          "≥57",
          "≥1000",
          "≥320"
        ],
        [
          "40",
          "Ф50",
          "纵向,中心",
          "正火+ 回火+ 调质",
          "850℃正火,空冷, 660℃回火,空冷, 860℃淬水, 560~580℃回火, 空冷",
          "≥720",
          "≥500",
          "≥17",
          "≥55",
          "≥700",
          "≥197"
        ],
        [
          "40",
          "Ф50",
          "纵向，1/2半径",
          "正火+ 回火+ 调质",
          "850℃正火,空冷, 660℃回火,空冷, 860℃淬水, 560~580℃回火, 空冷",
          "≥740",
          "≥520",
          "",
          "",
          "",
          ""
        ],
        [
          "40",
          "Ф60",
          "纵向,中心",
          "正火+ 回火+ 调质",
          "850℃正火,空冷, 660℃回火,空冷, 860℃淬水, 560~580℃回火, 空冷",
          "≥720",
          "≥480",
          "≥19",
          "≥56",
          "≥750",
          "≥280"
        ],
        [
          "40",
          "Ф60",
          "纵向，1/2半径",
          "正火+ 回火+ 调质",
          "850℃正火,空冷, 660℃回火,空冷, 860℃淬水, 560~580℃回火, 空冷",
          "≥760",
          "≥500",
          "",
          "",
          "",
          ""
        ],
        [
          "40",
          "Ф80",
          "纵向,中心",
          "正火+ 回火+ 调质",
          "850℃正火,空冷, 660℃回火,空冷, 860℃淬水, 560~580℃回火, 空冷",
          "≥700",
          "≥450",
          "≥18.5",
          "≥53",
          "≥700",
          "≥270"
        ],
        [
          "40",
          "Ф80",
          "纵向，1/2半径",
          "正火+ 回火+ 调质",
          "850℃正火,空冷, 660℃回火,空冷, 860℃淬水, 560~580℃回火, 空冷",
          "≥750",
          "≥480",
          "",
          "",
          "",
          ""
        ],
        [
          "40",
          "Ф100",
          "纵向,中心",
          "正火+ 回火+ 调质",
          "850℃正火,空冷, 660℃回火,空冷, 860℃淬水, 560~580℃回火, 空冷",
          "≥700",
          "≥440",
          "≥18",
          "≥52",
          "≥700",
          "≥270"
        ],
        [
          "40",
          "Ф100",
          "纵向，1/2半径",
          "正火+ 回火+ 调质",
          "850℃正火,空冷, 660℃回火,空冷, 860℃淬水, 560~580℃回火, 空冷",
          "≥730",
          "≥480",
          "",
          "",
          "",
          ""
        ],
        [
          "40",
          "Ф120",
          "纵向,中心",
          "正火+ 回火+ 调质",
          "850℃正火,空冷, 660℃回火,空冷, 860℃淬水, 560~580℃回火, 空冷",
          "≥690",
          "≥430",
          "≥18",
          "≥51",
          "≥600",
          "≥260"
        ],
        [
          "40",
          "Ф120",
          "纵向，1/2半径",
          "正火+ 回火+ 调质",
          "850℃正火,空冷, 660℃回火,空冷, 860℃淬水, 560~580℃回火, 空冷",
          "≥720",
          "≥470",
          "",
          "",
          "",
          ""
        ],
        [
          "40",
          "Ф120",
          "纵向,表面",
          "正火+ 回火+ 调质",
          "850℃正火,空冷, 660℃回火,空冷, 860℃淬水, 560~580℃回火, 空冷",
          "≥770",
          "≥510",
          "",
          "",
          "",
          ""
        ],
        [
          "40",
          "Ф140",
          "纵向,中心",
          "正火+ 回火+ 调质",
          "850℃正火,空冷, 660℃回火,空冷, 860℃淬水, 560~580℃回火, 空冷",
          "≥690",
          "≥420",
          "≥18",
          "≥50",
          "≥600",
          "≥260"
        ],
        [
          "40",
          "Ф140",
          "纵向，1/2半径",
          "正火+ 回火+ 调质",
          "850℃正火,空冷, 660℃回火,空冷, 860℃淬水, 560~580℃回火, 空冷",
          "≥710",
          "≥460",
          "",
          "",
          "",
          ""
        ],
        [
          "40",
          "Ф140",
          "纵向,表面",
          "正火+ 回火+ 调质",
          "850℃正火,空冷, 660℃回火,空冷, 860℃淬水, 560~580℃回火, 空冷",
          "≥760",
          "≥500",
          "",
          "",
          "",
          "≥290"
        ],
        [
          "40",
          "Ф160",
          "纵向,中心",
          "正火+ 回火+ 调质",
          "850℃正火,空冷, 660℃回火,空冷, 860℃淬水, 560~580℃回火, 空冷",
          "≥680",
          "≥410",
          "≥18",
          "≥49",
          "≥550",
          "≥260"
        ],
        [
          "40",
          "Ф160",
          "纵向，1/2半径",
          "正火+ 回火+ 调质",
          "850℃正火,空冷, 660℃回火,空冷, 860℃淬水, 560~580℃回火, 空冷",
          "≥710",
          "≥460",
          "",
          "",
          "",
          ""
        ],
        [
          "40",
          "Ф160",
          "纵向,表面",
          "正火+ 回火+ 调质",
          "850℃正火,空冷, 660℃回火,空冷, 860℃淬水, 560~580℃回火, 空冷",
          "≥740",
          "≥490",
          "",
          "",
          "",
          "≥290"
        ],
        [
          "40",
          "Ф180",
          "纵向,中心",
          "正火+ 回火+ 调质",
          "850℃正火,空冷, 660℃回火,空冷, 860℃淬水, 560~580℃回火, 空冷",
          "≥610",
          "≥380",
          "≥22",
          "≥58",
          "≥850",
          "≥250"
        ],
        [
          "40",
          "Ф180",
          "纵向，1/2半径",
          "正火+ 回火+ 调质",
          "850℃正火,空冷, 660℃回火,空冷, 860℃淬水, 560~580℃回火, 空冷",
          "≥630",
          "≥400",
          "",
          "",
          "",
          ""
        ],
        [
          "40",
          "Ф180",
          "纵向,表面",
          "正火+ 回火+ 调质",
          "850℃正火,空冷, 660℃回火,空冷, 860℃淬水, 560~580℃回火, 空冷",
          "≥680",
          "≥450",
          "",
          "",
          "",
          "≥280"
        ],
        [
          "40",
          "Ф200",
          "纵向,中心",
          "正火+ 回火+ 调质",
          "850℃正火,空冷, 660℃回火,空冷, 860℃淬水, 560~580℃回火, 空冷",
          "≥600",
          "≥380",
          "≥22",
          "≥57",
          "≥800",
          "≥250"
        ],
        [
          "40",
          "Ф200",
          "纵向，1/2半径",
          "正火+ 回火+ 调质",
          "850℃正火,空冷, 660℃回火,空冷, 860℃淬水, 560~580℃回火, 空冷",
          "≥620",
          "≥400",
          "",
          "",
          "",
          ""
        ],
        [
          "40",
          "Ф200",
          "纵向,表面",
          "正火+ 回火+ 调质",
          "850℃正火,空冷, 660℃回火,空冷, 860℃淬水, 560~580℃回火, 空冷",
          "≥680",
          "≥450",
          "",
          "",
          "",
          "≥280"
        ],
        [
          "40",
          "Ф6",
          "纵向,中心",
          "淬水+ 中温 回火",
          "830℃淬水,300℃回火",
          "1250",
          "",
          "11",
          "55",
          "1060",
          ""
        ],
        [
          "40",
          "Ф10",
          "纵向,中心",
          "正火+ 淬火+ 低、中 温回火",
          "",
          "≥1500",
          "≥1420",
          "≥4",
          "≥17",
          "≥400",
          "≥490"
        ],
        [
          "40",
          "Ф10",
          "纵向,中心",
          "正火+ 淬火+ 低、中 温回火",
          "",
          "≥1400",
          "≥1300",
          "≥5",
          "≥38",
          "≥500",
          "≥400"
        ],
        [
          "40",
          "Ф10",
          "纵向,中心",
          "正火+ 淬火+ 低、中 温回火",
          "",
          "≥1100",
          "≥1000",
          "≥15",
          "≥61",
          "≥1200",
          "≥320"
        ],
        [
          "40",
          "Ф25",
          "纵向,中心",
          "正火+ 淬火+ 低、中 温回火",
          "870℃正火,870℃淬水,450℃回火",
          "920",
          "670",
          "19",
          "58",
          "",
          "255"
        ]
      ],
      "headerRows": [
        [
          "牌号",
          "试 样 状 态",
          "试 样 状 态",
          "材料 状态",
          "热 处 理",
          "力 学 性 能",
          "力 学 性 能",
          "力 学 性 能",
          "力 学 性 能",
          "力 学 性 能",
          "力 学 性 能"
        ],
        [
          "牌号",
          "截面尺寸 / mm",
          "取样部位",
          "材料 状态",
          "热 处 理",
          "σb / MPa",
          "σs / MP a",
          "δ5 (%)",
          "ψ (%)",
          "ak / k·Jm^-2",
          "HBS"
        ]
      ],
      "sourceId": "jxclsj:826",
      "byteOffset": 37318603,
      "sourceFile": "jxclsj/jxclsj.ysc",
      "scenario": "优质碳素结构钢40在不同热处理状态下的各种截面尺寸钢材的力学性能参考数据"
    },
    {
      "id": "steel:39:1",
      "key": 39,
      "title": "优质碳素结构钢45在不同热处理状态下的各种截面尺寸钢材的力学性能参考数据",
      "family": "优质碳素结构钢/优质碳素结构钢在不同热处理状态下的各种截面尺寸钢材的力学性能参考数",
      "standard": [],
      "path": "机械工程师电子手册/机械工程材料/钢/变形钢/优质碳素结构钢/优质碳素结构钢在不同热处理状态下的各种截面尺寸钢材的力学性能参考数/优质碳素结构钢45",
      "notes": "优质碳素结构钢45在不同热处理状态下的各种截面尺寸钢材的力学性能参考数据 (表一) (表二) (表三) (表四) (表五) (表六) (表七)",
      "gradeColumn": 0,
      "fields": [
        {
          "name": "牌号",
          "unit": "",
          "semantics": "",
          "context": "",
          "headers": [
            "牌号"
          ],
          "role": "grade",
          "kind": "strength"
        },
        {
          "name": "试样状态；截面尺寸/mm",
          "unit": "mm",
          "semantics": "",
          "context": "",
          "headers": [
            "试样状态",
            "截面尺寸/mm"
          ],
          "role": "condition",
          "kind": "strength"
        },
        {
          "name": "试样状态；取样部位",
          "unit": "",
          "semantics": "",
          "context": "",
          "headers": [
            "试样状态",
            "取样部位"
          ],
          "role": "condition",
          "kind": "strength"
        },
        {
          "name": "材料状态",
          "unit": "",
          "semantics": "",
          "context": "",
          "headers": [
            "材料状态"
          ],
          "role": "condition",
          "kind": "strength"
        },
        {
          "name": "热处理",
          "unit": "",
          "semantics": "",
          "context": "",
          "headers": [
            "热处理"
          ],
          "role": "condition",
          "kind": "strength"
        },
        {
          "name": "抗拉强度",
          "unit": "MPa",
          "semantics": "",
          "context": "",
          "headers": [
            "力学性能",
            "σb/MPa"
          ],
          "role": "property",
          "kind": "strength"
        },
        {
          "name": "屈服点",
          "unit": "MPa",
          "semantics": "",
          "context": "",
          "headers": [
            "力学性能",
            "σs/MPa"
          ],
          "role": "property",
          "kind": "strength"
        },
        {
          "name": "伸长率δ5",
          "unit": "%",
          "semantics": "",
          "context": "",
          "headers": [
            "力学性能",
            "δ5(%)"
          ],
          "role": "property",
          "kind": "strength"
        },
        {
          "name": "断面收缩率",
          "unit": "%",
          "semantics": "",
          "context": "",
          "headers": [
            "力学性能",
            "ψ(%)"
          ],
          "role": "property",
          "kind": "strength"
        },
        {
          "name": "ak/k·Jm^-2",
          "unit": "kJ/m²",
          "semantics": "",
          "context": "",
          "headers": [
            "力学性能",
            "ak/k·Jm^-2"
          ],
          "role": "property",
          "kind": "strength"
        },
        {
          "name": "硬度HBS",
          "unit": "HBS",
          "semantics": "",
          "context": "",
          "headers": [
            "力学性能",
            "HBS"
          ],
          "role": "property",
          "kind": "strength"
        }
      ],
      "rows": [
        [
          "45",
          "δ<15",
          "纵向,中心",
          "退 火",
          "820~840℃,炉冷",
          "≥600",
          "≥340",
          "≥14",
          "",
          "",
          ""
        ],
        [
          "45",
          "Ф<60",
          "纵向,中心",
          "退 火",
          "820~840℃,炉冷",
          "≥550",
          "",
          "≥13",
          "≥40",
          "",
          "≤207"
        ],
        [
          "45",
          "Ф25",
          "纵向,中心",
          "正 火",
          "830~880℃，空冷",
          "≥610",
          "≥360",
          "≥16",
          "≥40",
          "≥800",
          "170~229"
        ],
        [
          "45",
          "Ф50",
          "纵向,中心",
          "正 火",
          "830~880℃，空冷",
          "600~700",
          "290",
          "18",
          "",
          "",
          "180~210"
        ],
        [
          "45",
          "Ф≤100",
          "纵向,1/3半径",
          "正 火",
          "830~860℃，空冷",
          "≥600",
          "≥300",
          "≥15",
          "≥38",
          "≥300",
          "170~217"
        ],
        [
          "45",
          "Ф≤100",
          "横向, 1/3半径",
          "正 火",
          "830~860℃，空冷",
          "≥570",
          "≥290",
          "≥12",
          "≥31",
          "≥300",
          ""
        ],
        [
          "45",
          "Ф100~ 300",
          "纵向, 1/3半径",
          "正 火",
          "830~860℃，空冷",
          "≥580",
          "≥290",
          "≥15",
          "≥35",
          "≥250",
          "162~217"
        ],
        [
          "45",
          "Ф100~ 300",
          "横向, 1/3半径",
          "正 火",
          "830~860℃，空冷",
          "≥550",
          "≥280",
          "≥12",
          "≥28",
          "≥250",
          ""
        ]
      ],
      "headerRows": [
        [
          "牌号",
          "试 样 状 态",
          "试 样 状 态",
          "材料 状态",
          "热 处 理",
          "力 学 性 能",
          "力 学 性 能",
          "力 学 性 能",
          "力 学 性 能",
          "力 学 性 能",
          "力 学 性 能"
        ],
        [
          "牌号",
          "截面尺寸 / mm",
          "取样部位",
          "材料 状态",
          "热 处 理",
          "σb / MPa",
          "σs / MP a",
          "δ5 (%)",
          "ψ (%)",
          "ak / k·Jm^-2",
          "HBS"
        ]
      ],
      "sourceId": "jxclsj:827",
      "byteOffset": 37450232,
      "sourceFile": "jxclsj/jxclsj.ysc",
      "scenario": "优质碳素结构钢45在不同热处理状态下的各种截面尺寸钢材的力学性能参考数据"
    },
    {
      "id": "steel:39:2",
      "key": 39,
      "title": "优质碳素结构钢45在不同热处理状态下的各种截面尺寸钢材的力学性能参考数据",
      "family": "优质碳素结构钢/优质碳素结构钢在不同热处理状态下的各种截面尺寸钢材的力学性能参考数",
      "standard": [],
      "path": "机械工程师电子手册/机械工程材料/钢/变形钢/优质碳素结构钢/优质碳素结构钢在不同热处理状态下的各种截面尺寸钢材的力学性能参考数/优质碳素结构钢45",
      "notes": "优质碳素结构钢45在不同热处理状态下的各种截面尺寸钢材的力学性能参考数据 (表一) (表二) (表三) (表四) (表五) (表六) (表七)",
      "gradeColumn": 0,
      "fields": [
        {
          "name": "牌号",
          "unit": "",
          "semantics": "",
          "context": "",
          "headers": [
            "牌号"
          ],
          "role": "grade",
          "kind": "strength"
        },
        {
          "name": "试样状态；截面尺寸/mm",
          "unit": "mm",
          "semantics": "",
          "context": "",
          "headers": [
            "试样状态",
            "截面尺寸/mm"
          ],
          "role": "condition",
          "kind": "strength"
        },
        {
          "name": "试样状态；取样部位",
          "unit": "",
          "semantics": "",
          "context": "",
          "headers": [
            "试样状态",
            "取样部位"
          ],
          "role": "condition",
          "kind": "strength"
        },
        {
          "name": "材料状态",
          "unit": "",
          "semantics": "",
          "context": "",
          "headers": [
            "材料状态"
          ],
          "role": "condition",
          "kind": "strength"
        },
        {
          "name": "热处理",
          "unit": "",
          "semantics": "",
          "context": "",
          "headers": [
            "热处理"
          ],
          "role": "condition",
          "kind": "strength"
        },
        {
          "name": "抗拉强度",
          "unit": "MPa",
          "semantics": "",
          "context": "",
          "headers": [
            "力学性能",
            "σb/MPa"
          ],
          "role": "property",
          "kind": "strength"
        },
        {
          "name": "屈服点",
          "unit": "MPa",
          "semantics": "",
          "context": "",
          "headers": [
            "力学性能",
            "σs/MPa"
          ],
          "role": "property",
          "kind": "strength"
        },
        {
          "name": "伸长率δ5",
          "unit": "%",
          "semantics": "",
          "context": "",
          "headers": [
            "力学性能",
            "δ5(%)"
          ],
          "role": "property",
          "kind": "strength"
        },
        {
          "name": "断面收缩率",
          "unit": "%",
          "semantics": "",
          "context": "",
          "headers": [
            "力学性能",
            "ψ(%)"
          ],
          "role": "property",
          "kind": "strength"
        },
        {
          "name": "ak/k·Jm^-2",
          "unit": "kJ/m²",
          "semantics": "",
          "context": "",
          "headers": [
            "力学性能",
            "ak/k·Jm^-2"
          ],
          "role": "property",
          "kind": "strength"
        },
        {
          "name": "硬度HBS",
          "unit": "HBS",
          "semantics": "",
          "context": "",
          "headers": [
            "力学性能",
            "HBS"
          ],
          "role": "property",
          "kind": "strength"
        }
      ],
      "rows": [
        [
          "45",
          "Ф300~ 500",
          "纵向, 1/3半径",
          "正火+ 高温回火",
          "830~860℃正火，空冷 580~630℃回火， 炉冷或空冷",
          "≥560",
          "≥280",
          "≥14",
          "≥32",
          "≥250",
          "162~217"
        ],
        [
          "45",
          "Ф300~ 500",
          "横向, 1/3半径",
          "正火+ 高温回火",
          "830~860℃正火，空冷 580~630℃回火， 炉冷或空冷",
          "≥540",
          "≥270",
          "≥11",
          "≥26",
          "≥250",
          ""
        ],
        [
          "45",
          "Ф500~ 750",
          "纵向, 1/3半径",
          "正火+ 高温回火",
          "830~860℃正火，空冷 580~630℃回火， 炉冷或空冷",
          "≥540",
          "≥270",
          "≥13",
          "≥30",
          "≥200",
          "156~217"
        ],
        [
          "45",
          "Ф500~ 750",
          "横向, 1/3半径",
          "正火+ 高温回火",
          "830~860℃正火，空冷 580~630℃回火， 炉冷或空冷",
          "≥520",
          "≥260",
          "≥10",
          "≥24",
          "≥200",
          ""
        ],
        [
          "45",
          "Ф750~ 1000",
          "纵向, 1/3半径",
          "正火+ 高温回火",
          "830~860℃正火，空冷 580~630℃回火， 炉冷或空冷",
          "≥520",
          "≥260",
          "≥13",
          "≥28",
          "≥200",
          ""
        ],
        [
          "45",
          "Ф750~ 1000",
          "横向, 1/3半径",
          "正火+ 高温回火",
          "830~860℃正火，空冷 580~630℃回火， 炉冷或空冷",
          "≥500",
          "≥250",
          "≥10",
          "≥22",
          "≥200",
          ""
        ],
        [
          "45",
          "Ф12.5",
          "纵向,中心",
          "调 质",
          "",
          "1080",
          "1010",
          "14.5",
          "59",
          "",
          "308"
        ],
        [
          "45",
          "Ф12.5",
          "纵向,中心",
          "调 质",
          "",
          "880",
          "790",
          "21",
          "63",
          "",
          "259"
        ],
        [
          "45",
          "Ф12.5",
          "纵向,中心",
          "调 质",
          "",
          "760",
          "670",
          "25.5",
          "67",
          "",
          "227"
        ],
        [
          "45",
          "Ф15",
          "纵向,中心",
          "调 质",
          "",
          "850",
          "750",
          "12",
          "45",
          "800",
          ""
        ],
        [
          "45",
          "Ф15",
          "纵向,中心",
          "调 质",
          "",
          "800",
          "650",
          "16",
          "20",
          "1000",
          ""
        ],
        [
          "45",
          "Ф15",
          "纵向,中心",
          "调 质",
          "",
          "750",
          "600",
          "25",
          "55",
          "1200",
          ""
        ],
        [
          "45",
          "Ф≤16",
          "纵向,中心",
          "调 质",
          "820~850℃淬水， 或830~860℃淬油， 530~670℃回火",
          "750~900",
          "≥480",
          "≥14",
          "≥35",
          "≥300",
          ""
        ],
        [
          "45",
          "Ф16~40",
          "纵向,中心",
          "调 质",
          "820~850℃淬水， 或830~860℃淬油， 530~670℃回火",
          "650~800",
          "≥400",
          "≥16",
          "≥40",
          "≥400",
          ""
        ],
        [
          "45",
          "Ф20",
          "纵向,中心",
          "调 质",
          "815℃淬水或淬油， 650℃回火，空冷",
          "770~720",
          "500~490",
          "23~20",
          "59~51",
          "",
          "≥200"
        ],
        [
          "45",
          "Ф20~40",
          "纵向,中心",
          "调 质",
          "820~840℃淬水， 560~620℃回火",
          "700~850",
          "450~550",
          "17~15",
          "45~40",
          "600~500",
          "196~241"
        ]
      ],
      "headerRows": [
        [
          "牌号",
          "试 样 状 态",
          "试 样 状 态",
          "材料 状态",
          "热 处 理",
          "力 学 性 能",
          "力 学 性 能",
          "力 学 性 能",
          "力 学 性 能",
          "力 学 性 能",
          "力 学 性 能"
        ],
        [
          "牌号",
          "截面尺寸 / mm",
          "取样部位",
          "材料 状态",
          "热 处 理",
          "σb / MPa",
          "σs / MP a",
          "δ5 (%)",
          "ψ (%)",
          "ak / k·Jm^-2",
          "HBS"
        ]
      ],
      "sourceId": "jxclsj:827",
      "byteOffset": 37450232,
      "sourceFile": "jxclsj/jxclsj.ysc",
      "scenario": "优质碳素结构钢45在不同热处理状态下的各种截面尺寸钢材的力学性能参考数据"
    },
    {
      "id": "steel:39:3",
      "key": 39,
      "title": "优质碳素结构钢45在不同热处理状态下的各种截面尺寸钢材的力学性能参考数据",
      "family": "优质碳素结构钢/优质碳素结构钢在不同热处理状态下的各种截面尺寸钢材的力学性能参考数",
      "standard": [],
      "path": "机械工程师电子手册/机械工程材料/钢/变形钢/优质碳素结构钢/优质碳素结构钢在不同热处理状态下的各种截面尺寸钢材的力学性能参考数/优质碳素结构钢45",
      "notes": "优质碳素结构钢45在不同热处理状态下的各种截面尺寸钢材的力学性能参考数据 (表一) (表二) (表三) (表四) (表五) (表六) (表七)",
      "gradeColumn": 0,
      "fields": [
        {
          "name": "牌号",
          "unit": "",
          "semantics": "",
          "context": "",
          "headers": [
            "牌号"
          ],
          "role": "grade",
          "kind": "strength"
        },
        {
          "name": "试样状态；截面尺寸/mm",
          "unit": "mm",
          "semantics": "",
          "context": "",
          "headers": [
            "试样状态",
            "截面尺寸/mm"
          ],
          "role": "condition",
          "kind": "strength"
        },
        {
          "name": "试样状态；取样部位",
          "unit": "",
          "semantics": "",
          "context": "",
          "headers": [
            "试样状态",
            "取样部位"
          ],
          "role": "condition",
          "kind": "strength"
        },
        {
          "name": "材料状态",
          "unit": "",
          "semantics": "",
          "context": "",
          "headers": [
            "材料状态"
          ],
          "role": "condition",
          "kind": "strength"
        },
        {
          "name": "热处理",
          "unit": "",
          "semantics": "",
          "context": "",
          "headers": [
            "热处理"
          ],
          "role": "condition",
          "kind": "strength"
        },
        {
          "name": "抗拉强度",
          "unit": "MPa",
          "semantics": "",
          "context": "",
          "headers": [
            "力学性能",
            "σb/MPa"
          ],
          "role": "property",
          "kind": "strength"
        },
        {
          "name": "屈服点",
          "unit": "MPa",
          "semantics": "",
          "context": "",
          "headers": [
            "力学性能",
            "σs/MPa"
          ],
          "role": "property",
          "kind": "strength"
        },
        {
          "name": "伸长率δ5",
          "unit": "%",
          "semantics": "",
          "context": "",
          "headers": [
            "力学性能",
            "δ5(%)"
          ],
          "role": "property",
          "kind": "strength"
        },
        {
          "name": "断面收缩率",
          "unit": "%",
          "semantics": "",
          "context": "",
          "headers": [
            "力学性能",
            "ψ(%)"
          ],
          "role": "property",
          "kind": "strength"
        },
        {
          "name": "ak/k·Jm^-2",
          "unit": "kJ/m²",
          "semantics": "",
          "context": "",
          "headers": [
            "力学性能",
            "ak/k·Jm^-2"
          ],
          "role": "property",
          "kind": "strength"
        },
        {
          "name": "硬度HBS",
          "unit": "HBS",
          "semantics": "",
          "context": "",
          "headers": [
            "力学性能",
            "HBS"
          ],
          "role": "property",
          "kind": "strength"
        },
        {
          "name": "",
          "unit": "",
          "semantics": "",
          "context": "",
          "headers": [],
          "role": "ignore",
          "kind": "strength"
        }
      ],
      "rows": [
        [
          "45",
          "Ф25",
          "纵向,中心",
          "调 质",
          "",
          "960",
          "745",
          "18.5",
          "61",
          "1590",
          "274",
          "274"
        ],
        [
          "45",
          "Ф25",
          "纵向,中心",
          "调 质",
          "",
          "840",
          "620",
          "23.5",
          "65",
          "1740",
          "241",
          "241"
        ],
        [
          "45",
          "Ф25",
          "纵向,中心",
          "调 质",
          "",
          "755",
          "555",
          "26.5",
          "68",
          "1620",
          "220",
          "220"
        ],
        [
          "45",
          "Ф25",
          "纵向,中心",
          "调 质",
          "820~870℃淬水,550~6540℃回火",
          "≥700",
          "≥500",
          "≥17",
          "≥45",
          "夏氏≥800",
          "201~269",
          "201~269"
        ],
        [
          "45",
          "Ф25",
          "纵向,中心",
          "调 质",
          "830℃淬水,500~520℃回火,空冷",
          "≥720",
          "≥520",
          "≥17",
          "≥40",
          "≥500",
          "241~285",
          "241~285"
        ],
        [
          "45",
          "Ф30",
          "纵向,中心",
          "调 质",
          "850℃淬水,550℃回火",
          "≥750",
          "≥550",
          "≥15",
          "≥45",
          "≥800",
          "",
          ""
        ],
        [
          "45",
          "Ф40",
          "纵向, 1/2半径",
          "调 质",
          "815℃淬水或淬油,650℃回火,空冷",
          "710~700",
          "480~440",
          "28~21",
          "56~50",
          "",
          "≥200",
          "≥200"
        ],
        [
          "45",
          "Ф40~100",
          "纵向, 1/3半径",
          "调 质",
          "820~850℃淬水,或830~860℃淬油,530~670℃回火",
          "600~720",
          "≥360",
          "≥18",
          "≥45",
          "",
          "",
          ""
        ],
        [
          "45",
          "Ф50",
          "纵向,中心",
          "调 质",
          "",
          "920",
          "615",
          "21.5",
          "57.5",
          "1100",
          "255",
          "255"
        ],
        [
          "45",
          "Ф50",
          "纵向,中心",
          "调 质",
          "",
          "835",
          "525",
          "23.5",
          "61",
          "1670",
          "229",
          "229"
        ],
        [
          "45",
          "Ф50",
          "纵向,中心",
          "调 质",
          "",
          "755",
          "470",
          "27",
          "63.5",
          "1780",
          "208",
          "208"
        ],
        [
          "45",
          "Ф50",
          "纵向,中心",
          "调 质",
          "850℃淬水,550℃回火",
          "≥700",
          "≥500",
          "≥15",
          "≥45",
          "≥700",
          "",
          ""
        ]
      ],
      "headerRows": [
        [
          "牌号",
          "试 样 状 态",
          "试 样 状 态",
          "材料 状态",
          "热 处 理",
          "力 学 性 能",
          "力 学 性 能",
          "力 学 性 能",
          "力 学 性 能",
          "力 学 性 能",
          "力 学 性 能",
          ""
        ],
        [
          "牌号",
          "截面尺寸 / mm",
          "取样部位",
          "材料 状态",
          "热 处 理",
          "σb / MPa",
          "σs / MP a",
