Repository: cyx3705/2026-044

# Norma 代码组件

| 目录或文件 | 内容 |
| --- | --- |
| `Norma/` | 模块本体（权威源）。产物 `Norma.dll` 由宿主装载。 |
| `Norma/eng/` | 发布候选打包脚本（本地用；正式候选由宿主管线构建）。 |
| `Norma.Tests/` | 离线自动验证。可执行文件，全部 PASS 时退出码 0；最后一组用宿主 `ModuleHost` 装载打好的包。 |
| `Test-ProjectContract.ps1` | 只读项目合同检查：版本三处一致、模块身份、页面 owner、目录级别、失效链接、BOM、z-Publish 按字节入库。模块名从 `module.manifest.json` 推出，不用改。 |

`bin/`、`obj/` 是可重建生成物，不入库；发布候选写到根目录 `z-Publish/`。

模块引用宿主发布快照（`2026-023-HistoryVulcan/z-Publish/host`）且 `Private=false`——部署时由宿主提供，
包里不带副本。F 盘工作区里由 `vulcan.dev.start` 生成的 `Directory.Build.user.props` 把快照路径指回来。

```powershell
powershell -NoProfile -ExecutionPolicy Bypass -File .\b-Code\Test-ProjectContract.ps1 -Instantiation
```

File: b-Code/Norma/Formulas/steel.json (part 10 of 35)
      ],
      "rows": [
        [
          "ZGD270-480",
          "δ5 (%)",
          "ψ (%)",
          "ak / k·Jm^-2",
          "HBS",
          ""
        ]
      ],
      "sourceId": "jxclsj:827",
      "byteOffset": 37450232,
      "sourceFile": "jxclsj/jxclsj.ysc",
      "scenario": "优质碳素结构钢45在不同热处理状态下的各种截面尺寸钢材的力学性能参考数据"
    },
    {
      "id": "steel:39:4",
      "key": 39,
      "title": "优质碳素结构钢45在不同热处理状态下的各种截面尺寸钢材的力学性能参考数据",
      "family": "优质碳素结构钢/优质碳素结构钢在不同热处理状态下的各种截面尺寸钢材的力学性能参考数",
      "standard": [],
      "path": "机械工程师电子手册/机械工程材料/钢/变形钢/优质碳素结构钢/优质碳素结构钢在不同热处理状态下的各种截面尺寸钢材的力学性能参考数/优质碳素结构钢45",
      "notes": "优质碳素结构钢45在不同热处理状态下的各种截面尺寸钢材的力学性能参考数据 (表一) (表二) (表三) (表四) (表五) (表六) (表七)",
      "gradeColumn": 0,
      "fields": [
        {
          "name": "牌号",
          "unit": "",
          "semantics": "",
          "context": "",
          "headers": [
            "牌号"
          ],
          "role": "grade",
          "kind": "strength"
        },
        {
          "name": "试样状态；截面尺寸/mm",
          "unit": "mm",
          "semantics": "",
          "context": "",
          "headers": [
            "试样状态",
            "截面尺寸/mm"
          ],
          "role": "condition",
          "kind": "strength"
        },
        {
          "name": "试样状态；取样部位",
          "unit": "",
          "semantics": "",
          "context": "",
          "headers": [
            "试样状态",
            "取样部位"
          ],
          "role": "condition",
          "kind": "strength"
        },
        {
          "name": "材料状态",
          "unit": "",
          "semantics": "",
          "context": "",
          "headers": [
            "材料状态"
          ],
          "role": "condition",
          "kind": "strength"
        },
        {
          "name": "热处理",
          "unit": "",
          "semantics": "",
          "context": "",
          "headers": [
            "热处理"
          ],
          "role": "condition",
          "kind": "strength"
        },
        {
          "name": "抗拉强度",
          "unit": "MPa",
          "semantics": "",
          "context": "",
          "headers": [
            "力学性能",
            "σb/MPa"
          ],
          "role": "property",
          "kind": "strength"
        },
        {
          "name": "屈服点",
          "unit": "MPa",
          "semantics": "",
          "context": "",
          "headers": [
            "力学性能",
            "σs/MPa"
          ],
          "role": "property",
          "kind": "strength"
        },
        {
          "name": "伸长率δ5",
          "unit": "%",
          "semantics": "",
          "context": "",
          "headers": [
            "力学性能",
            "δ5(%)"
          ],
          "role": "property",
          "kind": "strength"
        },
        {
          "name": "断面收缩率",
          "unit": "%",
          "semantics": "",
          "context": "",
          "headers": [
            "力学性能",
            "ψ(%)"
          ],
          "role": "property",
          "kind": "strength"
        },
        {
          "name": "ak/k·Jm^-2",
          "unit": "kJ/m²",
          "semantics": "",
          "context": "",
          "headers": [
            "力学性能",
            "ak/k·Jm^-2"
          ],
          "role": "property",
          "kind": "strength"
        },
        {
          "name": "硬度HBS",
          "unit": "HBS",
          "semantics": "",
          "context": "",
          "headers": [
            "力学性能",
            "HBS"
          ],
          "role": "property",
          "kind": "strength"
        }
      ],
      "rows": [
        [
          "45",
          "Ф60",
          "纵向,中心",
          "调 质",
          "830℃淬水,500~520℃回火,空冷",
          "≥650",
          "≥450",
          "≥17",
          "≥40",
          "≥500",
          "241~285"
        ],
        [
          "45",
          "Ф60",
          "纵向, 1/2半径",
          "调 质",
          "840℃淬水,580~650℃回火",
          "≥700",
          "≥450",
          "≥12",
          "",
          "≥500",
          "196~229"
        ],
        [
          "45",
          "Ф60",
          "纵向, 1/2半径",
          "调 质",
          "815℃淬水或淬油,650℃回火,空冷",
          "≥680",
          "460~420",
          "30~22",
          "53~50",
          "",
          "≥195"
        ],
        [
          "45",
          "Ф75",
          "纵向, 1/2半径",
          "调 质",
          "850℃淬水,550℃回火",
          "≥700",
          "≥450",
          "≥14",
          "≥40",
          "≥600",
          ""
        ],
        [
          "45",
          "Ф80",
          "纵向, 1/2半径",
          "调 质",
          "815℃淬水或淬油,650℃回火,空冷",
          "≥670",
          "450~400",
          "30~22",
          "52~49",
          "",
          "≥190"
        ],
        [
          "45",
          "Ф≤100",
          "纵向, 1/3半径",
          "调 质",
          "820~840℃淬水,580~640℃回火",
          "≥650",
          "≥350",
          "≥17",
          "≥38",
          "≥450",
          "192~228"
        ],
        [
          "45",
          "Ф≤100",
          "纵向, 1/3半径",
          "调 质",
          "840℃淬水或淬油,550~580℃回火,空冷",
          "≥610",
          "≥360",
          "≥17",
          "≥40",
          "≥500",
          "172~223"
        ],
        [
          "45",
          "Ф100",
          "纵向, 1/2半径",
          "调 质",
          "850℃淬水,550℃回火",
          "≥700",
          "≥450",
          "≥13",
          "≥40",
          "≥500",
          ""
        ],
        [
          "45",
          "Ф100",
          "纵向, 1/2半径",
          "调 质",
          "815℃淬水或淬油,650℃回火,空冷",
          "640~670",
          "440~400",
          "30~24",
          "50~49",
          "",
          "≥175"
        ]
      ],
      "headerRows": [
        [
          "牌号",
          "试 样 状 态",
          "试 样 状 态",
          "材料 状态",
          "热 处 理",
          "力 学 性 能",
          "力 学 性 能",
          "力 学 性 能",
          "力 学 性 能",
          "力 学 性 能",
          "力 学 性 能"
        ],
        [
          "牌号",
          "截面尺寸 / mm",
          "取样部位",
          "材料 状态",
          "热 处 理",
          "σb / MPa",
          "σs / MP a",
          "δ5 (%)",
          "ψ (%)",
          "ak / k·Jm^-2",
          "HBS"
        ]
      ],
      "sourceId": "jxclsj:827",
      "byteOffset": 37450232,
      "sourceFile": "jxclsj/jxclsj.ysc",
      "scenario": "优质碳素结构钢45在不同热处理状态下的各种截面尺寸钢材的力学性能参考数据"
    },
    {
      "id": "steel:39:5",
      "key": 39,
      "title": "优质碳素结构钢45在不同热处理状态下的各种截面尺寸钢材的力学性能参考数据",
      "family": "优质碳素结构钢/优质碳素结构钢在不同热处理状态下的各种截面尺寸钢材的力学性能参考数",
      "standard": [],
      "path": "机械工程师电子手册/机械工程材料/钢/变形钢/优质碳素结构钢/优质碳素结构钢在不同热处理状态下的各种截面尺寸钢材的力学性能参考数/优质碳素结构钢45",
      "notes": "优质碳素结构钢45在不同热处理状态下的各种截面尺寸钢材的力学性能参考数据 (表一) (表二) (表三) (表四) (表五) (表六) (表七)",
      "gradeColumn": 0,
      "fields": [
        {
          "name": "牌号",
          "unit": "",
          "semantics": "",
          "context": "",
          "headers": [
            "牌号"
          ],
          "role": "grade",
          "kind": "strength"
        },
        {
          "name": "试样状态；截面尺寸/mm",
          "unit": "mm",
          "semantics": "",
          "context": "",
          "headers": [
            "试样状态",
            "截面尺寸/mm"
          ],
          "role": "condition",
          "kind": "strength"
        },
        {
          "name": "试样状态；取样部位",
          "unit": "",
          "semantics": "",
          "context": "",
          "headers": [
            "试样状态",
            "取样部位"
          ],
          "role": "condition",
          "kind": "strength"
        },
        {
          "name": "材料状态",
          "unit": "",
          "semantics": "",
          "context": "",
          "headers": [
            "材料状态"
          ],
          "role": "condition",
          "kind": "strength"
        },
        {
          "name": "热处理",
          "unit": "",
          "semantics": "",
          "context": "",
          "headers": [
            "热处理"
          ],
          "role": "condition",
          "kind": "strength"
        },
        {
          "name": "抗拉强度",
          "unit": "MPa",
          "semantics": "",
          "context": "",
          "headers": [
            "力学性能",
            "σb/MPa"
          ],
          "role": "property",
          "kind": "strength"
        },
        {
          "name": "屈服点",
          "unit": "MPa",
          "semantics": "",
          "context": "",
          "headers": [
            "力学性能",
            "σs/MPa"
          ],
          "role": "property",
          "kind": "strength"
        },
        {
          "name": "伸长率δ5",
          "unit": "%",
          "semantics": "",
          "context": "",
          "headers": [
            "力学性能",
            "δ5(%)"
          ],
          "role": "property",
          "kind": "strength"
        },
        {
          "name": "断面收缩率",
          "unit": "%",
          "semantics": "",
          "context": "",
          "headers": [
            "力学性能",
            "ψ(%)"
          ],
          "role": "property",
          "kind": "strength"
        },
        {
          "name": "断面收缩率",
          "unit": "%",
          "semantics": "",
          "context": "原表第10列",
          "headers": [
            "力学性能",
            "ψ(%)"
          ],
          "role": "property",
          "kind": "strength"
        },
        {
          "name": "ak/k·Jm^-2",
          "unit": "kJ/m²",
          "semantics": "",
          "context": "",
          "headers": [
            "力学性能",
            "ak/k·Jm^-2"
          ],
          "role": "property",
          "kind": "strength"
        },
        {
          "name": "硬度HBS",
          "unit": "HBS",
          "semantics": "",
          "context": "",
          "headers": [
            "力学性能",
            "HBS"
          ],
          "role": "property",
          "kind": "strength"
        }
      ],
      "rows": [
        [
          "45",
          "Ф100",
          "纵向,中心",
          "调 质",
          "",
          "820",
          "505",
          "20",
          "20",
          "57",
          "1020",
          "230"
        ],
        [
          "45",
          "Ф100",
          "纵向,中心",
          "调 质",
          "",
          "745",
          "425",
          "25",
          "25",
          "62.5",
          "1220",
          "218"
        ],
        [
          "45",
          "Ф100",
          "纵向,中心",
          "调 质",
          "",
          "645",
          "375",
          "31",
          "31",
          "65.5",
          "1230",
          "188"
        ],
        [
          "45",
          "Ф100",
          "纵向, 1/2半径",
          "调 质",
          "",
          "845",
          "525",
          "23.5",
          "23.5",
          "57.5",
          "1050",
          "241"
        ],
        [
          "45",
          "Ф100",
          "纵向, 1/2半径",
          "调 质",
          "",
          "815",
          "485",
          "26",
          "26",
          "63.5",
          "1150",
          "229"
        ],
        [
          "45",
          "Ф100",
          "纵向, 1/2半径",
          "调 质",
          "",
          "670",
          "420",
          "30",
          "30",
          "66",
          "1020",
          "191"
        ],
        [
          "45",
          "Ф120",
          "纵向, 1/2半径",
          "调 质",
          "815℃淬水或淬油,650℃回火,空冷",
          "620~670",
          "420~390",
          "30~25",
          "30~25",
          "50~48",
          "",
          "≥170"
        ],
        [
          "45",
          "Ф≤150",
          "纵向, 1/3半径",
          "调 质",
          "820~850℃淬水,或830~860℃淬油,530~670℃回火",
          "620~670",
          "≥360",
          "≥17",
          "≥17",
          "",
          "≥500",
          ""
        ],
        [
          "45",
          "Ф≤150",
          "横向, 1/3半径",
          "调 质",
          "820~850℃淬水,或830~860℃淬油,530~670℃回火",
          "620~670",
          "≥360",
          "≥13",
          "≥13",
          "",
          "≥300",
          ""
        ],
        [
          "45",
          "Ф≤200",
          "纵向, 1/2半径",
          "调 质",
          "840℃淬水或淬油,550~580℃回火,空冷",
          "≥570",
          "≥320",
          "≥17",
          "≥17",
          "≥40",
          "≥500",
          "172~223"
        ],
        [
          "45",
          "Ф≤200",
          "纵向, 1/2半径",
          "调 质",
          "820~850℃淬水或淬油,600~640℃回火",
          "≥650",
          "≥360",
          "≥17",
          "≥17",
          "≥35",
          "≥400",
          "187~229"
        ],
        [
          "45",
          "Ф≤200",
          "纵向, 1/2半径",
          "调 质",
          "850℃淬水,550℃回火",
          "≥650",
          "≥400",
          "≥12",
          "≥12",
          "≥40",
          "≥300",
          ""
        ]
      ],
      "headerRows": [
        [
          "牌号",
          "试 样 状 态",
          "试 样 状 态",
          "材料 状态",
          "热 处 理",
          "力 学 性 能",
          "力 学 性 能",
          "力 学 性 能",
          "力 学 性 能",
          "力 学 性 能",
          "力 学 性 能",
          "力 学 性 能"
        ],
        [
          "牌号",
          "截面尺寸 / mm",
          "取样部位",
          "材料 状态",
          "热 处 理",
          "σb / MPa",
          "σs / MP a",
          "δ5 (%)",
          "ψ (%)",
          "ψ (%)",
          "ak / k·Jm^-2",
          "HBS"
        ]
      ],
      "sourceId": "jxclsj:827",
      "byteOffset": 37450232,
      "sourceFile": "jxclsj/jxclsj.ysc",
      "scenario": "优质碳素结构钢45在不同热处理状态下的各种截面尺寸钢材的力学性能参考数据"
    },
    {
      "id": "steel:39:6",
      "key": 39,
      "title": "优质碳素结构钢45在不同热处理状态下的各种截面尺寸钢材的力学性能参考数据",
      "family": "优质碳素结构钢/优质碳素结构钢在不同热处理状态下的各种截面尺寸钢材的力学性能参考数",
      "standard": [],
      "path": "机械工程师电子手册/机械工程材料/钢/变形钢/优质碳素结构钢/优质碳素结构钢在不同热处理状态下的各种截面尺寸钢材的力学性能参考数/优质碳素结构钢45",
      "notes": "优质碳素结构钢45在不同热处理状态下的各种截面尺寸钢材的力学性能参考数据 (表一) (表二) (表三) (表四) (表五) (表六) (表七)",
      "gradeColumn": 0,
      "fields": [
        {
          "name": "牌号",
          "unit": "",
          "semantics": "",
          "context": "",
          "headers": [
            "牌号"
          ],
          "role": "grade",
          "kind": "strength"
        },
        {
          "name": "试样状态；截面尺寸/mm",
          "unit": "mm",
          "semantics": "",
          "context": "",
          "headers": [
            "试样状态",
            "截面尺寸/mm"
          ],
          "role": "condition",
          "kind": "strength"
        },
        {
          "name": "试样状态；取样部位",
          "unit": "",
          "semantics": "",
          "context": "",
          "headers": [
            "试样状态",
            "取样部位"
          ],
          "role": "condition",
          "kind": "strength"
        },
        {
          "name": "材料状态",
          "unit": "",
          "semantics": "",
          "context": "",
          "headers": [
            "材料状态"
          ],
          "role": "condition",
          "kind": "strength"
        },
        {
          "name": "热处理",
          "unit": "",
          "semantics": "",
          "context": "",
          "headers": [
            "热处理"
          ],
          "role": "condition",
          "kind": "strength"
        },
        {
          "name": "抗拉强度",
          "unit": "MPa",
          "semantics": "",
          "context": "",
          "headers": [
            "力学性能",
            "σb/MPa"
          ],
          "role": "property",
          "kind": "strength"
        },
        {
          "name": "屈服点",
          "unit": "MPa",
          "semantics": "",
          "context": "",
          "headers": [
            "力学性能",
            "σs/MPa"
          ],
          "role": "property",
          "kind": "strength"
        },
        {
          "name": "伸长率δ5",
          "unit": "%",
          "semantics": "",
          "context": "",
          "headers": [
            "力学性能",
            "δ5(%)"
          ],
          "role": "property",
          "kind": "strength"
        },
        {
          "name": "断面收缩率",
          "unit": "%",
          "semantics": "",
          "context": "",
          "headers": [
            "力学性能",
            "ψ(%)"
          ],
          "role": "property",
          "kind": "strength"
        },
        {
          "name": "ak/k·Jm^-2",
          "unit": "kJ/m²",
          "semantics": "",
          "context": "",
          "headers": [
            "力学性能",
            "ak/k·Jm^-2"
          ],
          "role": "property",
          "kind": "strength"
        },
        {
          "name": "硬度HBS",
          "unit": "HBS",
          "semantics": "",
          "context": "",
          "headers": [
            "力学性能",
            "HBS"
          ],
          "role": "property",
          "kind": "strength"
        }
      ],
      "rows": [
        [
          "45",
          "Ф≤300",
          "纵向, 1/3半径",
          "调 质",
          "840℃淬水或淬油,550~580℃回火,空冷",
          "≥550",
          "≥300",
          "≥17",
          "≥40",
          "≥400",
          "172~223"
        ],
        [
          "45",
          "Ф≤300",
          "纵向, 1/3半径",
          "调 质",
          "840~860℃淬油,550~580℃回火,坑冷",
          "≥570",
          "≥320",
          "≥17",
          "≥35",
          "≥400",
          "170~227"
        ],
        [
          "45",
          "Ф300~500",
          "纵向, 1/3半径",
          "调 质",
          "820~850℃淬水或淬油, 600~640℃回火",
          "≥560",
          "≥280",
          "≥14",
          "≥32",
          "≥250",
          "153~217"
        ],
        [
          "45",
          "Ф500~750",
          "纵向, 1/3半径",
          "调 质",
          "820~850℃淬水或淬油, 600~640℃回火",
          "≥540",
          "≥270",
          "≥13",
          "≥30",
          "≥200",
          "149~217"
        ],
        [
          "45",
          "Ф10",
          "纵向,中心",
          "淬火+低、中 温回火",
          "",
          "≥1540",
          "≥1470",
          "≥6",
          "≥18",
          "≥300",
          "≥490"
        ],
        [
          "45",
          "Ф10",
          "纵向,中心",
          "淬火+低、中 温回火",
          "",
          "≥1400",
          "≥1300",
          "≥8",
          "≥38",
          "≥500",
          "≥420"
        ],
        [
          "45",
          "Ф10",
          "纵向,中心",
          "淬火+低、中 温回火",
          "",
          "≥1100",
          "≥1000",
          "≥15",
          "≥62",
          "≥1200",
          "≥340"
        ],
        [
          "45",
          "Ф15",
          "纵向,中心",
          "淬火+低、中 温回火",
          "850℃淬水,450℃回火",
          "1000",
          "850",
          "10",
          "40",
          "600",
          ""
        ],
        [
          "45",
          "Ф20~40",
          "纵向,中心",
          "淬火+低、中 温回火",
          "820~840℃淬水,180~200℃回火",
          "≥1300",
          "≥1150",
          "≥6",
          "≥22",
          "≥150",
          ""
        ],
        [
          "45",
          "Ф≤50",
          "纵向,中心",
          "淬火+低、中 温回火",
          "820~840℃淬水,260~280℃回火",
          "≥1200",
          "≥950",
          "≥6",
          "≥22",
          "",
          ""
        ],
        [
          "45",
          "Ф≤80",
          "纵向,中心",
          "淬火+低、中 温回火",
          "830~850℃淬油,160~180℃回火 820~840℃淬水,350~370℃回火",
          "≥900",
          "≥650",
          "≥15",
          "≥40",
          "≥400",
          "HRC"
        ],
        [
          "45",
          "Ф≤80",
          "纵向,中心",
          "淬火+低、中 温回火",
          "830~850℃淬油,160~180℃回火 820~840℃淬水,350~370℃回火",
          "≥1200",
          "≥1000",
          "≥10",
          "≥40",
          "400",
          "HRC"
        ]
      ],
      "headerRows": [
        [
          "牌号",
          "试 样 状 态",
          "试 样 状 态",
          "材料 状态",
          "热 处 理",
          "力 学 性 能",
          "力 学 性 能",
          "力 学 性 能",
          "力 学 性 能",
          "力 学 性 能",
          "力 学 性 能"
        ],
        [
          "牌号",
          "截面尺寸 / mm",
          "取样部位",
          "材料 状态",
          "热 处 理",
          "σb / MPa",
          "σs / MP a",
          "δ5 (%)",
          "ψ (%)",
          "ak / k·Jm^-2",
          "HBS"
        ]
      ],
      "sourceId": "jxclsj:827",
      "byteOffset": 37450232,
      "sourceFile": "jxclsj/jxclsj.ysc",
      "scenario": "优质碳素结构钢45在不同热处理状态下的各种截面尺寸钢材的力学性能参考数据"
    },
    {
      "id": "steel:39:7",
      "key": 39,
      "title": "优质碳素结构钢45在不同热处理状态下的各种截面尺寸钢材的力学性能参考数据",
      "family": "优质碳素结构钢/优质碳素结构钢在不同热处理状态下的各种截面尺寸钢材的力学性能参考数",
      "standard": [],
      "path": "机械工程师电子手册/机械工程材料/钢/变形钢/优质碳素结构钢/优质碳素结构钢在不同热处理状态下的各种截面尺寸钢材的力学性能参考数/优质碳素结构钢45",
      "notes": "优质碳素结构钢45在不同热处理状态下的各种截面尺寸钢材的力学性能参考数据 (表一) (表二) (表三) (表四) (表五) (表六) (表七)",
      "gradeColumn": 0,
      "fields": [
        {
          "name": "牌号",
          "unit": "",
          "semantics": "",
          "context": "",
          "headers": [
            "牌号"
          ],
          "role": "grade",
          "kind": "strength"
        },
        {
          "name": "试样状态；截面尺寸/mm",
          "unit": "mm",
          "semantics": "",
          "context": "",
          "headers": [
            "试样状态",
            "截面尺寸/mm"
          ],
          "role": "condition",
          "kind": "strength"
        },
        {
          "name": "试样状态；取样部位",
          "unit": "",
          "semantics": "",
          "context": "",
          "headers": [
            "试样状态",
            "取样部位"
          ],
          "role": "condition",
          "kind": "strength"
        },
        {
          "name": "材料状态",
          "unit": "",
          "semantics": "",
          "context": "",
          "headers": [
            "材料状态"
          ],
          "role": "condition",
          "kind": "strength"
        },
        {
          "name": "热处理",
          "unit": "",
          "semantics": "",
          "context": "",
          "headers": [
            "热处理"
          ],
          "role": "condition",
          "kind": "strength"
        },
        {
          "name": "抗拉强度",
          "unit": "MPa",
          "semantics": "",
          "context": "",
          "headers": [
            "力学性能",
            "σb/MPa"
          ],
          "role": "property",
          "kind": "strength"
        },
        {
          "name": "屈服点",
          "unit": "MPa",
          "semantics": "",
          "context": "",
          "headers": [
            "力学性能",
            "σs/MPa"
          ],
          "role": "property",
          "kind": "strength"
        },
        {
          "name": "伸长率δ5",
          "unit": "%",
          "semantics": "",
          "context": "",
          "headers": [
            "力学性能",
            "δ5(%)"
          ],
          "role": "property",
          "kind": "strength"
        },
        {
          "name": "断面收缩率",
          "unit": "%",
          "semantics": "",
          "context": "",
          "headers": [
            "力学性能",
            "ψ(%)"
          ],
          "role": "property",
          "kind": "strength"
        },
        {
          "name": "ak/k·Jm^-2",
          "unit": "kJ/m²",
          "semantics": "",
          "context": "",
          "headers": [
            "力学性能",
            "ak/k·Jm^-2"
          ],
          "role": "property",
          "kind": "strength"
        },
        {
          "name": "硬度HBS",
          "unit": "HBS",
          "semantics": "",
          "context": "",
          "headers": [
            "力学性能",
            "HBS"
          ],
          "role": "property",
          "kind": "strength"
        }
      ],
      "rows": [
        [
          "45",
          "Ф25",
          "纵向,中心",
          "正火+ 高频淬 火,回火",
          "850℃正火,860~890℃ 高频加热淬火,160~200℃ 回火",
          "≥610",
          "≥360",
          "≥16",
          "≥40",
          "",
          "HRC 心170~228"
        ],
        [
          "45",
          "Ф25",
          "纵向,中心",
          "调质+ 高频 淬火, 回火",
          "",
          "≥750",
          "≥450",
          "≥17",
          "≥35",
          "",
          "HRC 心220~250"
        ],
        [
          "45",
          "Ф≤60",
          "纵向,中心",
          "调质+ 高频 淬火, 回火",
          "",
          "≥750",
          "≥450",
          "≥17",
          "≥35",
          "",
          "HRC 心220~250"
        ],
        [
          "45",
          "Ф≤60",
          "纵向,中心",
          "调质+ 高频 淬火, 回火",
          "",
          "≥750",
          "≥450",
          "≥17",
          "≥35",
          "",
          "HRC 心220~250"
        ]
      ],
      "headerRows": [
        [
          "牌号",
          "试 样 状 态",
          "试 样 状 态",
          "材料 状态",
          "热 处 理",
          "力 学 性 能",
          "力 学 性 能",
          "力 学 性 能",
          "力 学 性 能",
          "力 学 性 能",
          "力 学 性 能"
        ],
        [
          "牌号",
          "截面尺寸 / mm",
          "取样部位",
          "材料 状态",
          "热 处 理",
          "σb / MPa",
          "σs / MP a",
          "δ5 (%)",
          "ψ (%)",
          "ak / k·Jm^-2",
          "HBS"
        ]
      ],
      "sourceId": "jxclsj:827",
      "byteOffset": 37450232,
      "sourceFile": "jxclsj/jxclsj.ysc",
      "scenario": "优质碳素结构钢45在不同热处理状态下的各种截面尺寸钢材的力学性能参考数据"
    },
    {
      "id": "steel:40:1",
      "key": 40,
      "title": "优质碳素结构钢50在不同热处理状态下的各种截面尺寸钢材的力学性能参考数据",
      "family": "优质碳素结构钢/优质碳素结构钢在不同热处理状态下的各种截面尺寸钢材的力学性能参考数",
      "standard": [],
      "path": "机械工程师电子手册/机械工程材料/钢/变形钢/优质碳素结构钢/优质碳素结构钢在不同热处理状态下的各种截面尺寸钢材的力学性能参考数/优质碳素结构钢50",
      "notes": "优质碳素结构钢50在不同热处理状态下的各种截面尺寸钢材的力学性能参考数据 (表一) (表二) (表三)",
      "gradeColumn": 0,
      "fields": [
        {
          "name": "牌号",
          "unit": "",
          "semantics": "",
          "context": "",
          "headers": [
            "牌号"
          ],
          "role": "grade",
          "kind": "strength"
        },
        {
          "name": "试样状态；截面尺寸/mm",
          "unit": "mm",
          "semantics": "",
          "context": "",
          "headers": [
            "试样状态",
            "截面尺寸/mm"
          ],
          "role": "condition",
          "kind": "strength"
        },
        {
          "name": "试样状态；取样部位",
          "unit": "",
          "semantics": "",
          "context": "",
          "headers": [
            "试样状态",
            "取样部位"
          ],
          "role": "condition",
          "kind": "strength"
        },
        {
          "name": "材料状态",
          "unit": "",
          "semantics": "",
          "context": "",
          "headers": [
            "材料状态"
          ],
          "role": "condition",
          "kind": "strength"
        },
        {
          "name": "热处理",
          "unit": "",
          "semantics": "",
          "context": "",
          "headers": [
            "热处理"
          ],
          "role": "condition",
          "kind": "strength"
        },
        {
          "name": "抗拉强度",
          "unit": "MPa",
          "semantics": "",
          "context": "",
          "headers": [
            "力学性能",
            "σb/MPa"
          ],
          "role": "property",
          "kind": "strength"
        },
        {
          "name": "屈服点",
          "unit": "MPa",
          "semantics": "",
          "context": "",
          "headers": [
            "力学性能",
            "σs/MPa"
          ],
          "role": "property",
          "kind": "strength"
        },
        {
          "name": "伸长率δ5",
          "unit": "%",
          "semantics": "",
          "context": "",
          "headers": [
            "力学性能",
            "δ5(%)"
          ],
          "role": "property",
          "kind": "strength"
        },
        {
          "name": "断面收缩率",
          "unit": "%",
          "semantics": "",
          "context": "",
          "headers": [
            "力学性能",
            "ψ(%)"
          ],
          "role": "property",
          "kind": "strength"
        },
        {
          "name": "ak/k·Jm^-2",
          "unit": "kJ/m²",
          "semantics": "",
          "context": "",
          "headers": [
            "力学性能",
            "ak/k·Jm^-2"
          ],
          "role": "property",
          "kind": "strength"
        },
        {
          "name": "硬度HBS",
          "unit": "HBS",
          "semantics": "",
          "context": "",
          "headers": [
            "力学性能",
            "HBS"
          ],
          "role": "property",
          "kind": "strength"
        }
      ],
      "rows": [
        [
          "50",
          "δ<15",
          "纵向,中心",
          "退火",
          "810~830℃,炉冷",
          "≥630",
          "≥360",
          "≥12",
          "",
          "",
          ""
        ],
        [
          "50",
          "Ф<60",
          "纵向,中心",
          "退火",
          "810~830℃,炉冷",
          "≥570",
          "",
          "≥12",
          "≥40",
          "",
          "≥217"
        ],
        [
          "50",
          "Ф≤100",
          "纵向,1/2半径",
          "退火",
          "820℃,炉冷",
          "≥600",
          "≤300",
          "≥15",
          "≥38",
          "≥300",
          "≤170"
        ],
        [
          "50",
          "Ф100~ 300",
          "纵向,1/2半径",
          "退火",
          "820℃,炉冷",
          "≥560",
          "≤280",
          "≥14",
          "≥31",
          "≥250",
          "≤170"
        ],
        [
          "50",
          "Ф25",
          "纵向,中心",
          "正火",
          "820~870℃,空冷",
          "≥660",
          "≥370",
          "≥15",
          "≥40",
          "≥700",
          ""
        ],
        [
          "50",
          "Ф≤80",
          "纵向,中心",
          "正火",
          "820~870℃,空冷",
          "≥640",
          "≥380",
          "≥14",
          "≥40",
          "≥400",
          ""
        ],
        [
          "50",
          "Ф<100",
          "纵向, 1/2半径",
          "正火",
          "820℃,空冷",
          "630~720",
          "340~430",
          "13~18",
          "40~50",
          "300~400",
          "187~229"
        ],
        [
          "50",
          "Ф≤100",
          "纵向, 1/3半径",
          "正火",
          "830~860℃,空冷",
          "≥620",
          "≥320",
          "≥13",
          "≥35",
          "≥300",
          "≤229"
        ],
        [
          "50",
          "Ф100~ 300",
          "纵向, 1/3半径",
          "正火",
          "830~860℃,空冷",
          "≥600",
          "≥300",
          "≥12",
          "≥35",
          "≥250",
          "≤229"
        ],
        [
          "50",
          "Ф120",
          "纵向,中心",
          "正火+ 高温 回火",
          "850℃正火,660℃回火,空冷",
          "≥600",
          "≥300",
          "≥20",
          "≥40",
          "≥300",
          "≥170"
        ],
        [
          "50",
          "Ф400~500",
          "纵向, 1/3半径",
          "正火+ 高温 回火",
          "830~860℃正火,空冷, 600~650℃回火,炉冷或空冷",
          "≥580",
          "≥290",
          "≥12",
          "≥30",
          "≥250",
          "≤229"
        ],
        [
          "50",
          "Ф500~700",
          "纵向, 1/3半径",
          "正火+ 高温 回火",
          "830~860℃正火,空冷, 600~650℃回火,炉冷或空冷",
          "≥560",
          "≥270",
          "≥12",
          "≥28",
          "≥200",
          "≤229"
        ]
      ],
      "headerRows": [
        [
          "牌号",
          "试 样 状 态",
          "试 样 状 态",
          "材料 状态",
          "热 处 理",
          "力 学 性 能",
          "力 学 性 能",
          "力 学 性 能",
          "力 学 性 能",
          "力 学 性 能",
          "力 学 性 能"
        ],
        [
          "牌号",
          "截面尺寸 / mm",
          "取样部位",
          "材料 状态",
          "热 处 理",
          "σb / MPa",
          "σs / MP a",
          "δ5 (%)",
          "ψ (%)",
          "ak / k·Jm^-2",
          "HBS"
        ]
      ],
      "sourceId": "jxclsj:829",
      "byteOffset": 37809280,
      "sourceFile": "jxclsj/jxclsj.ysc",
      "scenario": "优质碳素结构钢50在不同热处理状态下的各种截面尺寸钢材的力学性能参考数据"
    },
    {
      "id": "steel:40:2",
      "key": 40,
      "title": "优质碳素结构钢50在不同热处理状态下的各种截面尺寸钢材的力学性能参考数据",
      "family": "优质碳素结构钢/优质碳素结构钢在不同热处理状态下的各种截面尺寸钢材的力学性能参考数",
      "standard": [],
      "path": "机械工程师电子手册/机械工程材料/钢/变形钢/优质碳素结构钢/优质碳素结构钢在不同热处理状态下的各种截面尺寸钢材的力学性能参考数/优质碳素结构钢50",
      "notes": "优质碳素结构钢50在不同热处理状态下的各种截面尺寸钢材的力学性能参考数据 (表一) (表二) (表三)",
      "gradeColumn": 0,
      "fields": [
        {
          "name": "牌号",
          "unit": "",
          "semantics": "",
          "context": "",
          "headers": [
            "牌号"
          ],
          "role": "grade",
          "kind": "strength"
        },
        {
          "name": "试样状态；截面尺寸/mm",
          "unit": "mm",
          "semantics": "",
          "context": "",
          "headers": [
            "试样状态",
            "截面尺寸/mm"
          ],
          "role": "condition",
          "kind": "strength"
        },
        {
          "name": "试样状态；取样部位",
          "unit": "",
          "semantics": "",
          "context": "",
          "headers": [
            "试样状态",
            "取样部位"
          ],
          "role": "condition",
          "kind": "strength"
        },
        {
          "name": "材料状态",
          "unit": "",
          "semantics": "",
          "context": "",
          "headers": [
            "材料状态"
          ],
          "role": "condition",
          "kind": "strength"
        },
        {
          "name": "热处理",
          "unit": "",
          "semantics": "",
          "context": "",
          "headers": [
            "热处理"
          ],
          "role": "condition",
          "kind": "strength"
        },
        {
          "name": "抗拉强度",
          "unit": "MPa",
          "semantics": "",
          "context": "",
          "headers": [
            "力学性能",
            "σb/MPa"
          ],
          "role": "property",
          "kind": "strength"
        },
        {
          "name": "屈服点",
          "unit": "MPa",
          "semantics": "",
          "context": "",
          "headers": [
            "力学性能",
            "σs/MPa"
          ],
          "role": "property",
          "kind": "strength"
        },
        {
          "name": "伸长率δ5",
          "unit": "%",
          "semantics": "",
          "context": "",
          "headers": [
            "力学性能",
            "δ5(%)"
          ],
          "role": "property",
          "kind": "strength"
        },
        {
          "name": "断面收缩率",
          "unit": "%",
          "semantics": "",
          "context": "",
          "headers": [
            "力学性能",
            "ψ(%)"
          ],
          "role": "property",
          "kind": "strength"
        },
        {
          "name": "ak/k·Jm^-2",
          "unit": "kJ/m²",
          "semantics": "",
          "context": "",
          "headers": [
            "力学性能",
            "ak/k·Jm^-2"
          ],
          "role": "property",
          "kind": "strength"
        },
        {
          "name": "硬度HBS",
          "unit": "HBS",
          "semantics": "",
          "context": "",
          "headers": [
            "力学性能",
            "HBS"
          ],
          "role": "property",
          "kind": "strength"
        }
      ],
      "rows": [
        [
          "50",
          "Ф10",
          "纵向,中心",
          "调质",
          "",
          "≥950",
          "≥850",
          "≥15",
          "≥55",
          "≥1200",
          "≥240"
        ],
        [
          "50",
          "Ф10",
          "纵向,中心",
          "调质",
          "",
          "≥750",
          "≥600",
          "≥20",
          "≥62",
          "≥1500",
          "≥200"
        ],
        [
          "50",
          "Ф15",
          "纵向,中心",
          "调质",
          "810~850℃淬水, 540~600℃回火,水冷",
          "850",
          "700",
          "12",
          "44",
          "700",
          ""
        ],
        [
          "50",
          "Ф<16",
          "纵向,中心",
          "调质",
          "820~840℃淬水, 530~650℃回火",
          "850~950",
          "≥530",
          "≥12",
          "",
          "≥200",
          ""
        ],
        [
          "50",
          "Ф16~40",
          "纵向,中心",
          "调质",
          "820~840℃淬水, 530~650℃回火",
          "750~850",
          "≥450",
          "≥14",
          "",
          "≥300",
          ""
        ],
        [
          "50",
          "Ф25",
          "纵向,中心",
          "调质",
          "810~860℃淬水,550~650℃回火",
          "≥750",
          "≥550",
          "≥15",
          "≥40",
          "夏氏≥700",
          "212~227"
        ],
        [
          "50",
          "Ф30",
          "纵向,中心",
          "调质",
          "",
          "≥800",
          "≥600",
          "≥15",
          "≥50",
          "≥800",
          ""
        ],
        [
          "50",
          "Ф30",
          "纵向,中心",
          "调质",
          "",
          "≥800",
          "≥550",
          "≥9",
          "≥35",
          "≥400",
          "241~302"
        ],
        [
          "50",
          "Ф30",
          "纵向,中心",
          "调质",
          "850℃淬水,590~600℃回火",
          "≥780",
          "≥560",
          "≥15",
          "≥50",
          "(半径处) ≥800",
          "≥223"
        ],
        [
          "50",
          "Ф50",
          "纵向,中心",
          "调质",
          "850℃淬水,590~600℃回火",
          "≥780",
          "≥540",
          "≥13",
          "≥50",
          "(半径处) ≥600",
          "≥217"
        ],
        [
          "50",
          "Ф50",
          "纵向, 1/2半径",
          "调质",
          "850℃淬水,590~600℃回火",
          "≥800",
          "≥560",
          "",
          "",
          "",
          "≥229"
        ],
        [
          "50",
          "Ф<60",
          "纵向,中心",
          "调质",
          "800℃淬水,450~530℃回火",
          "≥850",
          "≥600",
          "≥10",
          "≥35",
          "≥300",
          "241~302"
        ],
        [
          "50",
          "Ф60~80",
          "纵向, 1/2半径",
          "调质",
          "820℃淬水,560~600℃回火",
          "700~800",
          "370~420",
          "15~17",
          "40~45",
          "400~500",
          "197~229"
        ],
        [
          "50",
          "Ф80",
          "纵向,中心",
          "调质",
          "850℃淬水,590~600℃回火",
          "≥780",
          "≥520",
          "≥15",
          "≥45",
          "(半径处) ≥600",
          "≥212"
        ],
        [
          "50",
          "Ф80",
          "纵向, 1/2半径",
          "调质",
          "850℃淬水,590~600℃回火",
          "≥800",
          "≥540",
          "",
          "",
          "",
          "≥223"
        ],
        [
          "50",
          "Ф80",
          "纵向, 1/3半径",
          "调质",
          "820℃淬水, 560~620℃回火,空冷",
          "700~800",
          "~ 530",
          "15~17",
          "≥40",
          "500",
          "220~250"
        ],
        [
          "50",
          "Ф≤100",
          "纵向, 1/3半径",
          "调质",
          "810~860℃淬水, 550~650℃回火",
          "≥700",
          "≥400",
          "≥13",
          "≥34",
          "≥250",
          "≤241"
        ],
        [
          "50",
          "Ф100~ 300",
          "纵向, 1/3半径",
          "调质",
          "810~860℃淬水, 550~650℃回火",
          "≥660",
          "≥360",
          "≥12",
          "≥32",
          "≥200",
          "≤241"
        ],
        [
          "50",
          "Ф120",
          "纵向,中心",
          "调质",
          "820~840℃淬水, 580~600℃回火,空冷",
          "≥750",
          "≥500",
          "≥13",
          "≥40",
          "≥400",
          ""
        ],
        [
          "50",
          "Ф120",
          "纵向,中心",
          "调质",
          "850℃淬水,590~600℃回火",
          "≥760",
          "≥480",
          "≥13",
          "≥40",
          "(半径处) ≥400",
          "≥212"
        ],
        [
          "50",
          "Ф120",
          "纵向, 1/2半径",
          "调质",
          "850℃淬水,590~600℃回火",
          "≥780",
          "≥520",
          "",
          "",
          "",
          "≥229"
        ],
        [
          "50",
          "Ф120",
          "纵向,表面",
          "调质",
          "850℃淬水,590~600℃回火",
          "≥800",
          "≥560",
          "",
          "",
          "",
          ""
        ],
        [
          "50",
          "Ф≤160",
          "纵向, 1/2半径",
          "调质",
          "820℃淬水,560~620℃回火,空冷",
          "600~700",
          "350~400",
          "15~17",
          "40",
