Repository: cyx3705/2026-044

# Norma 代码组件

| 目录或文件 | 内容 |
| --- | --- |
| `Norma/` | 模块本体（权威源）。产物 `Norma.dll` 由宿主装载。 |
| `Norma/eng/` | 发布候选打包脚本（本地用；正式候选由宿主管线构建）。 |
| `Norma.Tests/` | 离线自动验证。可执行文件，全部 PASS 时退出码 0；最后一组用宿主 `ModuleHost` 装载打好的包。 |
| `Test-ProjectContract.ps1` | 只读项目合同检查：版本三处一致、模块身份、页面 owner、目录级别、失效链接、BOM、z-Publish 按字节入库。模块名从 `module.manifest.json` 推出，不用改。 |

`bin/`、`obj/` 是可重建生成物，不入库；发布候选写到根目录 `z-Publish/`。

模块引用宿主发布快照（`2026-023-HistoryVulcan/z-Publish/host`）且 `Private=false`——部署时由宿主提供，
包里不带副本。F 盘工作区里由 `vulcan.dev.start` 生成的 `Directory.Build.user.props` 把快照路径指回来。

```powershell
powershell -NoProfile -ExecutionPolicy Bypass -File .\b-Code\Test-ProjectContract.ps1 -Instantiation
```

File: b-Code/Norma/Formulas/steel.json (part 11 of 35)
      ],
      "rows": [
        [
          "ZGD270-480",
          "300~400",
          "170~196"
        ],
        [
          "50",
          "Ф200",
          "纵向,中心",
          "调质",
          "820~840℃淬水, 580~600℃回火,空冷",
          "≥750",
          "≥450",
          "≥13",
          "≥35",
          "≥200",
          ""
        ]
      ],
      "headerRows": [
        [
          "牌号",
          "试 样 状 态",
          "试 样 状 态",
          "材料 状态",
          "热 处 理",
          "力 学 性 能",
          "力 学 性 能",
          "力 学 性 能",
          "力 学 性 能",
          "力 学 性 能",
          "力 学 性 能"
        ],
        [
          "牌号",
          "截面尺寸 / mm",
          "取样部位",
          "材料 状态",
          "热 处 理",
          "σb / MPa",
          "σs / MP a",
          "δ5 (%)",
          "ψ (%)",
          "ak / k·Jm^-2",
          "HBS"
        ]
      ],
      "sourceId": "jxclsj:829",
      "byteOffset": 37809280,
      "sourceFile": "jxclsj/jxclsj.ysc",
      "scenario": "优质碳素结构钢50在不同热处理状态下的各种截面尺寸钢材的力学性能参考数据"
    },
    {
      "id": "steel:40:3",
      "key": 40,
      "title": "优质碳素结构钢50在不同热处理状态下的各种截面尺寸钢材的力学性能参考数据",
      "family": "优质碳素结构钢/优质碳素结构钢在不同热处理状态下的各种截面尺寸钢材的力学性能参考数",
      "standard": [],
      "path": "机械工程师电子手册/机械工程材料/钢/变形钢/优质碳素结构钢/优质碳素结构钢在不同热处理状态下的各种截面尺寸钢材的力学性能参考数/优质碳素结构钢50",
      "notes": "优质碳素结构钢50在不同热处理状态下的各种截面尺寸钢材的力学性能参考数据 (表一) (表二) (表三)",
      "gradeColumn": 0,
      "fields": [
        {
          "name": "牌号",
          "unit": "",
          "semantics": "",
          "context": "",
          "headers": [
            "牌号"
          ],
          "role": "grade",
          "kind": "strength"
        },
        {
          "name": "试样状态；截面尺寸/mm",
          "unit": "mm",
          "semantics": "",
          "context": "",
          "headers": [
            "试样状态",
            "截面尺寸/mm"
          ],
          "role": "condition",
          "kind": "strength"
        },
        {
          "name": "试样状态；取样部位",
          "unit": "",
          "semantics": "",
          "context": "",
          "headers": [
            "试样状态",
            "取样部位"
          ],
          "role": "condition",
          "kind": "strength"
        },
        {
          "name": "材料状态",
          "unit": "",
          "semantics": "",
          "context": "",
          "headers": [
            "材料状态"
          ],
          "role": "condition",
          "kind": "strength"
        },
        {
          "name": "热处理",
          "unit": "",
          "semantics": "",
          "context": "",
          "headers": [
            "热处理"
          ],
          "role": "condition",
          "kind": "strength"
        },
        {
          "name": "抗拉强度",
          "unit": "MPa",
          "semantics": "",
          "context": "",
          "headers": [
            "力学性能",
            "σb/MPa"
          ],
          "role": "property",
          "kind": "strength"
        },
        {
          "name": "屈服点",
          "unit": "MPa",
          "semantics": "",
          "context": "",
          "headers": [
            "力学性能",
            "σs/MPa"
          ],
          "role": "property",
          "kind": "strength"
        },
        {
          "name": "伸长率δ5",
          "unit": "%",
          "semantics": "",
          "context": "",
          "headers": [
            "力学性能",
            "δ5(%)"
          ],
          "role": "property",
          "kind": "strength"
        },
        {
          "name": "断面收缩率",
          "unit": "%",
          "semantics": "",
          "context": "",
          "headers": [
            "力学性能",
            "ψ(%)"
          ],
          "role": "property",
          "kind": "strength"
        },
        {
          "name": "ak/k·Jm^-2",
          "unit": "kJ/m²",
          "semantics": "",
          "context": "",
          "headers": [
            "力学性能",
            "ak/k·Jm^-2"
          ],
          "role": "property",
          "kind": "strength"
        },
        {
          "name": "硬度HBS",
          "unit": "HBS",
          "semantics": "",
          "context": "",
          "headers": [
            "力学性能",
            "HBS"
          ],
          "role": "property",
          "kind": "strength"
        }
      ],
      "rows": [
        [
          "50",
          "Ф30",
          "纵向,中心",
          "正火+ 高温 回火+ 调质",
          "850℃正火,560℃回火,空冷 850℃淬水,580~600℃回火,空冷",
          "≥780",
          "≥270",
          "≥22",
          "≥59",
          "≥900",
          "≥210"
        ],
        [
          "50",
          "Ф40",
          "纵向,中心",
          "正火+ 高温 回火+ 调质",
          "850℃正火,560℃回火,空冷 850℃淬水,580~600℃回火,空冷",
          "≥780",
          "≥560",
          "≥22",
          "≥59",
          "≥800",
          "≥210"
        ],
        [
          "50",
          "Ф60",
          "纵向,中心",
          "正火+ 高温 回火+ 调质",
          "850℃正火,560℃回火,空冷 850℃淬水,580~600℃回火,空冷",
          "≥770",
          "≥540",
          "≥21",
          "≥59",
          "≥550",
          "≥205"
        ],
        [
          "50",
          "Ф60",
          "纵向, 1/2半径",
          "正火+ 高温 回火+ 调质",
          "850℃正火,560℃回火,空冷 850℃淬水,580~600℃回火,空冷",
          "≥800",
          "≥580",
          "",
          "",
          "",
          "≥210"
        ],
        [
          "50",
          "Ф80",
          "纵向,中心",
          "正火+ 高温 回火+ 调质",
          "850℃正火,560℃回火,空冷 850℃淬水,580~600℃回火,空冷",
          "≥760",
          "≥530",
          "≥20",
          "≥58",
          "≥550",
          "≥200"
        ],
        [
          "50",
          "Ф80",
          "纵向, 1/2半径",
          "正火+ 高温 回火+ 调质",
          "850℃正火,560℃回火,空冷 850℃淬水,580~600℃回火,空冷",
          "≥790",
          "≥570",
          "",
          "",
          "",
          "≥210"
        ],
        [
          "50",
          "Ф100",
          "纵向,中心",
          "正火+ 高温 回火+ 调质",
          "850℃正火,560℃回火,空冷 850℃淬水,580~600℃回火,空冷",
          "≥760",
          "≥510",
          "≥20",
          "≥56",
          "≥550",
          "≥200"
        ],
        [
          "50",
          "Ф100",
          "纵向, 1/2半径",
          "正火+ 高温 回火+ 调质",
          "850℃正火,560℃回火,空冷 850℃淬水,580~600℃回火,空冷",
          "≥790",
          "≥550",
          "",
          "",
          "",
          "≥200"
        ],
        [
          "50",
          "Ф120",
          "纵向,中心",
          "正火+ 高温 回火+ 调质",
          "850℃正火,560℃回火,空冷 850℃淬水,580~600℃回火,空冷",
          "≥750",
          "≥500",
          "≥20",
          "≥52",
          "≥550",
          "≥200"
        ],
        [
          "50",
          "Ф120",
          "纵向, 1/2半径",
          "正火+ 高温 回火+ 调质",
          "850℃正火,560℃回火,空冷 850℃淬水,580~600℃回火,空冷",
          "≥790",
          "≥530",
          "",
          "",
          "",
          "≥200"
        ],
        [
          "50",
          "Ф120",
          "纵向,表面",
          "正火+ 高温 回火+ 调质",
          "850℃正火,560℃回火,空冷 850℃淬水,580~600℃回火,空冷",
          "≥810",
          "≥580",
          "",
          "",
          "",
          "≥220"
        ],
        [
          "50",
          "Ф140",
          "纵向,中心",
          "正火+ 高温 回火+ 调质",
          "850℃正火,空冷, 560℃回火,空冷, 850℃淬水, 580~600℃回火, 空冷",
          "≥730",
          "≥490",
          "≥19",
          "≥50",
          "≥550",
          "≥195"
        ],
        [
          "50",
          "Ф140",
          "纵向, 1/2半径",
          "正火+ 高温 回火+ 调质",
          "850℃正火,空冷, 560℃回火,空冷, 850℃淬水, 580~600℃回火, 空冷",
          "≥780",
          "≥520",
          "",
          "",
          "",
          "≥200"
        ],
        [
          "50",
          "Ф140",
          "纵向,表面",
          "正火+ 高温 回火+ 调质",
          "850℃正火,空冷, 560℃回火,空冷, 850℃淬水, 580~600℃回火, 空冷",
          "≥800",
          "≥570",
          "",
          "",
          "",
          "≥210"
        ],
        [
          "50",
          "Ф160",
          "纵向,中心",
          "正火+ 高温 回火+ 调质",
          "850℃正火,空冷, 560℃回火,空冷, 850℃淬水, 580~600℃回火, 空冷",
          "≥720",
          "≥580",
          "≥19",
          "≥48",
          "≥500",
          "≥195"
        ],
        [
          "50",
          "Ф160",
          "纵向, 1/2半径",
          "正火+ 高温 回火+ 调质",
          "850℃正火,空冷, 560℃回火,空冷, 850℃淬水, 580~600℃回火, 空冷",
          "≥780",
          "≥510",
          "",
          "",
          "",
          "≥200"
        ],
        [
          "50",
          "Ф160",
          "纵向,表面",
          "正火+ 高温 回火+ 调质",
          "850℃正火,空冷, 560℃回火,空冷, 850℃淬水, 580~600℃回火, 空冷",
          "≥800",
          "≥570",
          "",
          "",
          "",
          "≥210"
        ],
        [
          "50",
          "Ф180",
          "纵向,中心",
          "正火+ 高温 回火+ 调质",
          "850℃正火,空冷, 560℃回火,空冷, 850℃淬水, 580~600℃回火, 空冷",
          "≥720",
          "≥570",
          "≥19",
          "≥46",
          "≥450",
          "≥190"
        ],
        [
          "50",
          "Ф180",
          "纵向, 1/2半径",
          "正火+ 高温 回火+ 调质",
          "850℃正火,空冷, 560℃回火,空冷, 850℃淬水, 580~600℃回火, 空冷",
          "≥770",
          "≥500",
          "",
          "",
          "",
          "≥195"
        ],
        [
          "50",
          "Ф180",
          "纵向,表面",
          "正火+ 高温 回火+ 调质",
          "850℃正火,空冷, 560℃回火,空冷, 850℃淬水, 580~600℃回火, 空冷",
          "≥800",
          "≥550",
          "",
          "",
          "",
          "≥210"
        ],
        [
          "50",
          "Ф200",
          "纵向,中心",
          "正火+ 高温 回火+ 调质",
          "850℃正火,空冷, 560℃回火,空冷, 850℃淬水, 580~600℃回火, 空冷",
          "≥710",
          "≥540",
          "≥18",
          "≥40",
          "≥150",
          "≥190"
        ],
        [
          "50",
          "Ф200",
          "纵向, 1/2半径",
          "正火+ 高温 回火+ 调质",
          "850℃正火,空冷, 560℃回火,空冷, 850℃淬水, 580~600℃回火, 空冷",
          "≥760",
          "≥500",
          "",
          "",
          "",
          "≥195"
        ],
        [
          "50",
          "Ф200",
          "纵向,表面",
          "正火+ 高温 回火+ 调质",
          "850℃正火,空冷, 560℃回火,空冷, 850℃淬水, 580~600℃回火, 空冷",
          "≥800",
          "≥500",
          "",
          "",
          "",
          "≥200"
        ],
        [
          "50",
          "Ф10",
          "纵向,中心",
          "淬火+ 低、中 温回火",
          "",
          "≥1700",
          "≥1500",
          "≥10",
          "≥35",
          "≥300",
          "≥390"
        ],
        [
          "50",
          "Ф10",
          "纵向,中心",
          "淬火+ 低、中 温回火",
          "",
          "≥1500",
          "≥1380",
          "≥12",
          "≥40",
          "≥400",
          "≥380"
        ],
        [
          "50",
          "Ф10",
          "纵向,中心",
          "淬火+ 低、中 温回火",
          "",
          "≥1200",
          "≥1100",
          "≥12",
          "≥43",
          "≥1000",
          "≥280"
        ],
        [
          "50",
          "Ф25~30",
          "纵向,中心",
          "淬火+ 低、中 温回火",
          "820~840℃淬水，180~200℃回火",
          "900",
          "700",
          "13.5",
          "",
          "400",
          "30~40HRC"
        ]
      ],
      "headerRows": [
        [
          "牌号",
          "试 样 状 态",
          "试 样 状 态",
          "材料 状态",
          "热 处 理",
          "力 学 性 能",
          "力 学 性 能",
          "力 学 性 能",
          "力 学 性 能",
          "力 学 性 能",
          "力 学 性 能"
        ],
        [
          "牌号",
          "截面尺寸 / mm",
          "取样部位",
          "材料 状态",
          "热 处 理",
          "σb / MPa",
          "σs / MP a",
          "δ5 (%)",
          "ψ (%)",
          "ak / k·Jm^-2",
          "HBS"
        ]
      ],
      "sourceId": "jxclsj:829",
      "byteOffset": 37809280,
      "sourceFile": "jxclsj/jxclsj.ysc",
      "scenario": "优质碳素结构钢50在不同热处理状态下的各种截面尺寸钢材的力学性能参考数据"
    },
    {
      "id": "steel:41:1",
      "key": 41,
      "title": "优质碳素结构钢55在不同热处理状态下的各种截面尺寸钢材的力学性能参考数据",
      "family": "优质碳素结构钢/优质碳素结构钢在不同热处理状态下的各种截面尺寸钢材的力学性能参考数",
      "standard": [],
      "path": "机械工程师电子手册/机械工程材料/钢/变形钢/优质碳素结构钢/优质碳素结构钢在不同热处理状态下的各种截面尺寸钢材的力学性能参考数/优质碳素结构钢55",
      "notes": "优质碳素结构钢55在不同热处理状态下的各种截面尺寸钢材的力学性能参考数据 (表一) (表二) ((表三)",
      "gradeColumn": 0,
      "fields": [
        {
          "name": "牌号",
          "unit": "",
          "semantics": "",
          "context": "",
          "headers": [
            "牌号"
          ],
          "role": "grade",
          "kind": "strength"
        },
        {
          "name": "试样状态；截面尺寸/mm",
          "unit": "mm",
          "semantics": "",
          "context": "",
          "headers": [
            "试样状态",
            "截面尺寸/mm"
          ],
          "role": "condition",
          "kind": "strength"
        },
        {
          "name": "试样状态；取样部位",
          "unit": "",
          "semantics": "",
          "context": "",
          "headers": [
            "试样状态",
            "取样部位"
          ],
          "role": "condition",
          "kind": "strength"
        },
        {
          "name": "材料状态",
          "unit": "",
          "semantics": "",
          "context": "",
          "headers": [
            "材料状态"
          ],
          "role": "condition",
          "kind": "strength"
        },
        {
          "name": "热处理",
          "unit": "",
          "semantics": "",
          "context": "",
          "headers": [
            "热处理"
          ],
          "role": "condition",
          "kind": "strength"
        },
        {
          "name": "抗拉强度",
          "unit": "MPa",
          "semantics": "",
          "context": "",
          "headers": [
            "力学性能",
            "σb/MPa"
          ],
          "role": "property",
          "kind": "strength"
        },
        {
          "name": "屈服点",
          "unit": "MPa",
          "semantics": "",
          "context": "",
          "headers": [
            "力学性能",
            "σs/MPa"
          ],
          "role": "property",
          "kind": "strength"
        },
        {
          "name": "伸长率δ5",
          "unit": "%",
          "semantics": "",
          "context": "",
          "headers": [
            "力学性能",
            "δ5(%)"
          ],
          "role": "property",
          "kind": "strength"
        },
        {
          "name": "断面收缩率",
          "unit": "%",
          "semantics": "",
          "context": "",
          "headers": [
            "力学性能",
            "ψ(%)"
          ],
          "role": "property",
          "kind": "strength"
        },
        {
          "name": "ak/k·Jm^-2",
          "unit": "kJ/m²",
          "semantics": "",
          "context": "",
          "headers": [
            "力学性能",
            "ak/k·Jm^-2"
          ],
          "role": "property",
          "kind": "strength"
        },
        {
          "name": "硬度HBS",
          "unit": "HBS",
          "semantics": "",
          "context": "",
          "headers": [
            "力学性能",
            "HBS"
          ],
          "role": "property",
          "kind": "strength"
        }
      ],
      "rows": [
        [
          "55",
          "Ф25",
          "纵向,中心",
          "正 火",
          "800~850℃，空冷",
          "≥660",
          "≥400",
          "≥15",
          "",
          "",
          "183~255"
        ],
        [
          "55",
          "Ф25",
          "纵向,中心",
          "正 火",
          "800~840℃，空冷",
          "640~815",
          "360~475",
          "15~24",
          "35~46",
          "",
          ""
        ],
        [
          "55",
          "Ф25",
          "纵向,1/2半径",
          "正 火",
          "800~840℃，空冷",
          "700~815",
          "360~475",
          "15~24",
          "33~41",
          "",
          ""
        ],
        [
          "55",
          "Ф≤100",
          "纵向,1/3半径",
          "正 火",
          "810~860℃，空冷",
          "≥660",
          "≥320",
          "≥12",
          "≥35",
          "≥300",
          "187~229"
        ],
        [
          "55",
          "Ф100~300",
          "纵向,1/3半径",
          "正 火",
          "810~860℃，空冷",
          "≥640",
          "≥320",
          "≥11",
          "≥28",
          "≥250",
          "187~229"
        ],
        [
          "55",
          "Ф300~500",
          "纵向, 1/3半径",
          "正火+ 高温 回火",
          "810~860℃正火,空冷, 600~650℃回火,炉冷",
          "≥620",
          "≥310",
          "≥10",
          "≥25",
          "≥250",
          "179~229"
        ],
        [
          "55",
          "Ф335",
          "纵向, 1/3半径",
          "正火+ 高温 回火",
          "830~840℃正火,空冷, 540~560℃回火",
          "740",
          "350",
          "20",
          "35",
          "",
          ""
        ],
        [
          "55",
          "Ф520",
          "纵向, 1/3半径",
          "正火+ 高温 回火",
          "815~825℃正火,空冷, 605~615℃回火",
          "670",
          "370",
          "",
          "53",
          "570",
          ""
        ]
      ],
      "headerRows": [
        [
          "牌号",
          "试 样 状 态",
          "试 样 状 态",
          "材料 状态",
          "热 处 理",
          "力 学 性 能",
          "力 学 性 能",
          "力 学 性 能",
          "力 学 性 能",
          "力 学 性 能",
          "力 学 性 能"
        ],
        [
          "牌号",
          "截面尺寸 / mm",
          "取样部位",
          "材料 状态",
          "热 处 理",
          "σb / MPa",
          "σs / MP a",
          "δ5 (%)",
          "ψ (%)",
          "ak / k·Jm^-2",
          "HBS"
        ]
      ],
      "sourceId": "jxclsj:830",
      "byteOffset": 37993241,
      "sourceFile": "jxclsj/jxclsj.ysc",
      "scenario": "优质碳素结构钢55在不同热处理状态下的各种截面尺寸钢材的力学性能参考数据"
    },
    {
      "id": "steel:41:2",
      "key": 41,
      "title": "优质碳素结构钢55在不同热处理状态下的各种截面尺寸钢材的力学性能参考数据",
      "family": "优质碳素结构钢/优质碳素结构钢在不同热处理状态下的各种截面尺寸钢材的力学性能参考数",
      "standard": [],
      "path": "机械工程师电子手册/机械工程材料/钢/变形钢/优质碳素结构钢/优质碳素结构钢在不同热处理状态下的各种截面尺寸钢材的力学性能参考数/优质碳素结构钢55",
      "notes": "优质碳素结构钢55在不同热处理状态下的各种截面尺寸钢材的力学性能参考数据 (表一) (表二) ((表三)",
      "gradeColumn": 0,
      "fields": [
        {
          "name": "牌号",
          "unit": "",
          "semantics": "",
          "context": "",
          "headers": [
            "牌号"
          ],
          "role": "grade",
          "kind": "strength"
        },
        {
          "name": "试样状态；截面尺寸/mm",
          "unit": "mm",
          "semantics": "",
          "context": "",
          "headers": [
            "试样状态",
            "截面尺寸/mm"
          ],
          "role": "condition",
          "kind": "strength"
        },
        {
          "name": "试样状态；取样部位",
          "unit": "",
          "semantics": "",
          "context": "",
          "headers": [
            "试样状态",
            "取样部位"
          ],
          "role": "condition",
          "kind": "strength"
        },
        {
          "name": "材料状态",
          "unit": "",
          "semantics": "",
          "context": "",
          "headers": [
            "材料状态"
          ],
          "role": "condition",
          "kind": "strength"
        },
        {
          "name": "热处理",
          "unit": "",
          "semantics": "",
          "context": "",
          "headers": [
            "热处理"
          ],
          "role": "condition",
          "kind": "strength"
        },
        {
          "name": "抗拉强度",
          "unit": "MPa",
          "semantics": "",
          "context": "",
          "headers": [
            "力学性能",
            "σb/MPa"
          ],
          "role": "property",
          "kind": "strength"
        },
        {
          "name": "屈服点",
          "unit": "MPa",
          "semantics": "",
          "context": "",
          "headers": [
            "力学性能",
            "σs/MPa"
          ],
          "role": "property",
          "kind": "strength"
        },
        {
          "name": "伸长率δ5",
          "unit": "%",
          "semantics": "",
          "context": "",
          "headers": [
            "力学性能",
            "δ5(%)"
          ],
          "role": "property",
          "kind": "strength"
        },
        {
          "name": "断面收缩率",
          "unit": "%",
          "semantics": "",
          "context": "",
          "headers": [
            "力学性能",
            "ψ(%)"
          ],
          "role": "property",
          "kind": "strength"
        },
        {
          "name": "ak/k·Jm^-2",
          "unit": "kJ/m²",
          "semantics": "",
          "context": "",
          "headers": [
            "力学性能",
            "ak/k·Jm^-2"
          ],
          "role": "property",
          "kind": "strength"
        },
        {
          "name": "硬度HBS",
          "unit": "HBS",
          "semantics": "",
          "context": "",
          "headers": [
            "力学性能",
            "HBS"
          ],
          "role": "property",
          "kind": "strength"
        }
      ],
      "rows": [
        [
          "55",
          "Ф5",
          "纵向,中心",
          "调 质",
          "850℃淬10% NaCl水溶液, 500℃回火",
          "997",
          "966",
          "",
          "",
          "",
          "30~31HRC"
        ],
        [
          "55",
          "Ф15",
          "纵向,中心",
          "调 质",
          "800~840℃淬水,540~600℃ 回火,水冷",
          "890",
          "740",
          "12",
          "42",
          "700",
          ""
        ],
        [
          "55",
          "Ф<16",
          "纵向,中心",
          "调 质",
          "800~840℃淬水,或810~840 ℃淬油,530~670℃回火",
          "800~850",
          "≥530",
          "≥13",
          "≥30",
          "≥200",
          ""
        ],
        [
          "55",
          "Ф16~40",
          "纵向,中心",
          "调 质",
          "800~840℃淬水,或810~840 ℃淬油,530~670℃回火",
          "700~850",
          "≥450",
          "≥15",
          "≥35",
          "≥300",
          ""
        ],
        [
          "55",
          "Ф20",
          "纵向,中心",
          "调 质",
          "",
          "920~1030",
          "σ0.2 735~827",
          "12~10.2",
          "59~53",
          "1050~650",
          "225~285"
        ],
        [
          "55",
          "Ф20",
          "纵向,中心",
          "调 质",
          "",
          "750~810",
          "σ0.2 500~570",
          "15.5~15",
          "65.3~58.5",
          "1450~1100",
          "209~225"
        ],
        [
          "55",
          "Ф25",
          "纵向,中心",
          "调 质",
          "800~850℃淬水,550~650℃ 回火,水冷",
          "≥800",
          "≥600",
          "≥14",
          "≥35",
          "(夏氏) ≥600",
          "229~285"
        ],
        [
          "55",
          "Ф<28",
          "纵向,中心",
          "调 质",
          "850℃淬水,600℃回火",
          "≥860",
          "σ0.2≥470",
          "≥15",
          "",
          "",
          ""
        ],
        [
          "55",
          "Ф40",
          "纵向,中心",
          "调 质",
          "",
          "840~920",
          "σ0.2 567~620",
          "14~12.5",
          "52.8~45",
          "720~550",
          "228~264"
        ],
        [
          "55",
          "Ф40",
          "纵向,中心",
          "调 质",
          "",
          "730~805",
          "σ0.2 470~510",
          "16.5~15.5",
          "62~56",
          "1280~800",
          "203~225"
        ],
        [
          "55",
          "Ф40~ 100",
          "纵向, 1/3半径",
          "调 质",
          "800~830℃淬水,或810~840 ℃淬油,530~670℃回火",
          "650~800",
          "≥400",
          "≥16",
          "≥40",
          "",
          ""
        ],
        [
          "55",
          "Ф60",
          "纵向,中心",
          "调 质",
          "",
          "770~870",
          "σ0.2 524~580",
          "14.1~13.5",
          "52~43",
          "600~400",
          "210~239"
        ],
        [
          "55",
          "Ф60",
          "纵向,中心",
          "调 质",
          "",
          "681~760",
          "σ0.2 445~490",
          "18~16",
          "61~56",
          "940~620",
          "190~210"
        ],
        [
          "55",
          "Ф100~ 250",
          "纵向, 1/3半径",
          "调 质",
          "800~830℃淬水,或810~840 ℃淬油,530~670℃回火",
          "650~800",
          "≥370",
          "≥16",
          "≥45",
          "",
          ""
        ]
      ],
      "headerRows": [
        [
          "牌号",
          "试 样 状 态",
          "试 样 状 态",
          "材料 状态",
          "热 处 理",
          "力 学 性 能",
          "力 学 性 能",
          "力 学 性 能",
          "力 学 性 能",
          "力 学 性 能",
          "力 学 性 能"
        ],
        [
          "牌号",
          "截面尺寸 / mm",
          "取样部位",
          "材料 状态",
          "热 处 理",
          "σb / MPa",
          "σs / MP a",
          "δ5 (%)",
          "ψ (%)",
          "ak / k·Jm^-2",
          "HBS"
        ]
      ],
      "sourceId": "jxclsj:830",
      "byteOffset": 37993241,
      "sourceFile": "jxclsj/jxclsj.ysc",
      "scenario": "优质碳素结构钢55在不同热处理状态下的各种截面尺寸钢材的力学性能参考数据"
    },
    {
      "id": "steel:41:3",
      "key": 41,
      "title": "优质碳素结构钢55在不同热处理状态下的各种截面尺寸钢材的力学性能参考数据",
      "family": "优质碳素结构钢/优质碳素结构钢在不同热处理状态下的各种截面尺寸钢材的力学性能参考数",
      "standard": [],
      "path": "机械工程师电子手册/机械工程材料/钢/变形钢/优质碳素结构钢/优质碳素结构钢在不同热处理状态下的各种截面尺寸钢材的力学性能参考数/优质碳素结构钢55",
      "notes": "优质碳素结构钢55在不同热处理状态下的各种截面尺寸钢材的力学性能参考数据 (表一) (表二) ((表三)",
      "gradeColumn": 0,
      "fields": [
        {
          "name": "牌号",
          "unit": "",
          "semantics": "",
          "context": "",
          "headers": [
            "牌号"
          ],
          "role": "grade",
          "kind": "strength"
        },
        {
          "name": "试样状态；截面尺寸/mm",
          "unit": "mm",
          "semantics": "",
          "context": "",
          "headers": [
            "试样状态",
            "截面尺寸/mm"
          ],
          "role": "condition",
          "kind": "strength"
        },
        {
          "name": "试样状态；取样部位",
          "unit": "",
          "semantics": "",
          "context": "",
          "headers": [
            "试样状态",
            "取样部位"
          ],
          "role": "condition",
          "kind": "strength"
        },
        {
          "name": "材料状态",
          "unit": "",
          "semantics": "",
          "context": "",
          "headers": [
            "材料状态"
          ],
          "role": "condition",
          "kind": "strength"
        },
        {
          "name": "热处理",
          "unit": "",
          "semantics": "",
          "context": "",
          "headers": [
            "热处理"
          ],
          "role": "condition",
          "kind": "strength"
        },
        {
          "name": "抗拉强度",
          "unit": "MPa",
          "semantics": "",
          "context": "",
          "headers": [
            "力学性能",
            "σb/MPa"
          ],
          "role": "property",
          "kind": "strength"
        },
        {
          "name": "屈服点",
          "unit": "MPa",
          "semantics": "",
          "context": "",
          "headers": [
            "力学性能",
            "σs/MPa"
          ],
          "role": "property",
          "kind": "strength"
        },
        {
          "name": "伸长率δ5",
          "unit": "%",
          "semantics": "",
          "context": "",
          "headers": [
            "力学性能",
            "δ5(%)"
          ],
          "role": "property",
          "kind": "strength"
        },
        {
          "name": "断面收缩率",
          "unit": "%",
          "semantics": "",
          "context": "",
          "headers": [
            "力学性能",
            "ψ(%)"
          ],
          "role": "property",
          "kind": "strength"
        },
        {
          "name": "ak/k·Jm^-2",
          "unit": "kJ/m²",
          "semantics": "",
          "context": "",
          "headers": [
            "力学性能",
            "ak/k·Jm^-2"
          ],
          "role": "property",
          "kind": "strength"
        },
        {
          "name": "硬度HBS",
          "unit": "HBS",
          "semantics": "",
          "context": "",
          "headers": [
            "力学性能",
            "HBS"
          ],
          "role": "property",
          "kind": "strength"
        }
      ],
      "rows": [
        [
          "55",
          "Ф5",
          "纵向,中心",
          "淬火+ 低、中 温回火",
          "",
          "1564",
          "σ0.2 1435",
          "",
          "41.6",
          "",
          "44HRC"
        ],
        [
          "55",
          "Ф5",
          "纵向,中心",
          "淬火+ 低、中 温回火",
          "",
          "1373",
          "σ0.2 1300",
          "",
          "51.2",
          "",
          "39~40HRC"
        ],
        [
          "55",
          "Ф20",
          "纵向,中心",
          "淬火+ 低、中 温回火",
          "840℃淬水,400℃回火",
          "1085~1240",
          "σ0.2 890~1050",
          "8~7.5",
          "52.5~43.5",
          "700~550",
          "302~341"
        ],
        [
          "55",
          "Ф40",
          "纵向,中心",
          "淬火+ 低、中 温回火",
          "840℃淬水,400℃回火",
          "925~1023",
          "σ0.2 647~765",
          "11.5~10",
          "47.6~43.5",
          "540~400",
          "260~290"
        ],
        [
          "55",
          "Ф60",
          "纵向,中心",
          "淬火+ 低、中 温回火",
          "840℃淬水,400℃回火",
          "845~950",
          "σ0.2 595~660",
          "12.5~10.5",
          "46.5~42.7",
          "500~330",
          "234~266"
        ]
      ],
      "headerRows": [
        [
          "牌号",
          "试 样 状 态",
          "试 样 状 态",
          "材料 状态",
          "热 处 理",
          "力 学 性 能",
          "力 学 性 能",
          "力 学 性 能",
          "力 学 性 能",
          "力 学 性 能",
          "力 学 性 能"
        ],
        [
          "牌号",
          "截面尺寸 / mm",
          "取样部位",
          "材料 状态",
          "热 处 理",
          "σb / MPa",
          "σs / MP a",
          "δ5 (%)",
          "ψ (%)",
          "ak / k·Jm^-2",
          "HBS"
        ]
      ],
      "sourceId": "jxclsj:830",
      "byteOffset": 37993241,
      "sourceFile": "jxclsj/jxclsj.ysc",
      "scenario": "优质碳素结构钢55在不同热处理状态下的各种截面尺寸钢材的力学性能参考数据"
    },
    {
      "id": "steel:42:1",
      "key": 42,
      "title": "优质碳素结构钢60在不同热处理状态下的各种截面尺寸钢材的力学性能参考数据",
      "family": "优质碳素结构钢/优质碳素结构钢在不同热处理状态下的各种截面尺寸钢材的力学性能参考数",
      "standard": [],
      "path": "机械工程师电子手册/机械工程材料/钢/变形钢/优质碳素结构钢/优质碳素结构钢在不同热处理状态下的各种截面尺寸钢材的力学性能参考数/优质碳素结构钢60",
      "notes": "优质碳素结构钢60在不同热处理状态下的各种截面尺寸钢材的力学性能参考数据",
      "gradeColumn": 0,
      "fields": [
        {
          "name": "牌号",
          "unit": "",
          "semantics": "",
          "context": "",
          "headers": [
            "牌号"
          ],
          "role": "grade",
          "kind": "strength"
        },
        {
          "name": "试样状态；截面尺寸/mm",
          "unit": "mm",
          "semantics": "",
          "context": "",
          "headers": [
            "试样状态",
            "截面尺寸/mm"
          ],
          "role": "condition",
          "kind": "strength"
        },
        {
          "name": "取样部位",
          "unit": "",
          "semantics": "",
          "context": "",
          "headers": [
            "取样部位"
          ],
          "role": "condition",
          "kind": "strength"
        },
        {
          "name": "材料状态",
          "unit": "",
          "semantics": "",
          "context": "",
          "headers": [
            "材料状态"
          ],
          "role": "condition",
          "kind": "strength"
        },
        {
          "name": "热处理",
          "unit": "",
          "semantics": "",
          "context": "",
          "headers": [
            "热处理"
          ],
          "role": "condition",
          "kind": "strength"
        },
        {
          "name": "抗拉强度",
          "unit": "MPa",
          "semantics": "",
          "context": "",
          "headers": [
            "力学性能",
            "σb/MPa"
          ],
          "role": "property",
          "kind": "strength"
        },
        {
          "name": "屈服点",
          "unit": "MPa",
          "semantics": "",
          "context": "",
          "headers": [
            "力学性能",
            "σs/MPa"
          ],
          "role": "property",
          "kind": "strength"
        },
        {
          "name": "伸长率δ5",
          "unit": "%",
          "semantics": "",
          "context": "",
          "headers": [
            "力学性能",
            "δ5(%)"
          ],
          "role": "property",
          "kind": "strength"
        },
        {
          "name": "断面收缩率",
          "unit": "%",
          "semantics": "",
          "context": "",
          "headers": [
            "力学性能",
            "ψ(%)"
          ],
          "role": "property",
          "kind": "strength"
        },
        {
          "name": "ak/k·Jm^-2",
          "unit": "kJ/m²",
          "semantics": "",
          "context": "",
          "headers": [
            "力学性能",
            "ak/k·Jm^-2"
          ],
          "role": "property",
          "kind": "strength"
        },
        {
          "name": "硬度HBS",
          "unit": "HBS",
          "semantics": "",
          "context": "",
          "headers": [
            "力学性能",
            "HBS"
          ],
          "role": "property",
          "kind": "strength"
        }
      ],
      "rows": [
        [
          "60",
          "φ25",
          "纵向,中心",
          "正 火",
          "810~850℃,空冷",
          "≥690",
          "≥410",
          "≥12",
          "≥35",
          "",
          "183~255"
        ],
        [
          "60",
          "φ45~60",
          "纵向,中心",
          "正 火",
          "780~820℃,空冷",
          "750~890",
          "370~485",
          "≥16",
          "",
          "",
          ""
        ],
        [
          "60",
          "φ≤50",
          "纵向,中心",
          "正 火",
          "—",
          "100~800",
          "350",
          "15",
          "",
          "",
          "200~240"
        ],
        [
          "60",
          "φ60~85",
          "纵向,1/2半径",
          "正 火",
          "780~820℃,空冷",
          "≥690",
          "400~515",
          "≥12",
          "≥33",
          "",
          ""
        ],
        [
          "60",
          "φ≤100",
          "纵向,1/3半径",
          "正 火",
          "810~850℃,空冷",
          "≥650",
          "≥350",
          "≥10",
          "≥28",
          "",
          "≤229"
        ],
        [
          "60",
          "φ≤16",
          "纵向,中心",
          "调 质",
          "800~830℃淬水,或 810~840℃淬油, 530~670℃回火",
          "850~1050",
          "≥570",
          "≥12",
          "≥25",
          "≥ 200",
          ""
        ],
        [
          "60",
          "φ16~40",
          "纵向,中心",
          "调 质",
          "800~830℃淬水,或 810~840℃淬油, 530~670℃回火",
          "750~900",
          "≥490",
          "≥14",
          "≥30",
          "≥300",
          ""
        ],
        [
          "60",
          "φ25",
          "纵向,中心",
          "调 质",
          "800~850℃淬水, 550~650℃回火",
          "≥800",
          "≥600",
          "≥14",
          "≥35",
          "(夏氏) ≥600",
          "229~285"
        ],
        [
          "60",
          "φ40~100",
          "纵向,1/3半径",
          "调 质",
          "800~830℃淬水,或 810~840℃淬油 ,530~670℃回火",
          "700~850",
          "≥440",
          "≥15",
          "≥35",
          "",
          ""
        ],
        [
          "60",
          "φ25",
          "纵向,中心",
          "淬火+ 中温 回火",
          "",
          "≥1300",
          "σ0.2≥1180",
          "≥12",
          "≥42",
          "≥600",
          "≥40HRC"
        ],
        [
          "60",
          "φ25",
          "纵向,中心",
          "淬火+ 中温 回火",
          "",
          "≥1180",
          "σ0.2≥1050",
          "≥13",
          "≥50",
          "≥700",
          "≥36HRC"
        ]
      ],
      "headerRows": [
        [
          "牌号",
          "试 样 状 态",
          "",
          "材料 状态",
          "热 处 理",
          "力 学 性 能",
          "力 学 性 能",
          "力 学 性 能",
          "力 学 性 能",
          "力 学 性 能",
          "力 学 性 能"
        ],
        [
          "牌号",
          "截面尺寸 / mm",
          "取样部位",
          "材料 状态",
          "热 处 理",
          "σb / MPa",
          "σs / MP a",
          "δ5 (%)",
          "ψ (%)",
          "ak / k·Jm^-2",
          "HBS"
        ]
      ],
      "sourceId": "jxclsj:832",
      "byteOffset": 38104560,
      "sourceFile": "jxclsj/jxclsj.ysc",
      "scenario": "优质碳素结构钢60在不同热处理状态下的各种截面尺寸钢材的力学性能参考数据"
    },
    {
      "id": "steel:43:1",
      "key": 43,
      "title": "优质碳素结构钢65在不同热处理状态下的各种截面尺寸钢材的力学性能参考数据",
      "family": "优质碳素结构钢/优质碳素结构钢在不同热处理状态下的各种截面尺寸钢材的力学性能参考数",
      "standard": [],
      "path": "机械工程师电子手册/机械工程材料/钢/变形钢/优质碳素结构钢/优质碳素结构钢在不同热处理状态下的各种截面尺寸钢材的力学性能参考数/优质碳素结构钢65",
      "notes": "优质碳素结构钢65在不同热处理状态下的各种截面尺寸钢材的力学性能参考数据",
      "gradeColumn": 0,
      "fields": [
        {
          "name": "牌号",
          "unit": "",
          "semantics": "",
          "context": "",
          "headers": [
            "牌号"
          ],
          "role": "grade",
          "kind": "strength"
        },
        {
          "name": "试样状态；截面尺寸/mm",
          "unit": "mm",
          "semantics": "",
          "context": "",
          "headers": [
            "试样状态",
            "截面尺寸/mm"
          ],
          "role": "condition",
          "kind": "strength"
        },
        {
          "name": "试样状态；取样部位",
          "unit": "",
          "semantics": "",
          "context": "",
          "headers": [
            "试样状态",
            "取样部位"
          ],
          "role": "condition",
          "kind": "strength"
        },
        {
          "name": "材料状态",
          "unit": "",
          "semantics": "",
          "context": "",
          "headers": [
            "材料状态"
          ],
          "role": "condition",
          "kind": "strength"
        },
        {
          "name": "热处理",
          "unit": "",
          "semantics": "",
          "context": "",
          "headers": [
            "热处理"
          ],
          "role": "condition",
          "kind": "strength"
        },
        {
          "name": "抗拉强度",
          "unit": "MPa",
          "semantics": "",
          "context": "",
          "headers": [
            "力学性能",
            "σb/MPa"
          ],
          "role": "property",
          "kind": "strength"
        },
        {
          "name": "屈服点",
          "unit": "MPa",
          "semantics": "",
          "context": "",
          "headers": [
            "力学性能",
            "σs/MPa"
          ],
          "role": "property",
          "kind": "strength"
        },
        {
          "name": "伸长率δ5",
          "unit": "%",
          "semantics": "",
          "context": "",
          "headers": [
            "力学性能",
            "δ5(%)"
          ],
          "role": "property",
          "kind": "strength"
        },
        {
          "name": "断面收缩率",
          "unit": "%",
          "semantics": "",
          "context": "",
          "headers": [
            "力学性能",
            "ψ(%)"
          ],
          "role": "property",
          "kind": "strength"
        }
      ],
      "rows": [
        [
          "65",
          "Ф25",
          "纵向,中心",
          "正 火",
          "820~860℃,空冷",
          "≥710",
          "≥420",
          "≥10",
          "≥30"
        ],
        [
          "65",
          "Ф12",
          "纵向,中心",
          "调 质",
          "",
          "1150",
          "780",
          "12",
          "40"
        ],
        [
          "65",
          "Ф12",
          "纵向,中心",
          "调 质",
          "",
          "≤1050",
          "750",
          "17",
          "44"
        ],
        [
          "65",
          "Ф12",
          "纵向,中心",
          "调 质",
          "",
          "≥950",
          "650",
          "18",
          "52"
        ],
        [
          "65",
          "Ф12",
          "纵向,中心",
          "调 质",
          "800℃淬油,650℃回火",
          "900",
          "610",
          "19",
          "56"
        ],
        [
          "65",
          "Ф<12",
          "纵向,中心",
          "淬火+ 中温回火",
          "830℃淬油,380℃回火",
          "≥100",
          "≥800",
          "δ10=9",
          "35"
        ],
        [
          "65",
          "Ф12",
          "纵向,中心",
          "淬火+ 中温回火",
          "",
          "1250",
          "820",
          "2",
          ""
        ],
        [
          "65",
