Repository: cyx3705/2026-044

# Norma 代码组件

| 目录或文件 | 内容 |
| --- | --- |
| `Norma/` | 模块本体（权威源）。产物 `Norma.dll` 由宿主装载。 |
| `Norma/eng/` | 发布候选打包脚本（本地用；正式候选由宿主管线构建）。 |
| `Norma.Tests/` | 离线自动验证。可执行文件，全部 PASS 时退出码 0；最后一组用宿主 `ModuleHost` 装载打好的包。 |
| `Test-ProjectContract.ps1` | 只读项目合同检查：版本三处一致、模块身份、页面 owner、目录级别、失效链接、BOM、z-Publish 按字节入库。模块名从 `module.manifest.json` 推出，不用改。 |

`bin/`、`obj/` 是可重建生成物，不入库；发布候选写到根目录 `z-Publish/`。

模块引用宿主发布快照（`2026-023-HistoryVulcan/z-Publish/host`）且 `Private=false`——部署时由宿主提供，
包里不带副本。F 盘工作区里由 `vulcan.dev.start` 生成的 `Directory.Build.user.props` 把快照路径指回来。

```powershell
powershell -NoProfile -ExecutionPolicy Bypass -File .\b-Code\Test-ProjectContract.ps1 -Instantiation
```

File: b-Code/Norma/Formulas/steel.json (part 12 of 35)
      ],
      "rows": [
        [
          "ZGD270-480",
          "Ф12",
          "纵向,中心",
          "淬火+ 中温回火",
          "",
          "1200",
          "800",
          "10",
          "35"
        ]
      ],
      "headerRows": [
        [
          "牌号",
          "试 样 状 态",
          "试 样 状 态",
          "材料 状态",
          "热 处 理",
          "力学性能",
          "力学性能",
          "力学性能",
          "力学性能"
        ],
        [
          "牌号",
          "截面尺寸 / mm",
          "取样部位",
          "材料 状态",
          "热 处 理",
          "σb / MPa",
          "σs / MP a",
          "δ5 (%)",
          "ψ (%)"
        ]
      ],
      "sourceId": "jxclsj:834",
      "byteOffset": 38173063,
      "sourceFile": "jxclsj/jxclsj.ysc",
      "scenario": "优质碳素结构钢65在不同热处理状态下的各种截面尺寸钢材的力学性能参考数据"
    },
    {
      "id": "steel:44:1",
      "key": 44,
      "title": "优质碳素结构钢70在不同热处理状态下的各种截面尺寸钢材的力学性能参考数据",
      "family": "优质碳素结构钢/优质碳素结构钢在不同热处理状态下的各种截面尺寸钢材的力学性能参考数",
      "standard": [],
      "path": "机械工程师电子手册/机械工程材料/钢/变形钢/优质碳素结构钢/优质碳素结构钢在不同热处理状态下的各种截面尺寸钢材的力学性能参考数/优质碳素结构钢70",
      "notes": "优质碳素结构钢70在不同热处理状态下的各种截面尺寸钢材的力学性能参考数据",
      "gradeColumn": 0,
      "fields": [
        {
          "name": "牌号",
          "unit": "",
          "semantics": "",
          "context": "",
          "headers": [
            "牌号"
          ],
          "role": "grade",
          "kind": "strength"
        },
        {
          "name": "试样状态；截面尺寸/mm",
          "unit": "mm",
          "semantics": "",
          "context": "",
          "headers": [
            "试样状态",
            "截面尺寸/mm"
          ],
          "role": "condition",
          "kind": "strength"
        },
        {
          "name": "试样状态；取样部位",
          "unit": "",
          "semantics": "",
          "context": "",
          "headers": [
            "试样状态",
            "取样部位"
          ],
          "role": "condition",
          "kind": "strength"
        },
        {
          "name": "材料状态",
          "unit": "",
          "semantics": "",
          "context": "",
          "headers": [
            "材料状态"
          ],
          "role": "condition",
          "kind": "strength"
        },
        {
          "name": "热处理",
          "unit": "",
          "semantics": "",
          "context": "",
          "headers": [
            "热处理"
          ],
          "role": "condition",
          "kind": "strength"
        },
        {
          "name": "抗拉强度",
          "unit": "MPa",
          "semantics": "",
          "context": "",
          "headers": [
            "力学性能",
            "σb/MPa"
          ],
          "role": "property",
          "kind": "strength"
        },
        {
          "name": "屈服点",
          "unit": "MPa",
          "semantics": "",
          "context": "",
          "headers": [
            "力学性能",
            "σs/MPa"
          ],
          "role": "property",
          "kind": "strength"
        },
        {
          "name": "伸长率δ5",
          "unit": "%",
          "semantics": "",
          "context": "",
          "headers": [
            "力学性能",
            "δ5(%)"
          ],
          "role": "property",
          "kind": "strength"
        },
        {
          "name": "断面收缩率",
          "unit": "%",
          "semantics": "",
          "context": "",
          "headers": [
            "力学性能",
            "ψ(%)"
          ],
          "role": "property",
          "kind": "strength"
        },
        {
          "name": "ak/k·Jm^-2",
          "unit": "kJ/m²",
          "semantics": "",
          "context": "",
          "headers": [
            "力学性能",
            "ak/k·Jm^-2"
          ],
          "role": "property",
          "kind": "strength"
        }
      ],
      "rows": [
        [
          "70",
          "Ф25",
          "纵向,中心",
          "正 火",
          "820~860℃,空冷",
          "≥730",
          "≥430",
          "≥9",
          "≥30",
          ""
        ],
        [
          "70",
          "Ф<16",
          "纵向,中心",
          "调 质",
          "780~810℃淬水,或810~840℃ 淬油,530~670℃回火",
          "800~1000",
          "≥570",
          "≥11",
          "≥25",
          "≥200"
        ],
        [
          "70",
          "Ф16~40",
          "纵向,中心",
          "调 质",
          "780~810℃淬水,或810~840℃ 淬油,530~670℃回火",
          "750~900",
          "≥400",
          "≥13",
          "≥30",
          ""
        ],
        [
          "70",
          "Ф<12",
          "纵向,中心",
          "淬火+ 中温回火",
          "830℃淬油或淬水,380℃回火,空冷",
          "≥1050",
          "≥850",
          "δ10≥8",
          "≥30",
          ""
        ]
      ],
      "headerRows": [
        [
          "牌号",
          "试 样 状 态",
          "试 样 状 态",
          "材料 状态",
          "热 处 理",
          "力 学 性 能",
          "力 学 性 能",
          "力 学 性 能",
          "力 学 性 能",
          "力 学 性 能"
        ],
        [
          "牌号",
          "截面尺寸 / mm",
          "取样部位",
          "材料 状态",
          "热 处 理",
          "σb / MPa",
          "σs / MP a",
          "δ5 (%)",
          "ψ (%)",
          "ak / k·Jm^-2"
        ]
      ],
      "sourceId": "jxclsj:835",
      "byteOffset": 38194746,
      "sourceFile": "jxclsj/jxclsj.ysc",
      "scenario": "优质碳素结构钢70在不同热处理状态下的各种截面尺寸钢材的力学性能参考数据"
    },
    {
      "id": "steel:45:1",
      "key": 45,
      "title": "优质碳素结构钢75在不同热处理状态下的各种截面尺寸钢材的力学性能参考数据",
      "family": "优质碳素结构钢/优质碳素结构钢在不同热处理状态下的各种截面尺寸钢材的力学性能参考数",
      "standard": [],
      "path": "机械工程师电子手册/机械工程材料/钢/变形钢/优质碳素结构钢/优质碳素结构钢在不同热处理状态下的各种截面尺寸钢材的力学性能参考数/优质碳素结构钢75",
      "notes": "优质碳素结构钢75在不同热处理状态下的各种截面尺寸钢材的力学性能参考数据",
      "gradeColumn": 0,
      "fields": [
        {
          "name": "牌号",
          "unit": "",
          "semantics": "",
          "context": "",
          "headers": [
            "牌号"
          ],
          "role": "grade",
          "kind": "strength"
        },
        {
          "name": "试样状态；截面尺寸/mm",
          "unit": "mm",
          "semantics": "",
          "context": "",
          "headers": [
            "试样状态",
            "截面尺寸/mm"
          ],
          "role": "condition",
          "kind": "strength"
        },
        {
          "name": "试样状态；取样部位",
          "unit": "",
          "semantics": "",
          "context": "",
          "headers": [
            "试样状态",
            "取样部位"
          ],
          "role": "condition",
          "kind": "strength"
        },
        {
          "name": "材料状态",
          "unit": "",
          "semantics": "",
          "context": "",
          "headers": [
            "材料状态"
          ],
          "role": "condition",
          "kind": "strength"
        },
        {
          "name": "热处理",
          "unit": "",
          "semantics": "",
          "context": "",
          "headers": [
            "热处理"
          ],
          "role": "condition",
          "kind": "strength"
        },
        {
          "name": "抗拉强度",
          "unit": "MPa",
          "semantics": "",
          "context": "",
          "headers": [
            "力学性能",
            "σb/MPa"
          ],
          "role": "property",
          "kind": "strength"
        },
        {
          "name": "屈服点",
          "unit": "MPa",
          "semantics": "",
          "context": "",
          "headers": [
            "力学性能",
            "σs/MPa"
          ],
          "role": "property",
          "kind": "strength"
        },
        {
          "name": "伸长率δ5",
          "unit": "%",
          "semantics": "",
          "context": "",
          "headers": [
            "力学性能",
            "δ5(%)"
          ],
          "role": "property",
          "kind": "strength"
        },
        {
          "name": "断面收缩率",
          "unit": "%",
          "semantics": "",
          "context": "",
          "headers": [
            "力学性能",
            "ψ(%)"
          ],
          "role": "property",
          "kind": "strength"
        },
        {
          "name": "硬度HBS",
          "unit": "HBS",
          "semantics": "",
          "context": "",
          "headers": [
            "力学性能",
            "HBS"
          ],
          "role": "property",
          "kind": "strength"
        }
      ],
      "rows": [
        [
          "75",
          "Ф<12",
          "纵向,中心",
          "软化退火",
          "600~650℃,空冷",
          "≤650",
          "≤300",
          "≥25",
          "",
          "≤215"
        ],
        [
          "75",
          "Ф25",
          "纵向,中心",
          "调 质",
          "820℃淬油,480℃回火,空冷",
          "≥1100",
          "≥900",
          "≥7",
          "≥30",
          ""
        ],
        [
          "75",
          "Ф<32",
          "纵向,中心",
          "淬火+ 中温回火",
          "820℃淬油,480℃回火,空冷",
          "≥1100",
          "≥900",
          "δ10≥7",
          "≥30",
          ""
        ],
        [
          "75",
          "Ф<12",
          "纵向,中心",
          "淬火+ 中温回火",
          "780~810℃淬油, 或420~500℃回火",
          "1200~1600",
          "≥1100",
          "≥6",
          "",
          "36~47HRC"
        ]
      ],
      "headerRows": [
        [
          "牌号",
          "试 样 状 态",
          "试 样 状 态",
          "材料 状态",
          "热 处 理",
          "力学性能",
          "力学性能",
          "力学性能",
          "力学性能",
          "力学性能"
        ],
        [
          "牌号",
          "截面尺寸 / mm",
          "取样部位",
          "材料 状态",
          "热 处 理",
          "σb / MPa",
          "σs / MP a",
          "δ5 (%)",
          "ψ (%)",
          "HBS"
        ]
      ],
      "sourceId": "jxclsj:836",
      "byteOffset": 38213309,
      "sourceFile": "jxclsj/jxclsj.ysc",
      "scenario": "优质碳素结构钢75在不同热处理状态下的各种截面尺寸钢材的力学性能参考数据"
    },
    {
      "id": "steel:46:1",
      "key": 46,
      "title": "优质碳素结构钢85在不同热处理状态下的各种截面尺寸钢材的力学性能参考数据",
      "family": "优质碳素结构钢/优质碳素结构钢在不同热处理状态下的各种截面尺寸钢材的力学性能参考数",
      "standard": [],
      "path": "机械工程师电子手册/机械工程材料/钢/变形钢/优质碳素结构钢/优质碳素结构钢在不同热处理状态下的各种截面尺寸钢材的力学性能参考数/优质碳素结构钢85",
      "notes": "优质碳素结构钢85在不同热处理状态下的各种截面尺寸钢材的力学性能参考数据",
      "gradeColumn": 0,
      "fields": [
        {
          "name": "牌号",
          "unit": "",
          "semantics": "",
          "context": "",
          "headers": [
            "牌号"
          ],
          "role": "grade",
          "kind": "strength"
        },
        {
          "name": "试样状态；截面尺寸/mm",
          "unit": "mm",
          "semantics": "",
          "context": "",
          "headers": [
            "试样状态",
            "截面尺寸/mm"
          ],
          "role": "condition",
          "kind": "strength"
        },
        {
          "name": "试样状态；取样部位",
          "unit": "",
          "semantics": "",
          "context": "",
          "headers": [
            "试样状态",
            "取样部位"
          ],
          "role": "condition",
          "kind": "strength"
        },
        {
          "name": "材料状态",
          "unit": "",
          "semantics": "",
          "context": "",
          "headers": [
            "材料状态"
          ],
          "role": "condition",
          "kind": "strength"
        },
        {
          "name": "热处理",
          "unit": "",
          "semantics": "",
          "context": "",
          "headers": [
            "热处理"
          ],
          "role": "condition",
          "kind": "strength"
        },
        {
          "name": "抗拉强度",
          "unit": "MPa",
          "semantics": "",
          "context": "",
          "headers": [
            "力学性能",
            "σb/MPa"
          ],
          "role": "property",
          "kind": "strength"
        },
        {
          "name": "屈服点",
          "unit": "MPa",
          "semantics": "",
          "context": "",
          "headers": [
            "力学性能",
            "σs/MPa"
          ],
          "role": "property",
          "kind": "strength"
        },
        {
          "name": "伸长率δ5",
          "unit": "%",
          "semantics": "",
          "context": "",
          "headers": [
            "力学性能",
            "δ5(%)"
          ],
          "role": "property",
          "kind": "strength"
        },
        {
          "name": "断面收缩率",
          "unit": "%",
          "semantics": "",
          "context": "",
          "headers": [
            "力学性能",
            "ψ(%)"
          ],
          "role": "property",
          "kind": "strength"
        },
        {
          "name": "ak/k·Jm^-2",
          "unit": "kJ/m²",
          "semantics": "",
          "context": "",
          "headers": [
            "力学性能",
            "ak/k·Jm^-2"
          ],
          "role": "property",
          "kind": "strength"
        },
        {
          "name": "硬度HBS",
          "unit": "HBS",
          "semantics": "",
          "context": "",
          "headers": [
            "力学性能",
            "HBS"
          ],
          "role": "property",
          "kind": "strength"
        }
      ],
      "rows": [
        [
          "85",
          "Ф<12",
          "纵向,中心",
          "软化退火",
          "600~650℃,空冷",
          "≤650",
          "≤300",
          "≥25",
          "",
          "",
          "≤315"
        ],
        [
          "85",
          "Ф25",
          "纵向,中心",
          "调 质",
          "820℃淬油,480℃回火,空冷",
          "≥1150",
          "≥1000",
          "≥6",
          "≥30",
          "",
          ""
        ],
        [
          "85",
          "Ф6~32",
          "纵向,中心",
          "淬火+ 中温回火",
          "800~820℃淬油, 380~440℃回火,空冷",
          "1200~1600",
          "≥1000",
          "≥6",
          "≥30",
          "",
          "36~40HRC"
        ]
      ],
      "headerRows": [
        [
          "牌号",
          "试 样 状 态",
          "试 样 状 态",
          "材料 状态",
          "热 处 理",
          "力 学 性 能",
          "力 学 性 能",
          "力 学 性 能",
          "力 学 性 能",
          "力 学 性 能",
          "力 学 性 能"
        ],
        [
          "牌号",
          "截面尺寸 / mm",
          "取样部位",
          "材料 状态",
          "热 处 理",
          "σb / MPa",
          "σs / MP a",
          "δ5 (%)",
          "ψ (%)",
          "ak / k·Jm^-2",
          "HBS"
        ]
      ],
      "sourceId": "jxclsj:837",
      "byteOffset": 38231956,
      "sourceFile": "jxclsj/jxclsj.ysc",
      "scenario": "优质碳素结构钢85在不同热处理状态下的各种截面尺寸钢材的力学性能参考数据"
    },
    {
      "id": "steel:47:1",
      "key": 47,
      "title": "优质碳素结构钢15Mn在不同热处理状态下的各种截面尺寸钢材的力学性能参考数据",
      "family": "优质碳素结构钢/优质碳素结构钢在不同热处理状态下的各种截面尺寸钢材的力学性能参考数",
      "standard": [],
      "path": "机械工程师电子手册/机械工程材料/钢/变形钢/优质碳素结构钢/优质碳素结构钢在不同热处理状态下的各种截面尺寸钢材的力学性能参考数/优质碳素结构钢15Mn",
      "notes": "优质碳素结构钢15Mn在不同热处理状态下的各种截面尺寸钢材的力学性能参考数据",
      "gradeColumn": 0,
      "fields": [
        {
          "name": "牌号",
          "unit": "",
          "semantics": "",
          "context": "",
          "headers": [
            "牌号"
          ],
          "role": "grade",
          "kind": "strength"
        },
        {
          "name": "试样状态；截面尺寸/mm",
          "unit": "mm",
          "semantics": "",
          "context": "",
          "headers": [
            "试样状态",
            "截面尺寸/mm"
          ],
          "role": "condition",
          "kind": "strength"
        },
        {
          "name": "试样状态；取样部位",
          "unit": "",
          "semantics": "",
          "context": "",
          "headers": [
            "试样状态",
            "取样部位"
          ],
          "role": "condition",
          "kind": "strength"
        },
        {
          "name": "材料状态",
          "unit": "",
          "semantics": "",
          "context": "",
          "headers": [
            "材料状态"
          ],
          "role": "condition",
          "kind": "strength"
        },
        {
          "name": "热处理",
          "unit": "",
          "semantics": "",
          "context": "",
          "headers": [
            "热处理"
          ],
          "role": "condition",
          "kind": "strength"
        },
        {
          "name": "抗拉强度",
          "unit": "MPa",
          "semantics": "",
          "context": "",
          "headers": [
            "力学性能",
            "σb/MPa"
          ],
          "role": "property",
          "kind": "strength"
        },
        {
          "name": "屈服点",
          "unit": "MPa",
          "semantics": "",
          "context": "",
          "headers": [
            "力学性能",
            "σs/MPa"
          ],
          "role": "property",
          "kind": "strength"
        },
        {
          "name": "伸长率δ5",
          "unit": "%",
          "semantics": "",
          "context": "",
          "headers": [
            "力学性能",
            "δ5(%)"
          ],
          "role": "property",
          "kind": "strength"
        },
        {
          "name": "断面收缩率",
          "unit": "%",
          "semantics": "",
          "context": "",
          "headers": [
            "力学性能",
            "ψ(%)"
          ],
          "role": "property",
          "kind": "strength"
        },
        {
          "name": "ak/k·Jm^-2",
          "unit": "kJ/m²",
          "semantics": "",
          "context": "",
          "headers": [
            "力学性能",
            "ak/k·Jm^-2"
          ],
          "role": "property",
          "kind": "strength"
        },
        {
          "name": "硬度HBS",
          "unit": "HBS",
          "semantics": "",
          "context": "",
          "headers": [
            "力学性能",
            "HBS"
          ],
          "role": "property",
          "kind": "strength"
        }
      ],
      "rows": [
        [
          "15Mn",
          "Ф<60",
          "纵向,中心",
          "退火",
          "—",
          "≥400",
          "",
          "≥21",
          "≥50",
          "",
          "≤163"
        ],
        [
          "15Mn",
          "δ>4~60",
          "纵向,中心",
          "正火",
          "900~950℃,空冷",
          "≥420",
          "",
          "≥26",
          "",
          "",
          ""
        ],
        [
          "15Mn",
          "Ф25",
          "纵向,中心",
          "正火",
          "920℃,空冷",
          "≥420",
          "≥250",
          "≥26",
          "≥55",
          "",
          ""
        ],
        [
          "15Mn",
          "Ф23",
          "纵向,中心",
          "正火+ 调质",
          "900℃正火,890℃淬水, 580℃回火,油冷",
          "≥970",
          "≥710",
          "δ10≥10",
          "≥74",
          "≥1300",
          ""
        ],
        [
          "15Mn",
          "Ф23",
          "纵向,中心",
          "正火+ 调质",
          "900℃正火,890℃淬水, 600℃回火,油冷",
          "≥640",
          "≥570",
          "δ10≥12",
          "≥78",
          "≥1300",
          ""
        ],
        [
          "15Mn",
          "Ф23",
          "纵向,中心",
          "正火+ 淬火+ 中温回火",
          "900℃正火,890℃淬水, 400℃回火,油冷",
          "≥1000",
          "≥950",
          "δ10≥5",
          "≥66",
          "≥550",
          ""
        ],
        [
          "15Mn",
          "Ф19",
          "纵向,中心",
          "淬火+ 中温回火",
          "890℃淬水,425℃回火",
          "957",
          "893",
          "δ10 =6.4",
          "67.4",
          "675",
          ""
        ],
        [
          "15Mn",
          "Ф19",
          "纵向,中心",
          "淬火+ 中温回火",
          "890℃淬水,450℃回火,水冷",
          "888",
          "804",
          "δ10 =7.8",
          "67.14",
          "1140",
          ""
        ],
        [
          "15Mn",
          "Ф60",
          "纵向,中心",
          "淬火+ 中温回火",
          "890℃淬水,425℃回火,水冷",
          "577",
          "446",
          "δ10 =17",
          "78",
          "≥1200",
          ""
        ],
        [
          "15Mn",
          "Ф60",
          "纵向,中心",
          "淬火+ 中温回火",
          "890℃淬水,450℃回火,水冷",
          "571",
          "425",
          "δ10 =16.7",
          "72.1",
          "≥1200",
          ""
        ],
        [
          "15Mn",
          "Ф<30",
          "纵向,中心",
          "渗碳+ 淬火+ 低温回火",
          "900~920℃渗碳,780~800℃ 淬水或淬油,180~200℃回火",
          "≥500",
          "≥300",
          "≥17",
          "≥45",
          "",
          "心140~160 HRC"
        ]
      ],
      "headerRows": [
        [
          "牌号",
          "试 样 状 态",
          "试 样 状 态",
          "材料 状态",
          "热 处 理",
          "力 学 性 能",
          "力 学 性 能",
          "力 学 性 能",
          "力 学 性 能",
          "力 学 性 能",
          "力 学 性 能"
        ],
        [
          "牌号",
          "截面尺寸 / mm",
          "取样部位",
          "材料 状态",
          "热 处 理",
          "σb / MPa",
          "σs / MPa",
          "δ5 (%)",
          "ψ (%)",
          "ak / k·Jm^-2",
          "HBS"
        ]
      ],
      "sourceId": "jxclsj:817",
      "byteOffset": 36582335,
      "sourceFile": "jxclsj/jxclsj.ysc",
      "scenario": "优质碳素结构钢15Mn在不同热处理状态下的各种截面尺寸钢材的力学性能参考数据"
    },
    {
      "id": "steel:48:1",
      "key": 48,
      "title": "优质碳素结构钢20Mn在不同热处理状态下的各种截面尺寸钢材的力学性能参考数据",
      "family": "优质碳素结构钢/优质碳素结构钢在不同热处理状态下的各种截面尺寸钢材的力学性能参考数",
      "standard": [],
      "path": "机械工程师电子手册/机械工程材料/钢/变形钢/优质碳素结构钢/优质碳素结构钢在不同热处理状态下的各种截面尺寸钢材的力学性能参考数/优质碳素结构钢20Mn",
      "notes": "优质碳素结构钢20Mn在不同热处理状态下的各种截面尺寸钢材的力学性能参考数据",
      "gradeColumn": 0,
      "fields": [
        {
          "name": "牌号",
          "unit": "",
          "semantics": "",
          "context": "",
          "headers": [
            "牌号"
          ],
          "role": "grade",
          "kind": "strength"
        },
        {
          "name": "试样状态；截面尺寸/mm",
          "unit": "mm",
          "semantics": "",
          "context": "",
          "headers": [
            "试样状态",
            "截面尺寸/mm"
          ],
          "role": "condition",
          "kind": "strength"
        },
        {
          "name": "试样状态；取样部位",
          "unit": "",
          "semantics": "",
          "context": "",
          "headers": [
            "试样状态",
            "取样部位"
          ],
          "role": "condition",
          "kind": "strength"
        },
        {
          "name": "材料状态",
          "unit": "",
          "semantics": "",
          "context": "",
          "headers": [
            "材料状态"
          ],
          "role": "condition",
          "kind": "strength"
        },
        {
          "name": "热处理",
          "unit": "",
          "semantics": "",
          "context": "",
          "headers": [
            "热处理"
          ],
          "role": "condition",
          "kind": "strength"
        },
        {
          "name": "抗拉强度",
          "unit": "MPa",
          "semantics": "",
          "context": "",
          "headers": [
            "力学性能",
            "σb/MPa"
          ],
          "role": "property",
          "kind": "strength"
        },
        {
          "name": "屈服点",
          "unit": "MPa",
          "semantics": "",
          "context": "",
          "headers": [
            "力学性能",
            "σs/MPa"
          ],
          "role": "property",
          "kind": "strength"
        },
        {
          "name": "伸长率δ5",
          "unit": "%",
          "semantics": "",
          "context": "",
          "headers": [
            "力学性能",
            "δ5(%)"
          ],
          "role": "property",
          "kind": "strength"
        },
        {
          "name": "断面收缩率",
          "unit": "%",
          "semantics": "",
          "context": "",
          "headers": [
            "力学性能",
            "ψ(%)"
          ],
          "role": "property",
          "kind": "strength"
        },
        {
          "name": "ak/k·Jm^-2",
          "unit": "kJ/m²",
          "semantics": "",
          "context": "",
          "headers": [
            "力学性能",
            "ak/k·Jm^-2"
          ],
          "role": "property",
          "kind": "strength"
        },
        {
          "name": "硬度HBS",
          "unit": "HBS",
          "semantics": "",
          "context": "",
          "headers": [
            "力学性能",
            "HBS"
          ],
          "role": "property",
          "kind": "strength"
        }
      ],
      "rows": [
        [
          "20Mn",
          "δ>4~60",
          "纵向,中心",
          "正 火",
          "900~950℃,空冷",
          "≥460",
          "",
          "≥24",
          "",
          "",
          ""
        ],
        [
          "20Mn",
          "Ф25",
          "纵向,中心",
          "正 火",
          "900~950℃,空冷",
          "≥460",
          "≥280",
          "≥24",
          "≥50",
          "",
          ""
        ],
        [
          "20Mn",
          "Ф20",
          "纵向,中心",
          "调 质",
          "890℃淬水,500℃回火,油冷",
          "≥790",
          "≥700",
          "δ10≥11",
          "≥73",
          "≥1250",
          ""
        ],
        [
          "20Mn",
          "Ф20",
          "纵向,中心",
          "调 质",
          "890℃淬水,600℃回火,油冷",
          "≥620",
          "≥520",
          "δ10≥14",
          "≥78",
          "≥1250",
          ""
        ],
        [
          "20Mn",
          "Ф19",
          "纵向,中心",
          "淬火+ 中温 回火",
          "890℃淬水,425℃回火,油冷",
          "≥957",
          "≥893",
          "δ10≥6.4",
          "≥67.4",
          "≥675",
          ""
        ],
        [
          "20Mn",
          "Ф19",
          "纵向,中心",
          "淬火+ 中温 回火",
          "890℃淬水,450℃回火,油冷",
          "≥888",
          "≥804",
          "δ10≥7.8",
          "≥67.1",
          "≥1140",
          ""
        ],
        [
          "20Mn",
          "Ф20",
          "纵向,中心",
          "淬火+ 中温 回火",
          "890℃淬水,450℃回火,油冷",
          "900",
          "800",
          "δ10≥9",
          "69",
          "1100",
          ""
        ],
        [
          "20Mn",
          "Ф40",
          "纵向,中心",
          "淬火+ 中温 回火",
          "890℃淬水,450℃回火,油冷",
          "720",
          "600",
          "δ10≥12",
          "73",
          "1150",
          ""
        ],
        [
          "20Mn",
          "Ф60",
          "纵向,中心",
          "淬火+ 中温 回火",
          "890℃淬水,450℃回火,油冷",
          "580",
          "450",
          "δ10≥17",
          "77",
          "1250",
          ""
        ],
        [
          "20Mn",
          "Ф60",
          "纵向,中心",
          "淬火+ 中温 回火",
          "890℃淬水,425℃回火,油冷",
          "≥577",
          "≥446",
          "δ10≥17",
          "≥78",
          "≥1200",
          ""
        ],
        [
          "20Mn",
          "Ф10",
          "纵向,中心",
          "淬火+ 低温回火",
          "880℃淬10% NaCl水溶液, 200℃回火",
          "1500",
          "σ0.2 1260",
          "10.8",
          "42.5",
          "940~980",
          "44HRC"
        ],
        [
          "20Mn",
          "Ф<30",
          "纵向,中心",
          "渗碳+ 淬火+ 低温 回火",
          "900~920℃渗碳,850℃淬水, 200℃回火",
          "1250~1300",
          "",
          "6.5",
          "57~60",
          "800~900",
          "364"
        ]
      ],
      "headerRows": [
        [
          "牌号",
          "试 样 状 态",
          "试 样 状 态",
          "材料 状态",
          "热 处 理",
          "力 学 性 能",
          "力 学 性 能",
          "力 学 性 能",
          "力 学 性 能",
          "力 学 性 能",
          "力 学 性 能"
        ],
        [
          "牌号",
          "截面尺寸 / mm",
          "取样部位",
          "材料 状态",
          "热 处 理",
          "σb / MPa",
          "σs / MPa",
          "δ5 (%)",
          "ψ (%)",
          "ak / k·Jm^-2",
          "HBS"
        ]
      ],
      "sourceId": "jxclsj:819",
      "byteOffset": 36784308,
      "sourceFile": "jxclsj/jxclsj.ysc",
      "scenario": "优质碳素结构钢20Mn在不同热处理状态下的各种截面尺寸钢材的力学性能参考数据"
    },
    {
      "id": "steel:49:1",
      "key": 49,
      "title": "优质碳素结构钢30Mn在不同热处理状态下的各种截面尺寸钢材的力学性能参考数据",
      "family": "优质碳素结构钢/优质碳素结构钢在不同热处理状态下的各种截面尺寸钢材的力学性能参考数",
      "standard": [],
      "path": "机械工程师电子手册/机械工程材料/钢/变形钢/优质碳素结构钢/优质碳素结构钢在不同热处理状态下的各种截面尺寸钢材的力学性能参考数/优质碳素结构钢30Mn",
      "notes": "优质碳素结构钢30Mn在不同热处理状态下的各种截面尺寸钢材的力学性能参考数据",
      "gradeColumn": 0,
      "fields": [
        {
          "name": "牌号",
          "unit": "",
          "semantics": "",
          "context": "",
          "headers": [
            "牌号"
          ],
          "role": "grade",
          "kind": "strength"
        },
        {
          "name": "试样状态；截面尺寸/mm",
          "unit": "mm",
          "semantics": "",
          "context": "",
          "headers": [
            "试样状态",
            "截面尺寸/mm"
          ],
          "role": "condition",
          "kind": "strength"
        },
        {
          "name": "试样状态；取样部位",
          "unit": "",
          "semantics": "",
          "context": "",
          "headers": [
            "试样状态",
            "取样部位"
          ],
          "role": "condition",
          "kind": "strength"
        },
        {
          "name": "材料状态",
          "unit": "",
          "semantics": "",
          "context": "",
          "headers": [
            "材料状态"
          ],
          "role": "condition",
          "kind": "strength"
        },
        {
          "name": "热处理",
          "unit": "",
          "semantics": "",
          "context": "",
          "headers": [
            "热处理"
          ],
          "role": "condition",
          "kind": "strength"
        },
        {
          "name": "抗拉强度",
          "unit": "MPa",
          "semantics": "",
          "context": "",
          "headers": [
            "力学性能",
            "σb/MPa"
          ],
          "role": "property",
          "kind": "strength"
        },
        {
          "name": "屈服点",
          "unit": "MPa",
          "semantics": "",
          "context": "",
          "headers": [
            "力学性能",
            "σs/MPa"
          ],
          "role": "property",
          "kind": "strength"
        },
        {
          "name": "伸长率δ5",
          "unit": "%",
          "semantics": "",
          "context": "",
          "headers": [
            "力学性能",
            "δ5(%)"
          ],
          "role": "property",
          "kind": "strength"
        },
        {
          "name": "断面收缩率",
          "unit": "%",
          "semantics": "",
          "context": "",
          "headers": [
            "力学性能",
            "ψ(%)"
          ],
          "role": "property",
          "kind": "strength"
        },
        {
          "name": "ak/k·Jm^-2",
          "unit": "kJ/m²",
          "semantics": "",
          "context": "",
          "headers": [
            "力学性能",
            "ak/k·Jm^-2"
          ],
          "role": "property",
          "kind": "strength"
        }
      ],
      "rows": [
        [
          "30Mn",
          "δ>4~60",
          "纵向,中心",
          "正 火",
          "900~950℃,空冷,或680~720℃回火,空冷",
          "≥550",
          "",
          "≥20",
          "",
          ""
        ],
        [
          "30Mn",
          "Ф25",
          "纵向,中心",
          "正 火",
          "900~950℃,空冷",
          "≥550",
          "≥320",
          "≥20",
          "≥45",
          ""
        ],
        [
          "30Mn",
          "Ф20",
          "纵向,中心",
          "调 质",
          "840℃淬水,550℃回火,空冷",
          "≥750",
          "≥600",
          "≥20",
          "≥64",
          "≥1800"
        ],
        [
          "30Mn",
          "Ф40",
          "纵向,中心",
          "调 质",
          "840℃淬水,550℃回火,空冷",
          "≥720",
          "≥560",
          "≥22",
          "≥64",
          "≥1350"
        ],
        [
          "30Mn",
          "Ф40",
          "纵向,表面",
          "调 质",
          "840℃淬水,550℃回火,空冷",
          "≥750",
          "≥580",
          "≥20",
          "≥64",
          "≥1600"
        ],
        [
          "30Mn",
          "Ф50",
          "纵向,中心",
          "调 质",
          "840℃淬水,550℃回火,空冷",
          "≥680",
          "≥560",
          "≥23",
          "≥64",
          "≥1300"
        ],
        [
          "30Mn",
          "Ф50",
          "纵向,表面",
          "调 质",
          "840℃淬水,550℃回火,空冷",
          "≥700",
          "≥580",
          "≥24",
          "≥64",
          "≥1400"
        ],
        [
          "30Mn",
          "Ф60",
          "纵向,中心",
          "调 质",
          "840℃淬水,550℃回火,空冷",
          "≥690",
          "≥510",
          "≥24",
          "≥64",
          "≥1200"
        ],
        [
          "30Mn",
          "Ф60",
          "纵向,表面",
          "调 质",
          "840℃淬水,550℃回火,空冷",
          "≥750",
          "≥550",
          "≥20",
          "≥64",
          "≥1600"
        ],
        [
          "30Mn",
          "Ф80",
          "纵向,中心",
          "调 质",
          "840℃淬水,550℃回火,空冷",
          "≥650",
          "≥510",
          "≥22",
          "≥63",
          "≥1100"
        ],
        [
          "30Mn",
          "Ф80",
          "纵向,表面",
          "调 质",
          "840℃淬水,550℃回火,空冷",
          "≥750",
          "≥550",
          "≥22",
          "≥62",
          "≥1600"
        ],
        [
          "30Mn",
          "Ф100",
          "纵向,中心",
          "调 质",
          "840℃淬水,550℃回火,空冷",
          "≥610",
          "≥510",
          "≥21",
          "≥62",
          "≥1000"
        ],
        [
          "30Mn",
          "Ф100",
          "纵向,表面",
          "调 质",
          "840℃淬水,550℃回火,空冷",
          "≥750",
          "≥560",
          "≥20",
          "≥62",
          "≥1600"
        ],
        [
          "30Mn",
          "Ф120",
          "纵向,中心",
          "调 质",
          "840℃淬水,550℃回火,空冷",
          "≥600",
          "≥500",
          "≥22",
          "≥62",
          "≥1000"
        ],
        [
          "30Mn",
          "Ф120",
          "纵向,表面",
          "调 质",
          "840℃淬水,550℃回火,空冷",
          "≥740",
          "≥540",
          "≥20",
          "≥61",
          "≥1500"
        ],
        [
          "30Mn",
          "Ф140",
          "纵向,中心",
          "调 质",
          "840℃淬水,550℃回火,空冷",
          "≥600",
          "≥500",
          "≥24",
          "≥64",
          "≥1000"
        ],
        [
          "30Mn",
          "Ф140",
          "纵向,表面",
          "调 质",
          "840℃淬水,550℃回火,空冷",
          "≥730",
          "≥540",
          "≥20",
          "≥62",
          "≥1450"
        ],
        [
          "30Mn",
          "Ф160",
          "纵向,中心",
          "调 质",
          "840℃淬水,550℃回火,空冷",
          "≥600",
          "≥500",
          "≥25",
          "≥65",
          "≥950"
        ],
        [
          "30Mn",
          "Ф160",
          "纵向,表面",
          "调 质",
          "840℃淬水,550℃回火,空冷",
          "≥720",
          "≥540",
          "≥21",
          "≥62",
          "≥1400"
        ],
        [
          "30Mn",
          "Ф180",
          "纵向,中心",
          "调 质",
          "840℃淬水,550℃回火,空冷",
          "≥595",
          "≥500",
          "≥27",
          "≥66",
          "≥1050"
        ],
        [
          "30Mn",
          "Ф180",
          "纵向,表面",
          "调 质",
          "840℃淬水,550℃回火,空冷",
          "≥710",
          "≥530",
          "≥21",
          "≥62",
          "≥1350"
        ],
        [
          "30Mn",
          "Ф200",
          "纵向,中心",
          "调 质",
          "840℃淬水,550℃回火,空冷",
          "≥595",
          "≥500",
          "≥28",
          "≥67",
          "≥1100"
        ],
        [
          "30Mn",
          "Ф200",
          "纵向,表面",
          "调 质",
          "840℃淬水,550℃回火,空冷",
          "≥700",
          "≥530",
          "≥22",
          "≥67",
          "≥1300"
        ]
      ],
      "headerRows": [
        [
          "牌号",
          "试 样 状 态",
          "试 样 状 态",
          "材料 状态",
          "热 处 理",
          "力 学 性 能",
          "力 学 性 能",
          "力 学 性 能",
          "力 学 性 能",
          "力 学 性 能"
        ],
        [
          "牌号",
          "截面尺寸 / mm",
          "取样部位",
          "材料 状态",
          "热 处 理",
          "σb / MPa",
          "σs / MP a",
          "δ5 (%)",
          "ψ (%)",
          "ak / k·Jm^-2"
        ]
      ],
      "sourceId": "jxclsj:822",
      "byteOffset": 36966132,
      "sourceFile": "jxclsj/jxclsj.ysc",
      "scenario": "优质碳素结构钢30Mn在不同热处理状态下的各种截面尺寸钢材的力学性能参考数据"
    },
    {
      "id": "steel:50:1",
      "key": 50,
      "title": "优质碳素结构钢40Mn在不同热处理状态下的各种截面尺寸钢材的力学性能参考数据",
      "family": "优质碳素结构钢/优质碳素结构钢在不同热处理状态下的各种截面尺寸钢材的力学性能参考数",
      "standard": [],
      "path": "机械工程师电子手册/机械工程材料/钢/变形钢/优质碳素结构钢/优质碳素结构钢在不同热处理状态下的各种截面尺寸钢材的力学性能参考数/优质碳素结构钢40Mn",
      "notes": "优质碳素结构钢40Mn在不同热处理状态下的各种截面尺寸钢材的力学性能参考数据 （表一） (表二)",
      "gradeColumn": 0,
      "fields": [
        {
          "name": "牌号",
          "unit": "",
          "semantics": "",
          "context": "",
          "headers": [
            "牌号"
          ],
          "role": "grade",
          "kind": "strength"
        },
        {
          "name": "试样状态；截面尺寸/mm",
          "unit": "mm",
          "semantics": "",
          "context": "",
          "headers": [
            "试样状态",
            "截面尺寸/mm"
          ],
          "role": "condition",
          "kind": "strength"
        },
        {
          "name": "试样状态；取样部位",
          "unit": "",
          "semantics": "",
          "context": "",
          "headers": [
            "试样状态",
            "取样部位"
          ],
          "role": "condition",
          "kind": "strength"
        },
        {
          "name": "材料状态",
          "unit": "",
          "semantics": "",
          "context": "",
          "headers": [
            "材料状态"
          ],
          "role": "condition",
          "kind": "strength"
        },
        {
          "name": "热处理",
          "unit": "",
          "semantics": "",
          "context": "",
          "headers": [
            "热处理"
          ],
          "role": "condition",
          "kind": "strength"
        },
        {
          "name": "抗拉强度",
          "unit": "MPa",
          "semantics": "",
          "context": "",
          "headers": [
            "力学性能",
            "σb/MPa"
          ],
          "role": "property",
          "kind": "strength"
        },
        {
          "name": "屈服点",
          "unit": "MPa",
          "semantics": "",
          "context": "",
          "headers": [
            "力学性能",
            "σs/MPa"
          ],
          "role": "property",
          "kind": "strength"
        },
        {
          "name": "伸长率δ5",
          "unit": "%",
          "semantics": "",
          "context": "",
          "headers": [
            "力学性能",
            "δ5(%)"
          ],
          "role": "property",
          "kind": "strength"
        },
        {
          "name": "断面收缩率",
          "unit": "%",
          "semantics": "",
          "context": "",
          "headers": [
            "力学性能",
            "ψ(%)"
          ],
          "role": "property",
          "kind": "strength"
        },
        {
          "name": "ak/k·Jm^-2",
          "unit": "kJ/m²",
          "semantics": "",
          "context": "",
          "headers": [
            "力学性能",
            "ak/k·Jm^-2"
          ],
          "role": "property",
          "kind": "strength"
        },
        {
          "name": "硬度HBS",
          "unit": "HBS",
          "semantics": "",
          "context": "",
          "headers": [
            "力学性能",
            "HBS"
          ],
          "role": "property",
          "kind": "strength"
        }
      ],
      "rows": [
        [
          "40Mn",
          "δ>4~60 热轧钢板",
          "纵向,中心",
          "正 火",
          "850~900℃,空冷",
          "≥600",
          "",
          "≥17",
          "",
          "",
          ""
        ],
        [
          "40Mn",
          "Ф25",
          "纵向,中心",
          "正 火",
          "850~900℃,空冷",
          "≥600",
          "≥360",
          "≥17",
          "≥45",
          "",
          ""
        ],
        [
          "40Mn",
          "Ф≤50",
          "纵向,1/3半径",
          "正 火",
          "850~900℃,空冷",
          "≥600",
          "≥330",
          "≥14",
          "≥45",
          "",
          "≤229"
        ],
        [
          "40Mn",
          "Ф≤16",
          "纵向,中心",
          "调 质",
          "850~880℃淬油, 600~680℃回火",
          "900~1050",
          ">650",
          "≥12",
          ">40",
          "",
          ""
        ],
        [
          "40Mn",
          "Ф>16~40",
          "纵向,中心",
          "调 质",
          "850~880℃淬油, 600~680℃回火",
          "800~960",
          ">550",
          "≥14",
          ">45",
          "",
          ""
        ],
        [
          "40Mn",
