Repository: cyx3705/2026-044

# Norma 代码组件

| 目录或文件 | 内容 |
| --- | --- |
| `Norma/` | 模块本体（权威源）。产物 `Norma.dll` 由宿主装载。 |
| `Norma/eng/` | 发布候选打包脚本（本地用；正式候选由宿主管线构建）。 |
| `Norma.Tests/` | 离线自动验证。可执行文件，全部 PASS 时退出码 0；最后一组用宿主 `ModuleHost` 装载打好的包。 |
| `Test-ProjectContract.ps1` | 只读项目合同检查：版本三处一致、模块身份、页面 owner、目录级别、失效链接、BOM、z-Publish 按字节入库。模块名从 `module.manifest.json` 推出，不用改。 |

`bin/`、`obj/` 是可重建生成物，不入库；发布候选写到根目录 `z-Publish/`。

模块引用宿主发布快照（`2026-023-HistoryVulcan/z-Publish/host`）且 `Private=false`——部署时由宿主提供，
包里不带副本。F 盘工作区里由 `vulcan.dev.start` 生成的 `Directory.Build.user.props` 把快照路径指回来。

```powershell
powershell -NoProfile -ExecutionPolicy Bypass -File .\b-Code\Test-ProjectContract.ps1 -Instantiation
```

File: b-Code/Norma/Formulas/steel.json (part 13 of 35)
      ],
      "rows": [
        [
          "ZGD270-480",
          "Ф20",
          "纵向,中心",
          "调 质",
          "840℃淬水,550℃回火,空冷",
          "≥860",
          "≥740",
          "≥16",
          "≥58",
          "≥1400",
          ""
        ],
        [
          "40Mn",
          "Ф25",
          "纵向,中心",
          "调 质",
          "790℃淬水,600℃回火",
          "≥877",
          "≥776",
          "δ6≥17.4",
          "≥58.3",
          "≥800",
          "≥250"
        ],
        [
          "40Mn",
          "Ф35",
          "纵向,中心",
          "调 质",
          "",
          "870",
          "600",
          "≥14",
          "50",
          "夏氏700",
          ""
        ],
        [
          "40Mn",
          "Ф35",
          "纵向,中心",
          "调 质",
          "",
          "770",
          "500",
          "≥16",
          "62",
          "夏氏800",
          ""
        ],
        [
          "40Mn",
          "Ф35",
          "纵向,中心",
          "调 质",
          "",
          "970",
          "670",
          "≥14",
          "53",
          "夏氏1000",
          ""
        ],
        [
          "40Mn",
          "Ф35",
          "纵向,中心",
          "调 质",
          "",
          "780",
          "570",
          "≥19",
          "65",
          "夏氏2000",
          ""
        ],
        [
          "40Mn",
          "Ф40",
          "纵向,中心",
          "调 质",
          "840℃淬水,550℃回火,空冷",
          "≥850",
          "≥630",
          "≥19",
          "≥52",
          "≥1000",
          ""
        ],
        [
          "40Mn",
          "Ф>40~ 100",
          "纵向, 1/3半径",
          "调 质",
          "850~880℃淬油, 600~680℃回火",
          "700~850",
          ">450",
          ">15",
          "≥50",
          "",
          ""
        ],
        [
          "40Mn",
          "Ф≤50",
          "纵向, 1/3半径",
          "调 质",
          "820~860℃淬水或淬油, 600~700℃回火,空冷",
          "≥800",
          "≥520",
          "≥18",
          "≥45",
          "",
          "196~241"
        ],
        [
          "40Mn",
          "Ф50",
          "纵向,中心",
          "调 质",
          "840℃淬水,550℃回火,空冷",
          "≥840",
          "≥590",
          "≥20",
          "≥49",
          "夏氏900",
          ""
        ],
        [
          "40Mn",
          "Ф50",
          "纵向,表面",
          "调 质",
          "840℃淬水,550℃回火,空冷",
          "≥850",
          "≥610",
          "≥20",
          "≥51",
          "夏氏900",
          ""
        ],
        [
          "40Mn",
          "Ф>50~100",
          "纵向, 1/3半径",
          "调 质",
          "820~860℃淬水或淬油, 600~700℃回火,空冷",
          "≥750",
          "≥480",
          "≥14",
          "≥40",
          "",
          "196~241"
        ],
        [
          "40Mn",
          "Ф60",
          "纵向,中心",
          "调 质",
          "840℃淬水,550℃回火,空冷",
          "≥830",
          "≥580",
          "≥20",
          "≥49",
          "≥750",
          ""
        ],
        [
          "40Mn",
          "Ф60",
          "纵向,表面",
          "调 质",
          "840℃淬水,550℃回火,空冷",
          "≥860",
          "≥600",
          "≥19",
          "≥51",
          "≥750",
          ""
        ],
        [
          "40Mn",
          "Ф70",
          "纵向,中心",
          "调 质",
          "850℃淬油,500℃回火",
          "890",
          "580",
          ">15",
          "49",
          "夏氏9",
          ""
        ],
        [
          "40Mn",
          "Ф70",
          "纵向,中心",
          "调 质",
          "850℃淬油,600℃回火",
          "780",
          "480",
          ">18",
          "60",
          "夏氏900",
          ""
        ]
      ],
      "headerRows": [
        [
          "牌号",
          "试 样 状 态",
          "试 样 状 态",
          "材料 状态",
          "热 处 理",
          "力 学 性 能",
          "力 学 性 能",
          "力 学 性 能",
          "力 学 性 能",
          "力 学 性 能",
          "力 学 性 能"
        ],
        [
          "牌号",
          "截面尺寸 / mm",
          "取样部位",
          "材料 状态",
          "热 处 理",
          "σb / MPa",
          "σs / MP a",
          "δ5 (%)",
          "ψ (%)",
          "ak / k·Jm^-2",
          "HBS"
        ]
      ],
      "sourceId": "jxclsj:825",
      "byteOffset": 37206201,
      "sourceFile": "jxclsj/jxclsj.ysc",
      "scenario": "优质碳素结构钢40Mn在不同热处理状态下的各种截面尺寸钢材的力学性能参考数据"
    },
    {
      "id": "steel:50:2",
      "key": 50,
      "title": "优质碳素结构钢40Mn在不同热处理状态下的各种截面尺寸钢材的力学性能参考数据",
      "family": "优质碳素结构钢/优质碳素结构钢在不同热处理状态下的各种截面尺寸钢材的力学性能参考数",
      "standard": [],
      "path": "机械工程师电子手册/机械工程材料/钢/变形钢/优质碳素结构钢/优质碳素结构钢在不同热处理状态下的各种截面尺寸钢材的力学性能参考数/优质碳素结构钢40Mn",
      "notes": "优质碳素结构钢40Mn在不同热处理状态下的各种截面尺寸钢材的力学性能参考数据 （表一） (表二)",
      "gradeColumn": 0,
      "fields": [
        {
          "name": "牌号",
          "unit": "",
          "semantics": "",
          "context": "",
          "headers": [
            "牌号"
          ],
          "role": "grade",
          "kind": "strength"
        },
        {
          "name": "试样状态；截面尺寸/mm",
          "unit": "mm",
          "semantics": "",
          "context": "",
          "headers": [
            "试样状态",
            "截面尺寸/mm"
          ],
          "role": "condition",
          "kind": "strength"
        },
        {
          "name": "试样状态；取样部位",
          "unit": "",
          "semantics": "",
          "context": "",
          "headers": [
            "试样状态",
            "取样部位"
          ],
          "role": "condition",
          "kind": "strength"
        },
        {
          "name": "材料状态",
          "unit": "",
          "semantics": "",
          "context": "",
          "headers": [
            "材料状态"
          ],
          "role": "condition",
          "kind": "strength"
        },
        {
          "name": "热处理",
          "unit": "",
          "semantics": "",
          "context": "",
          "headers": [
            "热处理"
          ],
          "role": "condition",
          "kind": "strength"
        },
        {
          "name": "抗拉强度",
          "unit": "MPa",
          "semantics": "",
          "context": "",
          "headers": [
            "力学性能",
            "σb/MPa"
          ],
          "role": "property",
          "kind": "strength"
        },
        {
          "name": "屈服点",
          "unit": "MPa",
          "semantics": "",
          "context": "",
          "headers": [
            "力学性能",
            "σs/MPa"
          ],
          "role": "property",
          "kind": "strength"
        },
        {
          "name": "伸长率δ5",
          "unit": "%",
          "semantics": "",
          "context": "",
          "headers": [
            "力学性能",
            "δ5(%)"
          ],
          "role": "property",
          "kind": "strength"
        },
        {
          "name": "断面收缩率",
          "unit": "%",
          "semantics": "",
          "context": "",
          "headers": [
            "力学性能",
            "ψ(%)"
          ],
          "role": "property",
          "kind": "strength"
        },
        {
          "name": "ak/k·Jm^-2",
          "unit": "kJ/m²",
          "semantics": "",
          "context": "",
          "headers": [
            "力学性能",
            "ak/k·Jm^-2"
          ],
          "role": "property",
          "kind": "strength"
        },
        {
          "name": "硬度HBS",
          "unit": "HBS",
          "semantics": "",
          "context": "",
          "headers": [
            "力学性能",
            "HBS"
          ],
          "role": "property",
          "kind": "strength"
        }
      ],
      "rows": [
        [
          "40Mn",
          "Ф70",
          "纵向,中心",
          "调 质",
          "",
          "900",
          "620",
          ">12",
          "46",
          "夏氏800",
          ""
        ],
        [
          "40Mn",
          "Ф70",
          "纵向,中心",
          "调 质",
          "",
          "820",
          "520",
          ">15",
          "60",
          "夏氏1000",
          ""
        ],
        [
          "40Mn",
          "Ф75",
          "纵向,中心",
          "调 质",
          "790℃淬水，600℃回火",
          "≥815",
          "≥556",
          "δ6≥20.0",
          "≥55.6",
          "≥630",
          "≥225"
        ],
        [
          "40Mn",
          "Ф75",
          "纵向,表面",
          "调 质",
          "790℃淬水，600℃回火",
          "≥838",
          "≥677",
          "δ6≥17.7",
          "≥53.1",
          "≥810",
          "≥225"
        ],
        [
          "40Mn",
          "Ф80",
          "纵向,中心",
          "调 质",
          "840℃淬水，550℃回火，空冷",
          "≥820",
          "≥530",
          "≥20",
          "≥50",
          "≥700",
          ""
        ],
        [
          "40Mn",
          "Ф80",
          "纵向,表面",
          "调 质",
          "840℃淬水，550℃回火，空冷",
          "≥850",
          "≥580",
          "≥18",
          "≥50",
          "≥700",
          ""
        ],
        [
          "40Mn",
          "Ф100",
          "纵向,中心",
          "调 质",
          "840℃淬水，550℃回火，空冷",
          "≥810",
          "≥500",
          "≥21",
          "≥51",
          "≥650",
          ""
        ],
        [
          "40Mn",
          "Ф100",
          "纵向,表面",
          "调 质",
          "840℃淬水，550℃回火，空冷",
          "≥840",
          "≥570",
          "≥17",
          "≥53",
          "≥650",
          ""
        ],
        [
          "40Mn",
          "Ф120",
          "纵向,中心",
          "调 质",
          "840℃淬水，550℃回火，空冷",
          "≥800",
          "≥500",
          "≥22",
          "≥51",
          "≥600",
          ""
        ],
        [
          "40Mn",
          "Ф120",
          "纵向,表面",
          "调 质",
          "840℃淬水，550℃回火，空冷",
          "≥840",
          "≥570",
          "≥17",
          "≥54",
          "≥600",
          ""
        ],
        [
          "40Mn",
          "Ф140",
          "纵向,中心",
          "调 质",
          "840℃淬水，550℃回火，空冷",
          "≥790",
          "≥500",
          "≥23",
          "≥52",
          "≥550",
          ""
        ],
        [
          "40Mn",
          "Ф140",
          "纵向,表面",
          "调 质",
          "840℃淬水，550℃回火，空冷",
          "≥830",
          "≥570",
          "≥17",
          "≥53",
          "≥550",
          ""
        ],
        [
          "40Mn",
          "Ф160",
          "纵向,中心",
          "调 质",
          "840℃淬水，550℃回火，空冷",
          "≥780",
          "≥500",
          "≥24",
          "≥52",
          "≥500",
          ""
        ],
        [
          "40Mn",
          "Ф160",
          "纵向,表面",
          "调 质",
          "840℃淬水，550℃回火，空冷",
          "≥820",
          "≥570",
          "≥17",
          "≥53",
          "≥500",
          ""
        ],
        [
          "40Mn",
          "Ф180",
          "纵向,中心",
          "调 质",
          "840℃淬水，550℃回火，空冷",
          "≥770",
          "≥500",
          "≥25",
          "≥51",
          "≥500",
          ""
        ],
        [
          "40Mn",
          "Ф180",
          "纵向,表面",
          "调 质",
          "840℃淬水，550℃回火，空冷",
          "≥810",
          "≥570",
          "≥16",
          "≥53",
          "≥500",
          ""
        ],
        [
          "40Mn",
          "Ф200",
          "纵向,中心",
          "调 质",
          "840℃淬水，550℃回火，空冷",
          "≥750",
          "≥500",
          "≥26",
          "≥51",
          "≥450",
          ""
        ],
        [
          "40Mn",
          "Ф200",
          "纵向,表面",
          "调 质",
          "840℃淬水，550℃回火，空冷",
          "≥810",
          "≥570",
          "≥14",
          "≥51",
          "≥500",
          ""
        ]
      ],
      "headerRows": [
        [
          "牌号",
          "试 样 状 态",
          "试 样 状 态",
          "材料 状态",
          "热 处 理",
          "力 学 性 能",
          "力 学 性 能",
          "力 学 性 能",
          "力 学 性 能",
          "力 学 性 能",
          "力 学 性 能"
        ],
        [
          "牌号",
          "截面尺寸 / mm",
          "取样部位",
          "材料 状态",
          "热 处 理",
          "σb / MPa",
          "σs / MP a",
          "δ5 (%)",
          "ψ (%)",
          "ak / k·Jm^-2",
          "HBS"
        ]
      ],
      "sourceId": "jxclsj:825",
      "byteOffset": 37206201,
      "sourceFile": "jxclsj/jxclsj.ysc",
      "scenario": "优质碳素结构钢40Mn在不同热处理状态下的各种截面尺寸钢材的力学性能参考数据"
    },
    {
      "id": "steel:51:1",
      "key": 51,
      "title": "优质碳素结构钢50Mn在不同热处理状态下的各种截面尺寸钢材的力学性能参考数据",
      "family": "优质碳素结构钢/优质碳素结构钢在不同热处理状态下的各种截面尺寸钢材的力学性能参考数",
      "standard": [],
      "path": "机械工程师电子手册/机械工程材料/钢/变形钢/优质碳素结构钢/优质碳素结构钢在不同热处理状态下的各种截面尺寸钢材的力学性能参考数/优质碳素结构钢50Mn",
      "notes": "优质碳素结构钢50Mn在不同热处理状态下的各种截面尺寸钢材的力学性能参考数据 (表一) 表二) (表三)",
      "gradeColumn": 0,
      "fields": [
        {
          "name": "牌号",
          "unit": "",
          "semantics": "",
          "context": "",
          "headers": [
            "牌号"
          ],
          "role": "grade",
          "kind": "strength"
        },
        {
          "name": "试样状态；截面尺寸/mm",
          "unit": "mm",
          "semantics": "",
          "context": "",
          "headers": [
            "试样状态",
            "截面尺寸/mm"
          ],
          "role": "condition",
          "kind": "strength"
        },
        {
          "name": "试样状态；取样部位",
          "unit": "",
          "semantics": "",
          "context": "",
          "headers": [
            "试样状态",
            "取样部位"
          ],
          "role": "condition",
          "kind": "strength"
        },
        {
          "name": "材料状态",
          "unit": "",
          "semantics": "",
          "context": "",
          "headers": [
            "材料状态"
          ],
          "role": "condition",
          "kind": "strength"
        },
        {
          "name": "热处理",
          "unit": "",
          "semantics": "",
          "context": "",
          "headers": [
            "热处理"
          ],
          "role": "condition",
          "kind": "strength"
        },
        {
          "name": "抗拉强度",
          "unit": "MPa",
          "semantics": "",
          "context": "",
          "headers": [
            "力学性能",
            "σb/MPa"
          ],
          "role": "property",
          "kind": "strength"
        },
        {
          "name": "屈服点",
          "unit": "MPa",
          "semantics": "",
          "context": "",
          "headers": [
            "力学性能",
            "σs/MPa"
          ],
          "role": "property",
          "kind": "strength"
        },
        {
          "name": "伸长率δ5",
          "unit": "%",
          "semantics": "",
          "context": "",
          "headers": [
            "力学性能",
            "δ5(%)"
          ],
          "role": "property",
          "kind": "strength"
        },
        {
          "name": "断面收缩率",
          "unit": "%",
          "semantics": "",
          "context": "",
          "headers": [
            "力学性能",
            "ψ(%)"
          ],
          "role": "property",
          "kind": "strength"
        },
        {
          "name": "ak/k·Jm^-2",
          "unit": "kJ/m²",
          "semantics": "",
          "context": "",
          "headers": [
            "力学性能",
            "ak/k·Jm^-2"
          ],
          "role": "property",
          "kind": "strength"
        },
        {
          "name": "硬度HBS",
          "unit": "HBS",
          "semantics": "",
          "context": "",
          "headers": [
            "力学性能",
            "HBS"
          ],
          "role": "property",
          "kind": "strength"
        }
      ],
      "rows": [
        [
          "50Mn",
          "δ>4~60 热轧钢板",
          "纵向,中心",
          "正 火",
          "840~870℃，空冷",
          "≥660",
          "",
          "≥13",
          "",
          "",
          ""
        ],
        [
          "50Mn",
          "Ф25",
          "纵向,中心",
          "正 火",
          "840~870℃，空冷",
          "≥660",
          "≥400",
          "≥13",
          "≥40",
          "",
          ""
        ],
        [
          "50Mn",
          "Ф≤100",
          "纵向,1/3半径",
          "正 火",
          "820~840℃，空冷",
          "≥650",
          "≥340",
          "≥13",
          "≥35",
          "",
          "187~229"
        ],
        [
          "50Mn",
          "Ф>100~ 300",
          "纵向,1/3半径",
          "正 火",
          "820~840℃，空冷",
          "≥620",
          "≥320",
          "≥12",
          "≥33",
          "",
          "187~229"
        ],
        [
          "50Mn",
          "Ф>20~ 50",
          "纵向,中心",
          "调 质",
          "",
          "700~850",
          "450~650",
          "12~16",
          "40~50",
          "500~600",
          "207~241"
        ],
        [
          "50Mn",
          "Ф30",
          "纵向,中心",
          "调 质",
          "",
          "≥800",
          "≥600",
          "≥18",
          "≥55",
          "≥800",
          ""
        ],
        [
          "50Mn",
          "Ф35",
          "纵向,中心",
          "调 质",
          "",
          "880~760",
          "600~500",
          "12~17",
          "50~61",
          "600~700",
          ""
        ],
        [
          "50Mn",
          "Ф35",
          "纵向,中心",
          "调 质",
          "",
          "960~780",
          "600~580",
          "20~24",
          "52~63",
          "1000~1400",
          ""
        ],
        [
          "50Mn",
          "Ф<60",
          "纵向,中心",
          "调 质",
          "820~840℃淬水,560~600℃回火",
          "≥850",
          "≥600",
          "≥8",
          "≥35",
          "≥350",
          "246~295"
        ],
        [
          "50Mn",
          "Ф≤60",
          "纵向, 1/3半径",
          "调 质",
          "820~840℃淬油,600~650℃回火,空冷",
          "≥800",
          "≥550",
          "≥8",
          "≥40",
          "≥350",
          "196~229"
        ],
        [
          "50Mn",
          "Ф>60~ 100",
          "纵向, 1/3半径",
          "调 质",
          "820~840℃淬油,600~650℃回火,空冷",
          "≥780",
          "≥500",
          "≥7",
          "≥35",
          "≥300",
          "196~229"
        ],
        [
          "50Mn",
          "Ф>80~ 250",
          "纵向,中心",
          "调 质",
          "840℃淬水,550~620℃回火",
          "650~750",
          "400~500",
          "12~14",
          "40~45",
          "400~500",
          "187~217"
        ],
        [
          "50Mn",
          "Ф120",
          "纵向,中心",
          "调 质",
          "820~840℃淬油,560~580℃回火,空冷",
          "≥450",
          "≥500",
          "≥16",
          "≥50",
          "≥600",
          ""
        ],
        [
          "50Mn",
          "Ф240",
          "纵向,中心",
          "调 质",
          "820~840℃淬油,560~580℃回火,空冷",
          "≥750",
          "≥450",
          "≥16",
          "≥45",
          "≥600",
          ""
        ]
      ],
      "headerRows": [
        [
          "牌号",
          "试 样 状 态",
          "试 样 状 态",
          "材料 状态",
          "热 处 理",
          "力 学 性 能",
          "力 学 性 能",
          "力 学 性 能",
          "力 学 性 能",
          "力 学 性 能",
          "力 学 性 能"
        ],
        [
          "牌号",
          "截面尺寸 / mm",
          "取样部位",
          "材料 状态",
          "热 处 理",
          "σb / MPa",
          "σs / MP a",
          "δ5 (%)",
          "ψ (%)",
          "ak / k·Jm^-2",
          "HBS"
        ]
      ],
      "sourceId": "jxclsj:828",
      "byteOffset": 37686488,
      "sourceFile": "jxclsj/jxclsj.ysc",
      "scenario": "优质碳素结构钢50Mn在不同热处理状态下的各种截面尺寸钢材的力学性能参考数据"
    },
    {
      "id": "steel:51:2",
      "key": 51,
      "title": "优质碳素结构钢50Mn在不同热处理状态下的各种截面尺寸钢材的力学性能参考数据",
      "family": "优质碳素结构钢/优质碳素结构钢在不同热处理状态下的各种截面尺寸钢材的力学性能参考数",
      "standard": [],
      "path": "机械工程师电子手册/机械工程材料/钢/变形钢/优质碳素结构钢/优质碳素结构钢在不同热处理状态下的各种截面尺寸钢材的力学性能参考数/优质碳素结构钢50Mn",
      "notes": "优质碳素结构钢50Mn在不同热处理状态下的各种截面尺寸钢材的力学性能参考数据 (表一) 表二) (表三)",
      "gradeColumn": 0,
      "fields": [
        {
          "name": "牌号",
          "unit": "",
          "semantics": "",
          "context": "",
          "headers": [
            "牌号"
          ],
          "role": "grade",
          "kind": "strength"
        },
        {
          "name": "试样状态；截面尺寸/mm",
          "unit": "mm",
          "semantics": "",
          "context": "",
          "headers": [
            "试样状态",
            "截面尺寸/mm"
          ],
          "role": "condition",
          "kind": "strength"
        },
        {
          "name": "试样状态；取样部位",
          "unit": "",
          "semantics": "",
          "context": "",
          "headers": [
            "试样状态",
            "取样部位"
          ],
          "role": "condition",
          "kind": "strength"
        },
        {
          "name": "材料状态",
          "unit": "",
          "semantics": "",
          "context": "",
          "headers": [
            "材料状态"
          ],
          "role": "condition",
          "kind": "strength"
        },
        {
          "name": "热处理",
          "unit": "",
          "semantics": "",
          "context": "",
          "headers": [
            "热处理"
          ],
          "role": "condition",
          "kind": "strength"
        },
        {
          "name": "抗拉强度",
          "unit": "MPa",
          "semantics": "",
          "context": "",
          "headers": [
            "力学性能",
            "σb/MPa"
          ],
          "role": "property",
          "kind": "strength"
        },
        {
          "name": "屈服点",
          "unit": "MPa",
          "semantics": "",
          "context": "",
          "headers": [
            "力学性能",
            "σs/MPa"
          ],
          "role": "property",
          "kind": "strength"
        },
        {
          "name": "伸长率δ5",
          "unit": "%",
          "semantics": "",
          "context": "",
          "headers": [
            "力学性能",
            "δ5(%)"
          ],
          "role": "property",
          "kind": "strength"
        },
        {
          "name": "断面收缩率",
          "unit": "%",
          "semantics": "",
          "context": "",
          "headers": [
            "力学性能",
            "ψ(%)"
          ],
          "role": "property",
          "kind": "strength"
        },
        {
          "name": "ak/k·Jm^-2",
          "unit": "kJ/m²",
          "semantics": "",
          "context": "",
          "headers": [
            "力学性能",
            "ak/k·Jm^-2"
          ],
          "role": "property",
          "kind": "strength"
        },
        {
          "name": "硬度HBS",
          "unit": "HBS",
          "semantics": "",
          "context": "",
          "headers": [
            "力学性能",
            "HBS"
          ],
          "role": "property",
          "kind": "strength"
        }
      ],
      "rows": [
        [
          "50Mn",
          "Ф30",
          "纵向,中心",
          "正火+ 回火+ 调质",
          "860℃正火,660℃回火,空冷 840℃淬水,560~580℃回火,空冷",
          "≥820",
          "≥560",
          "≥18",
          "≥55",
          "≥800",
          "≥229"
        ],
        [
          "50Mn",
          "Ф40",
          "纵向,中心",
          "正火+ 回火+ 调质",
          "860℃正火,660℃回火,空冷 840℃淬水,560~580℃回火,空冷",
          "≥790",
          "≥530",
          "≥25",
          "≥59",
          "≥950",
          "≥220"
        ],
        [
          "50Mn",
          "Ф50",
          "纵向,中心",
          "正火+ 回火+ 调质",
          "860℃正火,660℃回火,空冷 840℃淬水,560~580℃回火,空冷",
          "≥780",
          "≥500",
          "≥18",
          "≥55",
          "≥700",
          "≥217"
        ],
        [
          "50Mn",
          "Ф50",
          "纵向, 1/2半径",
          "正火+ 回火+ 调质",
          "860℃正火,660℃回火,空冷 840℃淬水,560~580℃回火,空冷",
          "≥800",
          "≥520",
          "",
          "",
          "",
          ""
        ],
        [
          "50Mn",
          "Ф60",
          "纵向,中心",
          "正火+ 回火+ 调质",
          "860℃正火,660℃回火,空冷 840℃淬水,560~580℃回火,空冷",
          "≥770",
          "≥500",
          "≥25",
          "≥58",
          "≥850",
          "≥210"
        ],
        [
          "50Mn",
          "Ф60",
          "纵向, 1/2半径",
          "正火+ 回火+ 调质",
          "860℃正火,660℃回火,空冷 840℃淬水,560~580℃回火,空冷",
          "≥800",
          "≥530",
          "",
          "",
          "",
          "≥210"
        ],
        [
          "50Mn",
          "Ф80",
          "纵向,中心",
          "正火+ 回火+ 调质",
          "860℃正火,660℃回火,空冷 840℃淬水,560~580℃回火,空冷",
          "≥760",
          "≥480",
          "≥25",
          "≥57",
          "≥700",
          "≥210"
        ],
        [
          "50Mn",
          "Ф80",
          "纵向, 1/2半径",
          "正火+ 回火+ 调质",
          "860℃正火,660℃回火,空冷 840℃淬水,560~580℃回火,空冷",
          "≥800",
          "≥510",
          "",
          "",
          "",
          "≥210"
        ],
        [
          "50Mn",
          "Ф100",
          "纵向,中心",
          "正火+ 回火+ 调质",
          "860℃正火,660℃回火,空冷 840℃淬水,560~580℃回火,空冷",
          "≥760",
          "≥470",
          "≥24",
          "≥57",
          "≥700",
          "≥205"
        ],
        [
          "50Mn",
          "Ф100",
          "纵向, 1/2半径",
          "正火+ 回火+ 调质",
          "860℃正火,660℃回火,空冷 840℃淬水,560~580℃回火,空冷",
          "≥800",
          "≥500",
          "",
          "",
          "",
          "≥210"
        ],
        [
          "50Mn",
          "Ф120",
          "纵向,中心",
          "正火+ 回火+ 调质",
          "860℃正火,660℃回火,空冷 840℃淬水,560~580℃回火,空冷",
          "≥750",
          "≥460",
          "≥24",
          "≥57",
          "≥700",
          "≥205"
        ],
        [
          "50Mn",
          "Ф120",
          "纵向, 1/2半径",
          "正火+ 回火+ 调质",
          "860℃正火,660℃回火,空冷 840℃淬水,560~580℃回火,空冷",
          "≥800",
          "≥500",
          "",
          "",
          "",
          "≥210"
        ],
        [
          "50Mn",
          "Ф120",
          "纵向,表面",
          "正火+ 回火+ 调质",
          "860℃正火,660℃回火,空冷 840℃淬水,560~580℃回火,空冷",
          "≥850",
          "≥500",
          "",
          "",
          "",
          "≥220"
        ]
      ],
      "headerRows": [
        [
          "牌号",
          "试 样 状 态",
          "试 样 状 态",
          "材料 状态",
          "热 处 理",
          "力 学 性 能",
          "力 学 性 能",
          "力 学 性 能",
          "力 学 性 能",
          "力 学 性 能",
          "力 学 性 能"
        ],
        [
          "牌号",
          "截面尺寸 / mm",
          "取样部位",
          "材料 状态",
          "热 处 理",
          "σb / MPa",
          "σs / MP a",
          "δ5 (%)",
          "ψ (%)",
          "ak / k·Jm^-2",
          "HBS"
        ]
      ],
      "sourceId": "jxclsj:828",
      "byteOffset": 37686488,
      "sourceFile": "jxclsj/jxclsj.ysc",
      "scenario": "优质碳素结构钢50Mn在不同热处理状态下的各种截面尺寸钢材的力学性能参考数据"
    },
    {
      "id": "steel:51:3",
      "key": 51,
      "title": "优质碳素结构钢50Mn在不同热处理状态下的各种截面尺寸钢材的力学性能参考数据",
      "family": "优质碳素结构钢/优质碳素结构钢在不同热处理状态下的各种截面尺寸钢材的力学性能参考数",
      "standard": [],
      "path": "机械工程师电子手册/机械工程材料/钢/变形钢/优质碳素结构钢/优质碳素结构钢在不同热处理状态下的各种截面尺寸钢材的力学性能参考数/优质碳素结构钢50Mn",
      "notes": "优质碳素结构钢50Mn在不同热处理状态下的各种截面尺寸钢材的力学性能参考数据 (表一) 表二) (表三)",
      "gradeColumn": 0,
      "fields": [
        {
          "name": "牌号",
          "unit": "",
          "semantics": "",
          "context": "",
          "headers": [
            "牌号"
          ],
          "role": "grade",
          "kind": "strength"
        },
        {
          "name": "试样状态；截面尺寸/mm",
          "unit": "mm",
          "semantics": "",
          "context": "",
          "headers": [
            "试样状态",
            "截面尺寸/mm"
          ],
          "role": "condition",
          "kind": "strength"
        },
        {
          "name": "试样状态；取样部位",
          "unit": "",
          "semantics": "",
          "context": "",
          "headers": [
            "试样状态",
            "取样部位"
          ],
          "role": "condition",
          "kind": "strength"
        },
        {
          "name": "材料状态",
          "unit": "",
          "semantics": "",
          "context": "",
          "headers": [
            "材料状态"
          ],
          "role": "condition",
          "kind": "strength"
        },
        {
          "name": "热处理",
          "unit": "",
          "semantics": "",
          "context": "",
          "headers": [
            "热处理"
          ],
          "role": "condition",
          "kind": "strength"
        },
        {
          "name": "抗拉强度",
          "unit": "MPa",
          "semantics": "",
          "context": "",
          "headers": [
            "力学性能",
            "σb/MPa"
          ],
          "role": "property",
          "kind": "strength"
        },
        {
          "name": "屈服点",
          "unit": "MPa",
          "semantics": "",
          "context": "",
          "headers": [
            "力学性能",
            "σs/MPa"
          ],
          "role": "property",
          "kind": "strength"
        },
        {
          "name": "伸长率δ5",
          "unit": "%",
          "semantics": "",
          "context": "",
          "headers": [
            "力学性能",
            "δ5(%)"
          ],
          "role": "property",
          "kind": "strength"
        },
        {
          "name": "断面收缩率",
          "unit": "%",
          "semantics": "",
          "context": "",
          "headers": [
            "力学性能",
            "ψ(%)"
          ],
          "role": "property",
          "kind": "strength"
        },
        {
          "name": "ak/k·Jm^-2",
          "unit": "kJ/m²",
          "semantics": "",
          "context": "",
          "headers": [
            "力学性能",
            "ak/k·Jm^-2"
          ],
          "role": "property",
          "kind": "strength"
        },
        {
          "name": "硬度HBS",
          "unit": "HBS",
          "semantics": "",
          "context": "",
          "headers": [
            "力学性能",
            "HBS"
          ],
          "role": "property",
          "kind": "strength"
        }
      ],
      "rows": [
        [
          "50Mn",
          "Ф140",
          "纵向,中心",
          "正火+ 回火+ 调质",
          "860℃正火,660℃回火,空冷 840℃淬水,560~580℃回火,空冷",
          "≥750",
          "≥460",
          "≥24",
          "≥57",
          "≥700",
          "≥205"
        ],
        [
          "50Mn",
          "Ф140",
          "纵向, 1/2半径",
          "正火+ 回火+ 调质",
          "860℃正火,660℃回火,空冷 840℃淬水,560~580℃回火,空冷",
          "≥790",
          "≥500",
          "",
          "",
          "",
          "≥210"
        ],
        [
          "50Mn",
          "Ф140",
          "纵向,表面",
          "正火+ 回火+ 调质",
          "860℃正火,660℃回火,空冷 840℃淬水,560~580℃回火,空冷",
          "≥850",
          "≥540",
          "",
          "",
          "",
          "≥220"
        ],
        [
          "50Mn",
          "Ф160",
          "纵向,中心",
          "正火+ 回火+ 调质",
          "860℃正火,660℃回火,空冷 840℃淬水,560~580℃回火,空冷",
          "≥750",
          "≥450",
          "≥23",
          "≥57",
          "≥650",
          "≥205"
        ],
        [
          "50Mn",
          "Ф160",
          "纵向, 1/2半径",
          "正火+ 回火+ 调质",
          "860℃正火,660℃回火,空冷 840℃淬水,560~580℃回火,空冷",
          "≥790",
          "≥490",
          "",
          "",
          "",
          "≥210"
        ],
        [
          "50Mn",
          "Ф160",
          "纵向,表面",
          "正火+ 回火+ 调质",
          "860℃正火,660℃回火,空冷 840℃淬水,560~580℃回火,空冷",
          "≥840",
          "≥540",
          "",
          "",
          "",
          "≥220"
        ],
        [
          "50Mn",
          "Ф180",
          "纵向,中心",
          "正火+ 回火+ 调质",
          "860℃正火,660℃回火,空冷 840℃淬水,560~580℃回火,空冷",
          "≥750",
          "≥450",
          "≥23",
          "≥57",
          "≥650",
          "≥200"
        ],
        [
          "50Mn",
          "Ф180",
          "纵向, 1/2半径",
          "正火+ 回火+ 调质",
          "860℃正火,660℃回火,空冷 840℃淬水,560~580℃回火,空冷",
          "≥780",
          "≥480",
          "",
          "",
          "",
          "≥210"
        ],
        [
          "50Mn",
          "Ф180",
          "纵向,表面",
          "正火+ 回火+ 调质",
          "860℃正火,660℃回火,空冷 840℃淬水,560~580℃回火,空冷",
          "≥830",
          "≥530",
          "",
          "",
          "",
          "≥220"
        ],
        [
          "50Mn",
          "Ф200",
          "纵向,中心",
          "正火+ 回火+ 调质",
          "860℃正火,660℃回火,空冷 840℃淬水,560~580℃回火,空冷",
          "≥750",
          "≥450",
          "≥22",
          "≥56",
          "≥600",
          "≥200"
        ],
        [
          "50Mn",
          "Ф200",
          "纵向, 1/2半径",
          "正火+ 回火+ 调质",
          "860℃正火,660℃回火,空冷 840℃淬水,560~580℃回火,空冷",
          "≥780",
          "≥480",
          "",
          "",
          "",
          "≥205"
        ],
        [
          "50Mn",
          "Ф200",
          "纵向,表面",
          "正火+ 回火+ 调质",
          "860℃正火,660℃回火,空冷 840℃淬水,560~580℃回火,空冷",
          "≥830",
          "≥530",
          "",
          "",
          "",
          "≥215"
        ],
        [
          "50Mn",
          "Ф240",
          "纵向,中心",
          "正火+ 回火+ 调质",
          "860℃正火,660℃回火,空冷 840℃淬水,560~580℃回火,空冷",
          "≥760",
          "≥440",
          "≥16",
          "≥45",
          "≥600",
          "≥197"
        ],
        [
          "50Mn",
          "Ф240",
          "纵向, 1/2半径",
          "正火+ 回火+ 调质",
          "860℃正火,660℃回火,空冷 840℃淬水,560~580℃回火,空冷",
          "≥780",
          "≥460",
          "",
          "",
          "",
          ""
        ],
        [
          "50Mn",
          "Ф240",
          "纵向,表面",
          "正火+ 回火+ 调质",
          "860℃正火,660℃回火,空冷 840℃淬水,560~580℃回火,空冷",
          "≥800",
          "≥500",
          "",
          "",
          "",
          "≥217"
        ]
      ],
      "headerRows": [
        [
          "牌号",
          "试 样 状 态",
          "试 样 状 态",
          "材料 状态",
          "热 处 理",
          "力 学 性 能",
          "力 学 性 能",
          "力 学 性 能",
          "力 学 性 能",
          "力 学 性 能",
          "力 学 性 能"
        ],
        [
          "牌号",
          "截面尺寸 / mm",
          "取样部位",
          "材料 状态",
          "热 处 理",
          "σb / MPa",
          "σs / MP a",
          "δ5 (%)",
          "ψ (%)",
          "ak / k·Jm^-2",
          "HBS"
        ]
      ],
      "sourceId": "jxclsj:828",
      "byteOffset": 37686488,
      "sourceFile": "jxclsj/jxclsj.ysc",
      "scenario": "优质碳素结构钢50Mn在不同热处理状态下的各种截面尺寸钢材的力学性能参考数据"
    },
    {
      "id": "steel:52:1",
      "key": 52,
      "title": "优质碳素结构钢60Mn在不同热处理状态下的各种截面尺寸钢材的力学性能参考数据",
      "family": "优质碳素结构钢/优质碳素结构钢在不同热处理状态下的各种截面尺寸钢材的力学性能参考数",
      "standard": [],
      "path": "机械工程师电子手册/机械工程材料/钢/变形钢/优质碳素结构钢/优质碳素结构钢在不同热处理状态下的各种截面尺寸钢材的力学性能参考数/优质碳素结构钢60Mn",
      "notes": "优质碳素结构钢60Mn在不同热处理状态下的各种截面尺寸钢材的力学性能参考数据",
      "gradeColumn": 0,
      "fields": [
        {
          "name": "牌号",
          "unit": "",
          "semantics": "",
          "context": "",
          "headers": [
            "牌号"
          ],
          "role": "grade",
          "kind": "strength"
        },
        {
          "name": "试样状态；截面尺寸/mm",
          "unit": "mm",
          "semantics": "",
          "context": "",
          "headers": [
            "试样状态",
            "截面尺寸/mm"
          ],
          "role": "condition",
          "kind": "strength"
        },
        {
          "name": "试样状态；取样部位",
          "unit": "",
          "semantics": "",
          "context": "",
          "headers": [
            "试样状态",
            "取样部位"
          ],
          "role": "condition",
          "kind": "strength"
        },
        {
          "name": "材料状态",
          "unit": "",
          "semantics": "",
          "context": "",
          "headers": [
            "材料状态"
          ],
          "role": "condition",
          "kind": "strength"
        },
        {
          "name": "热处理",
          "unit": "",
          "semantics": "",
          "context": "",
          "headers": [
            "热处理"
          ],
          "role": "condition",
          "kind": "strength"
        },
        {
          "name": "抗拉强度",
          "unit": "MPa",
          "semantics": "",
          "context": "",
          "headers": [
            "力学性能",
            "σb/MPa"
          ],
          "role": "property",
          "kind": "strength"
        },
        {
          "name": "屈服点",
          "unit": "MPa",
          "semantics": "",
          "context": "",
          "headers": [
            "力学性能",
            "σs/MPa"
          ],
          "role": "property",
          "kind": "strength"
        },
        {
          "name": "伸长率δ5",
          "unit": "%",
          "semantics": "",
          "context": "",
          "headers": [
            "力学性能",
            "δ5(%)"
          ],
          "role": "property",
          "kind": "strength"
        },
        {
          "name": "断面收缩率",
          "unit": "%",
          "semantics": "",
          "context": "",
          "headers": [
            "力学性能",
            "ψ(%)"
          ],
          "role": "property",
          "kind": "strength"
        },
        {
          "name": "硬度HBS",
          "unit": "HBS",
          "semantics": "",
          "context": "",
          "headers": [
            "力学性能",
            "HBS"
          ],
          "role": "property",
          "kind": "strength"
        }
      ],
      "rows": [
        [
          "60Mn",
          "Ф25",
          "纵向,中心",
          "正火",
          "820~860℃,空冷",
          "≥710",
          "≥420",
          "≥11",
          "≥35",
          ""
        ],
        [
          "60Mn",
          "Ф75",
          "纵向,中心",
          "调质",
          "",
          "1450",
          "1300",
          "3.5",
          "10",
          "420"
        ],
        [
          "60Mn",
          "Ф75",
          "纵向,中心",
          "调质",
          "",
          "1250",
          "1140",
          "7",
          "17",
          "380"
        ],
        [
          "60Mn",
          "Ф75",
          "纵向,中心",
          "调质",
          "",
          "1200",
          "1060",
          "6",
          "19",
          "360"
        ],
        [
          "60Mn",
          "Ф75",
          "纵向,中心",
          "调质",
          "",
          "1150",
          "1000",
          "5",
          "21",
          "350"
        ],
        [
          "60Mn",
          "Ф75",
          "纵向,中心",
          "淬火+ 中温 回火",
          "950℃淬油,400℃回火",
          "1750",
          "1450",
          "1",
          "3",
          "440"
        ]
      ],
      "headerRows": [
        [
          "牌号",
          "试 样 状 态",
          "试 样 状 态",
          "材料 状态",
          "热 处 理",
          "力 学 性 能",
          "力 学 性 能",
          "力 学 性 能",
          "力 学 性 能",
          "力 学 性 能"
        ],
        [
          "牌号",
          "截面尺寸 / mm",
          "取样部位",
          "材料 状态",
          "热 处 理",
          "σb / MPa",
          "σs / MP a",
          "δ5 (%)",
          "ψ (%)",
          "HBS"
        ]
      ],
      "sourceId": "jxclsj:831",
      "byteOffset": 38085227,
      "sourceFile": "jxclsj/jxclsj.ysc",
      "scenario": "优质碳素结构钢60Mn在不同热处理状态下的各种截面尺寸钢材的力学性能参考数据"
    },
    {
      "id": "steel:53:1",
      "key": 53,
      "title": "优质碳素结构钢65Mn在不同热处理状态下的各种截面尺寸钢材的力学性能参考数据",
      "family": "优质碳素结构钢/优质碳素结构钢在不同热处理状态下的各种截面尺寸钢材的力学性能参考数",
      "standard": [],
      "path": "机械工程师电子手册/机械工程材料/钢/变形钢/优质碳素结构钢/优质碳素结构钢在不同热处理状态下的各种截面尺寸钢材的力学性能参考数/优质碳素结构钢65Mn",
      "notes": "优质碳素结构钢65Mn在不同热处理状态下的各种截面尺寸钢材的力学性能参考数据",
      "gradeColumn": 0,
      "fields": [
        {
          "name": "牌号",
          "unit": "",
          "semantics": "",
          "context": "",
          "headers": [
            "牌号"
          ],
          "role": "grade",
          "kind": "strength"
        },
        {
          "name": "试样状态；截面尺寸/mm",
          "unit": "mm",
          "semantics": "",
          "context": "",
          "headers": [
            "试样状态",
            "截面尺寸/mm"
          ],
          "role": "condition",
          "kind": "strength"
        },
        {
          "name": "试样状态；取样部位",
          "unit": "",
          "semantics": "",
          "context": "",
          "headers": [
            "试样状态",
            "取样部位"
          ],
          "role": "condition",
          "kind": "strength"
        },
        {
          "name": "材料状态",
          "unit": "",
