Repository: cyx3705/2026-044

# Norma 代码组件

| 目录或文件 | 内容 |
| --- | --- |
| `Norma/` | 模块本体（权威源）。产物 `Norma.dll` 由宿主装载。 |
| `Norma/eng/` | 发布候选打包脚本（本地用；正式候选由宿主管线构建）。 |
| `Norma.Tests/` | 离线自动验证。可执行文件，全部 PASS 时退出码 0；最后一组用宿主 `ModuleHost` 装载打好的包。 |
| `Test-ProjectContract.ps1` | 只读项目合同检查：版本三处一致、模块身份、页面 owner、目录级别、失效链接、BOM、z-Publish 按字节入库。模块名从 `module.manifest.json` 推出，不用改。 |

`bin/`、`obj/` 是可重建生成物，不入库；发布候选写到根目录 `z-Publish/`。

模块引用宿主发布快照（`2026-023-HistoryVulcan/z-Publish/host`）且 `Private=false`——部署时由宿主提供，
包里不带副本。F 盘工作区里由 `vulcan.dev.start` 生成的 `Directory.Build.user.props` 把快照路径指回来。

```powershell
powershell -NoProfile -ExecutionPolicy Bypass -File .\b-Code\Test-ProjectContract.ps1 -Instantiation
```

File: b-Code/Norma/Formulas/steel.json (part 14 of 35)
      ],
      "rows": [
        [
          "ZGD270-480",
          "semantics": "",
          "context": "",
          "headers": [
            "材料状态"
          ],
          "role": "condition",
          "kind": "strength"
        },
        {
          "name": "热处理",
          "unit": "",
          "semantics": "",
          "context": "",
          "headers": [
            "热处理"
          ],
          "role": "condition",
          "kind": "strength"
        },
        {
          "name": "抗拉强度",
          "unit": "MPa",
          "semantics": "",
          "context": "",
          "headers": [
            "力学性能",
            "σb/MPa"
          ],
          "role": "property",
          "kind": "strength"
        },
        {
          "name": "屈服点",
          "unit": "MPa",
          "semantics": "",
          "context": "",
          "headers": [
            "力学性能",
            "σs/MPa"
          ],
          "role": "property",
          "kind": "strength"
        },
        {
          "name": "伸长率δ5",
          "unit": "%",
          "semantics": "",
          "context": "",
          "headers": [
            "力学性能",
            "δ5(%)"
          ],
          "role": "property",
          "kind": "strength"
        },
        {
          "name": "断面收缩率",
          "unit": "%",
          "semantics": "",
          "context": "",
          "headers": [
            "力学性能",
            "ψ(%)"
          ],
          "role": "property",
          "kind": "strength"
        },
        {
          "name": "ak/k·Jm^-2",
          "unit": "kJ/m²",
          "semantics": "",
          "context": "",
          "headers": [
            "力学性能",
            "ak/k·Jm^-2"
          ],
          "role": "property",
          "kind": "strength"
        },
        {
          "name": "硬度HBS",
          "unit": "HBS",
          "semantics": "",
          "context": "",
          "headers": [
            "力学性能",
            "HBS"
          ],
          "role": "property",
          "kind": "strength"
        }
      ],
      "rows": [
        [
          "65Mn",
          "Ф25",
          "纵向,中心",
          "调质",
          "820~860℃,空冷",
          "≥750",
          "≥440",
          "≥9",
          "≥30",
          "",
          ""
        ],
        [
          "65Mn",
          "Ф6",
          "纵向,中心",
          "调质",
          "",
          "1170",
          "",
          "10.5",
          "44",
          "800",
          "37 HRC"
        ],
        [
          "65Mn",
          "Ф6",
          "纵向,中心",
          "调质",
          "",
          "940",
          "",
          "14.7",
          "55",
          "1200",
          "28 HRC"
        ],
        [
          "65Mn",
          "Ф<60",
          "纵向,中心",
          "调质",
          "790~810℃淬油, 530~600℃回火",
          "900~1050",
          "≥700",
          "≥8",
          "≥34",
          "",
          "269~302"
        ],
        [
          "65Mn",
          "Ф6",
          "纵向,中心",
          "淬火+ 中温 回火",
          "",
          "1710",
          "",
          "6.2",
          "27",
          "",
          "25 HRC"
        ],
        [
          "65Mn",
          "Ф6",
          "纵向,中心",
          "淬火+ 中温 回火",
          "",
          "1420",
          "",
          "7.9",
          "40",
          "450",
          "45 HRC"
        ],
        [
          "65Mn",
          "Ф≤25",
          "纵向,中心",
          "淬火+ 中温 回火",
          "830℃淬油,480℃回火",
          "≥1000",
          "≥800",
          "δ10≥8",
          "≥30",
          "",
          "≥302"
        ],
        [
          "65Mn",
          "Ф≤35",
          "纵向,中心",
          "淬火+ 中温 回火",
          "790~810℃淬油, 370~400℃回火",
          "≥1500",
          "≥1250",
          "≥5",
          "≥10",
          "",
          "42~48 HRC"
        ]
      ],
      "headerRows": [
        [
          "牌号",
          "试 样 状 态",
          "试 样 状 态",
          "材料 状态",
          "热 处 理",
          "力 学 性 能",
          "力 学 性 能",
          "力 学 性 能",
          "力 学 性 能",
          "力 学 性 能",
          "力 学 性 能"
        ],
        [
          "牌号",
          "截面尺寸 / mm",
          "取样部位",
          "材料 状态",
          "热 处 理",
          "σb / MPa",
          "σs / MP a",
          "δ5 (%)",
          "ψ (%)",
          "ak / k·Jm^-2",
          "HBS"
        ]
      ],
      "sourceId": "jxclsj:833",
      "byteOffset": 38144433,
      "sourceFile": "jxclsj/jxclsj.ysc",
      "scenario": "优质碳素结构钢65Mn在不同热处理状态下的各种截面尺寸钢材的力学性能参考数据"
    },
    {
      "id": "steel:54:1",
      "key": 54,
      "title": "低合金高强度结构钢牌号及化学成分",
      "family": "低合金高强度结构钢",
      "standard": [
        "GB/T1591-1994"
      ],
      "path": "机械工程师电子手册/机械工程材料/钢/变形钢/低合金高强度结构钢/低合金高强度结构钢牌号及化学成分",
      "notes": "低合金高强度结构钢牌号及化学成分（摘自GB/T1591-1994）",
      "gradeColumn": 0,
      "fields": [
        {
          "name": "牌号",
          "unit": "",
          "semantics": "",
          "context": "",
          "headers": [
            "牌号"
          ],
          "role": "grade",
          "kind": "strength"
        },
        {
          "name": "质量等级",
          "unit": "",
          "semantics": "",
          "context": "",
          "headers": [
            "质量等级"
          ],
          "role": "condition",
          "kind": "strength"
        },
        {
          "name": "C",
          "unit": "%",
          "semantics": "",
          "context": "",
          "headers": [
            "化学成分(质量分数)，%",
            "C(碳)"
          ],
          "role": "property",
          "kind": "grade"
        },
        {
          "name": "Si",
          "unit": "%",
          "semantics": "",
          "context": "",
          "headers": [
            "化学成分(质量分数)，%",
            "Si(硅)"
          ],
          "role": "property",
          "kind": "grade"
        },
        {
          "name": "P",
          "unit": "%",
          "semantics": "",
          "context": "",
          "headers": [
            "化学成分(质量分数)，%",
            "P(磷)"
          ],
          "role": "property",
          "kind": "grade"
        },
        {
          "name": "S",
          "unit": "%",
          "semantics": "",
          "context": "",
          "headers": [
            "化学成分(质量分数)，%",
            "S(硫)"
          ],
          "role": "property",
          "kind": "grade"
        },
        {
          "name": "Cr",
          "unit": "%",
          "semantics": "",
          "context": "",
          "headers": [
            "化学成分(质量分数)，%",
            "Cr(铬)"
          ],
          "role": "property",
          "kind": "grade"
        },
        {
          "name": "Ni",
          "unit": "%",
          "semantics": "",
          "context": "",
          "headers": [
            "化学成分(质量分数)，%",
            "Ni(镍)"
          ],
          "role": "property",
          "kind": "grade"
        },
        {
          "name": "Al",
          "unit": "%",
          "semantics": "",
          "context": "",
          "headers": [
            "化学成分(质量分数)，%",
            "Al(铝)"
          ],
          "role": "property",
          "kind": "grade"
        },
        {
          "name": "Mn",
          "unit": "%",
          "semantics": "",
          "context": "",
          "headers": [
            "化学成分(质量分数)，%",
            "Mn(锰)"
          ],
          "role": "property",
          "kind": "grade"
        },
        {
          "name": "V",
          "unit": "%",
          "semantics": "",
          "context": "",
          "headers": [
            "化学成分(质量分数)，%",
            "V(钒)"
          ],
          "role": "property",
          "kind": "grade"
        },
        {
          "name": "Nb",
          "unit": "%",
          "semantics": "",
          "context": "",
          "headers": [
            "化学成分(质量分数)，%",
            "Nb(铌)"
          ],
          "role": "property",
          "kind": "grade"
        },
        {
          "name": "Ti",
          "unit": "%",
          "semantics": "",
          "context": "",
          "headers": [
            "化学成分(质量分数)，%",
            "Ti(钛)"
          ],
          "role": "property",
          "kind": "grade"
        }
      ],
      "rows": [
        [
          "Q295",
          "A",
          "≤0.16",
          "≤0.55",
          "≤0.045",
          "≤0.045",
          "—",
          "—",
          "—",
          "0.80~1.50",
          "0.02~0.15",
          "0.015~0.060",
          "0.02~0.20"
        ],
        [
          "Q295",
          "B",
          "≤0.16",
          "≤0.55",
          "≤0.040",
          "≤0.040",
          "—",
          "—",
          "—",
          "0.80~1.50",
          "0.02~0.15",
          "0.015~0.060",
          "0.02~0.20"
        ],
        [
          "Q345",
          "A",
          "≤0.20",
          "≤0.55",
          "≤0.045",
          "≤0.045",
          "—",
          "—",
          "—",
          "1.00~1.60",
          "0.02~0.15",
          "0.015~0.060",
          "0.02~0.20"
        ],
        [
          "Q345",
          "B",
          "≤0.20",
          "≤0.55",
          "≤0.040",
          "≤0.040",
          "—",
          "—",
          "—",
          "1.00~1.60",
          "0.02~0.15",
          "0.015~0.060",
          "0.02~0.20"
        ],
        [
          "Q345",
          "C",
          "≤0.20",
          "≤0.55",
          "≤0.035",
          "≤0.035",
          "—",
          "—",
          "≥0.015",
          "1.00~1.60",
          "0.02~0.15",
          "0.015~0.060",
          "0.02~0.20"
        ],
        [
          "Q345",
          "D",
          "≤0.18",
          "≤0.55",
          "≤0.030",
          "≤0.030",
          "—",
          "—",
          "≥0.015",
          "1.00~1.60",
          "0.02~0.15",
          "0.015~0.060",
          "0.02~0.20"
        ],
        [
          "Q345",
          "E",
          "≤0.18",
          "≤0.55",
          "≤0.025",
          "≤0.025",
          "—",
          "—",
          "≥0.015",
          "1.00~1.60",
          "0.02~0.15",
          "0.015~0.060",
          "0.02~0.20"
        ],
        [
          "Q390",
          "A",
          "≤0.20",
          "≤0.55",
          "≤0.045",
          "≤0.045",
          "≤0.30",
          "≤0.70",
          "—",
          "1.00~1.60",
          "0.02~0.20",
          "0.015~0.060",
          "0.02~0.20"
        ],
        [
          "Q390",
          "B",
          "≤0.20",
          "≤0.55",
          "≤0.040",
          "≤0.040",
          "≤0.30",
          "≤0.70",
          "—",
          "1.00~1.60",
          "0.02~0.20",
          "0.015~0.060",
          "0.02~0.20"
        ],
        [
          "Q390",
          "C",
          "≤0.20",
          "≤0.55",
          "≤0.035",
          "≤0.035",
          "≤0.30",
          "≤0.70",
          "≥0.015",
          "1.00~1.60",
          "0.02~0.20",
          "0.015~0.060",
          "0.02~0.20"
        ],
        [
          "Q390",
          "D",
          "≤0.20",
          "≤0.55",
          "≤0.030",
          "≤0.030",
          "≤0.30",
          "≤0.70",
          "≥0.015",
          "1.00~1.60",
          "0.02~0.20",
          "0.015~0.060",
          "0.02~0.20"
        ],
        [
          "Q390",
          "E",
          "≤0.20",
          "≤0.55",
          "≤0.025",
          "≤0.025",
          "≤0.30",
          "≤0.70",
          "≥0.015",
          "1.00~1.60",
          "0.02~0.20",
          "0.015~0.060",
          "0.02~0.20"
        ],
        [
          "Q420",
          "A",
          "≤0.20",
          "≤0.55",
          "≤0.045",
          "≤0.045",
          "≤0.40",
          "≤0.70",
          "—",
          "1.00~1.70",
          "0.02~0.20",
          "0.015~0.060",
          "0.02~0.20"
        ],
        [
          "Q420",
          "B",
          "≤0.20",
          "≤0.55",
          "≤0.040",
          "≤0.040",
          "≤0.40",
          "≤0.70",
          "—",
          "1.00~1.70",
          "0.02~0.20",
          "0.015~0.060",
          "0.02~0.20"
        ],
        [
          "Q420",
          "C",
          "≤0.20",
          "≤0.55",
          "≤0.035",
          "≤0.035",
          "≤0.40",
          "≤0.70",
          "≥0.015",
          "1.00~1.70",
          "0.02~0.20",
          "0.015~0.060",
          "0.02~0.20"
        ],
        [
          "Q420",
          "D",
          "≤0.20",
          "≤0.55",
          "≤0.030",
          "≤0.030",
          "≤0.40",
          "≤0.70",
          "≥0.015",
          "1.00~1.70",
          "0.02~0.20",
          "0.015~0.060",
          "0.02~0.20"
        ],
        [
          "Q420",
          "E",
          "≤0.20",
          "≤0.55",
          "≤0.025",
          "≤0.025",
          "≤0.40",
          "≤0.70",
          "≥0.015",
          "1.00~1.70",
          "0.02~0.20",
          "0.015~0.060",
          "0.02~0.20"
        ],
        [
          "Q460",
          "C",
          "≤0.20",
          "≤0.55",
          "≤0.035",
          "≤0.035",
          "≤0.70",
          "≤0.70",
          "≥0.015",
          "1.00~1.70",
          "0.02~0.20",
          "0.015~0.060",
          "0.02~0.20"
        ],
        [
          "Q460",
          "D",
          "≤0.20",
          "≤0.55",
          "≤0.030",
          "≤0.030",
          "≤0.70",
          "≤0.70",
          "≥0.015",
          "1.00~1.70",
          "0.02~0.20",
          "0.015~0.060",
          "0.02~0.20"
        ],
        [
          "Q460",
          "E",
          "≤0.20",
          "≤0.55",
          "≤0.025",
          "≤0.025",
          "≤0.70",
          "≤0.70",
          "≥0.015",
          "1.00~1.70",
          "0.02~0.20",
          "0.015~0.060",
          "0.02~0.20"
        ]
      ],
      "headerRows": [
        [
          "牌号",
          "质量 等级",
          "化 学 成 分 (质量分数)，%",
          "化 学 成 分 (质量分数)，%",
          "化 学 成 分 (质量分数)，%",
          "化 学 成 分 (质量分数)，%",
          "化 学 成 分 (质量分数)，%",
          "化 学 成 分 (质量分数)，%",
          "化 学 成 分 (质量分数)，%",
          "化 学 成 分 (质量分数)，%",
          "化 学 成 分 (质量分数)，%",
          "化 学 成 分 (质量分数)，%",
          "化 学 成 分 (质量分数)，%"
        ],
        [
          "牌号",
          "质量 等级",
          "C(碳)",
          "Si(硅)",
          "P(磷)",
          "S(硫)",
          "Cr(铬)",
          "Ni(镍)",
          "Al(铝)",
          "Mn(锰)",
          "V(钒)",
          "Nb(铌)",
          "Ti(钛)"
        ]
      ],
      "sourceId": "jxclsj:130",
      "byteOffset": 6582273,
      "sourceFile": "jxclsj/jxclsj.ysc",
      "scenario": "低合金高强度结构钢"
    },
    {
      "id": "steel:55:1",
      "key": 55,
      "title": "低合金高强度结构钢力学性能",
      "family": "低合金高强度结构钢",
      "standard": [],
      "path": "机械工程师电子手册/机械工程材料/钢/变形钢/低合金高强度结构钢/低合金高强度结构钢力学性能",
      "notes": "低合金高强度结构钢力学性能 (表一) (表二)",
      "gradeColumn": 0,
      "fields": [
        {
          "name": "牌号",
          "unit": "",
          "semantics": "",
          "context": "",
          "headers": [
            "牌号"
          ],
          "role": "grade",
          "kind": "strength"
        },
        {
          "name": "质量等级",
          "unit": "",
          "semantics": "",
          "context": "",
          "headers": [
            "质量等级"
          ],
          "role": "condition",
          "kind": "strength"
        },
        {
          "name": "屈服点",
          "unit": "MPa",
          "semantics": "",
          "context": "厚度(直径，边长)/mm；≤16",
          "headers": [
            "屈服点σS/MPa",
            "厚度(直径，边长)/mm",
            "≤16",
            "≥"
          ],
          "role": "property",
          "kind": "strength"
        },
        {
          "name": "屈服点",
          "unit": "MPa",
          "semantics": "",
          "context": "厚度(直径，边长)/mm；>16~35",
          "headers": [
            "屈服点σS/MPa",
            "厚度(直径，边长)/mm",
            ">16~35",
            "≥"
          ],
          "role": "property",
          "kind": "strength"
        },
        {
          "name": "屈服点",
          "unit": "MPa",
          "semantics": "",
          "context": "厚度(直径，边长)/mm；>35~50",
          "headers": [
            "屈服点σS/MPa",
            "厚度(直径，边长)/mm",
            ">35~50",
            "≥"
          ],
          "role": "property",
          "kind": "strength"
        },
        {
          "name": "屈服点",
          "unit": "MPa",
          "semantics": "",
          "context": "厚度(直径，边长)/mm；>50~100",
          "headers": [
            "屈服点σS/MPa",
            "厚度(直径，边长)/mm",
            ">50~100",
            "≥"
          ],
          "role": "property",
          "kind": "strength"
        }
      ],
      "rows": [
        [
          "Q295",
          "A",
          "295",
          "275",
          "255",
          "235"
        ],
        [
          "Q295",
          "B",
          "295",
          "275",
          "255",
          "235"
        ],
        [
          "Q345",
          "A",
          "345",
          "325",
          "295",
          "275"
        ],
        [
          "Q345",
          "B",
          "345",
          "325",
          "295",
          "275"
        ],
        [
          "Q345",
          "C",
          "345",
          "325",
          "295",
          "275"
        ],
        [
          "Q345",
          "D",
          "345",
          "325",
          "295",
          "275"
        ],
        [
          "Q345",
          "E",
          "345",
          "325",
          "295",
          "275"
        ],
        [
          "Q390",
          "A",
          "390",
          "370",
          "350",
          "330"
        ],
        [
          "Q390",
          "B",
          "390",
          "370",
          "350",
          "330"
        ],
        [
          "Q390",
          "C",
          "390",
          "370",
          "350",
          "330"
        ],
        [
          "Q390",
          "D",
          "390",
          "370",
          "350",
          "330"
        ],
        [
          "Q390",
          "E",
          "390",
          "370",
          "350",
          "330"
        ],
        [
          "Q420",
          "A",
          "420",
          "400",
          "380",
          "360"
        ],
        [
          "Q420",
          "B",
          "420",
          "400",
          "380",
          "360"
        ],
        [
          "Q420",
          "C",
          "420",
          "400",
          "380",
          "360"
        ],
        [
          "Q420",
          "D",
          "420",
          "400",
          "380",
          "360"
        ],
        [
          "Q420",
          "E",
          "420",
          "400",
          "380",
          "360"
        ],
        [
          "Q460",
          "C",
          "460",
          "440",
          "420",
          "400"
        ],
        [
          "Q460",
          "D",
          "460",
          "440",
          "420",
          "400"
        ],
        [
          "Q460",
          "E",
          "460",
          "440",
          "420",
          "400"
        ]
      ],
      "headerRows": [
        [
          "牌号",
          "质量等级",
          "屈服点σS/MPa",
          "屈服点σS/MPa",
          "屈服点σS/MPa",
          "屈服点σS/MPa"
        ],
        [
          "牌号",
          "质量等级",
          "厚度(直径，边长)/mm",
          "厚度(直径，边长)/mm",
          "厚度(直径，边长)/mm",
          "厚度(直径，边长)/mm"
        ],
        [
          "牌号",
          "质量等级",
          "≤16",
          ">16~35",
          ">35~50",
          ">50~100"
        ],
        [
          "牌号",
          "质量等级",
          "≥",
          "≥",
          "≥",
          "≥"
        ]
      ],
      "sourceId": "jxclsj:129",
      "byteOffset": 6493390,
      "sourceFile": "jxclsj/jxclsj.ysc",
      "scenario": "低合金高强度结构钢"
    },
    {
      "id": "steel:55:2",
      "key": 55,
      "title": "低合金高强度结构钢力学性能",
      "family": "低合金高强度结构钢",
      "standard": [],
      "path": "机械工程师电子手册/机械工程材料/钢/变形钢/低合金高强度结构钢/低合金高强度结构钢力学性能",
      "notes": "低合金高强度结构钢力学性能 (表一) (表二)",
      "gradeColumn": 0,
      "fields": [
        {
          "name": "牌号",
          "unit": "",
          "semantics": "",
          "context": "",
          "headers": [
            "牌号"
          ],
          "role": "grade",
          "kind": "strength"
        },
        {
          "name": "质量等级",
          "unit": "",
          "semantics": "",
          "context": "",
          "headers": [
            "质量等级"
          ],
          "role": "condition",
          "kind": "strength"
        },
        {
          "name": "抗拉强度",
          "unit": "MPa",
          "semantics": "",
          "context": "",
          "headers": [
            "抗拉强度σb/MPa"
          ],
          "role": "property",
          "kind": "strength"
        },
        {
          "name": "伸长率δ5",
          "unit": "%",
          "semantics": "min",
          "context": "",
          "headers": [
            "伸长率δ5(%)",
            "≥"
          ],
          "role": "property",
          "kind": "strength"
        },
        {
          "name": "冲击吸收功Akv(纵向)",
          "unit": "J",
          "semantics": "min",
          "context": "+20℃；纵向",
          "headers": [
            "冲击吸收功Akv(纵向)/J",
            "+20℃",
            "≥"
          ],
          "role": "property",
          "kind": "strength"
        },
        {
          "name": "冲击吸收功Akv(纵向)",
          "unit": "J",
          "semantics": "min",
          "context": "0℃；纵向",
          "headers": [
            "冲击吸收功Akv(纵向)/J",
            "0℃",
            "≥"
          ],
          "role": "property",
          "kind": "strength"
        },
        {
          "name": "冲击吸收功Akv(纵向)",
          "unit": "J",
          "semantics": "min",
          "context": "－20℃；纵向",
          "headers": [
            "冲击吸收功Akv(纵向)/J",
            "－20℃",
            "≥"
          ],
          "role": "property",
          "kind": "strength"
        },
        {
          "name": "冲击吸收功Akv(纵向)",
          "unit": "J",
          "semantics": "min",
          "context": "－40℃；纵向",
          "headers": [
            "冲击吸收功Akv(纵向)/J",
            "－40℃",
            "≥"
          ],
          "role": "property",
          "kind": "strength"
        },
        {
          "name": "180°弯曲试验d=弯心直径a=试样厚度(直径)；钢材厚度(直径)/mm；≤16",
          "unit": "mm",
          "semantics": "",
          "context": "",
          "headers": [
            "180°弯曲试验d=弯心直径a=试样厚度(直径)",
            "钢材厚度(直径)/mm",
            "≤16"
          ],
          "role": "property",
          "kind": "strength"
        },
        {
          "name": "180°弯曲试验d=弯心直径a=试样厚度(直径)；钢材厚度(直径)/mm；>16~100",
          "unit": "mm",
          "semantics": "",
          "context": "",
          "headers": [
            "180°弯曲试验d=弯心直径a=试样厚度(直径)",
            "钢材厚度(直径)/mm",
            ">16~100"
          ],
          "role": "property",
          "kind": "strength"
        }
      ],
      "rows": [
        [
          "Q295",
          "A",
          "390~570",
          "23",
          "—",
          "—",
          "—",
          "—",
          "d=2a",
          "d=3a"
        ],
        [
          "Q295",
          "B",
          "390~570",
          "23",
          "34",
          "—",
          "—",
          "—",
          "d=2a",
          "d=3a"
        ],
        [
          "Q345",
          "A",
          "470~630",
          "21",
          "—",
          "—",
          "—",
          "—",
          "d=2a",
          "d=3a"
        ],
        [
          "Q345",
          "B",
          "470~630",
          "21",
          "34",
          "—",
          "—",
          "—",
          "d=2a",
          "d=3a"
        ],
        [
          "Q345",
          "C",
          "470~630",
          "22",
          "—",
          "34",
          "—",
          "—",
          "d=2a",
          "d=3a"
        ],
        [
          "Q345",
          "D",
          "470~630",
          "22",
          "—",
          "—",
          "34",
          "—",
          "d=2a",
          "d=3a"
        ],
        [
          "Q345",
          "E",
          "470~630",
          "22",
          "—",
          "—",
          "—",
          "27",
          "d=2a",
          "d=3a"
        ],
        [
          "Q390",
          "A",
          "490~650",
          "19",
          "—",
          "—",
          "—",
          "—",
          "d=2a",
          "d=3a"
        ],
        [
          "Q390",
          "B",
          "490~650",
          "19",
          "34",
          "—",
          "—",
          "—",
          "d=2a",
          "d=3a"
        ],
        [
          "Q390",
          "C",
          "490~650",
          "20",
          "—",
          "34",
          "—",
          "—",
          "d=2a",
          "d=3a"
        ],
        [
          "Q390",
          "D",
          "490~650",
          "20",
          "—",
          "—",
          "34",
          "—",
          "d=2a",
          "d=3a"
        ],
        [
          "Q390",
          "E",
          "490~650",
          "20",
          "—",
          "—",
          "—",
          "27",
          "d=2a",
          "d=3a"
        ],
        [
          "Q420",
          "A",
          "520~680",
          "18",
          "—",
          "—",
          "—",
          "—",
          "d=2a",
          "d=3a"
        ],
        [
          "Q420",
          "B",
          "520~680",
          "18",
          "34",
          "—",
          "—",
          "—",
          "d=2a",
          "d=3a"
        ],
        [
          "Q420",
          "C",
          "520~680",
          "19",
          "—",
          "34",
          "—",
          "—",
          "d=2a",
          "d=3a"
        ],
        [
          "Q420",
          "D",
          "520~680",
          "19",
          "—",
          "—",
          "34",
          "—",
          "d=2a",
          "d=3a"
        ],
        [
          "Q420",
          "E",
          "520~680",
          "19",
          "—",
          "—",
          "—",
          "27",
          "d=2a",
          "d=3a"
        ],
        [
          "Q460",
          "C",
          "550~720",
          "17",
          "—",
          "34",
          "—",
          "—",
          "d=2a",
          "d=3a"
        ],
        [
          "Q460",
          "D",
          "550~720",
          "17",
          "—",
          "—",
          "34",
          "—",
          "d=2a",
          "d=3a"
        ],
        [
          "Q460",
          "E",
          "550~720",
          "17",
          "—",
          "—",
          "—",
          "27",
          "d=2a",
          "d=3a"
        ]
      ],
      "headerRows": [
        [
          "牌号",
          "质量 等级",
          "抗拉强度 σb/ MPa",
          "伸长率 δ5(%)",
          "冲击吸收功Akv (纵向)/J",
          "冲击吸收功Akv (纵向)/J",
          "冲击吸收功Akv (纵向)/J",
          "冲击吸收功Akv (纵向)/J",
          "180°弯曲试验 d=弯心直径 a=试样厚度(直径)",
          "180°弯曲试验 d=弯心直径 a=试样厚度(直径)"
        ],
        [
          "牌号",
          "质量 等级",
          "抗拉强度 σb/ MPa",
          "伸长率 δ5(%)",
          "+20℃",
          "0℃",
          "－20℃",
          "－40℃",
          "180°弯曲试验 d=弯心直径 a=试样厚度(直径)",
          "180°弯曲试验 d=弯心直径 a=试样厚度(直径)"
        ],
        [
          "牌号",
          "质量 等级",
          "抗拉强度 σb/ MPa",
          "≥",
          "≥",
          "≥",
          "≥",
          "≥",
          "钢材厚度(直径)/mm",
          "钢材厚度(直径)/mm"
        ],
        [
          "牌号",
          "质量 等级",
          "抗拉强度 σb/ MPa",
          "≥",
          "≥",
          "≥",
          "≥",
          "≥",
          "≤16",
          ">16~100"
        ]
      ],
      "sourceId": "jxclsj:129",
      "byteOffset": 6493390,
      "sourceFile": "jxclsj/jxclsj.ysc",
      "scenario": "低合金高强度结构钢"
    },
    {
      "id": "steel:56:1",
      "key": 56,
      "title": "合金结构钢的牌号及化学成分",
      "family": "合金结构钢",
      "standard": [
        "GB/T3077-1999"
      ],
      "path": "机械工程师电子手册/机械工程材料/钢/变形钢/合金结构钢/合金结构钢的牌号及化学成分",
      "notes": "合金结构钢的牌号及化学成分(摘自GB/T3077-1999) (表一) (表二) (表三) (表四)",
      "gradeColumn": 0,
      "fields": [
        {
          "name": "牌号",
          "unit": "",
          "semantics": "",
          "context": "",
          "headers": [
            "牌号"
          ],
          "role": "grade",
          "kind": "strength"
        },
        {
          "name": "C",
          "unit": "%",
          "semantics": "",
          "context": "",
          "headers": [
            "化学成分(质量分数)，%",
            "C(碳)"
          ],
          "role": "property",
          "kind": "grade"
        },
        {
          "name": "Si",
          "unit": "%",
          "semantics": "",
          "context": "",
          "headers": [
            "化学成分(质量分数)，%",
            "Si(硅)"
          ],
          "role": "property",
          "kind": "grade"
        },
        {
          "name": "Mn",
          "unit": "%",
          "semantics": "",
          "context": "",
          "headers": [
            "化学成分(质量分数)，%",
            "Mn(锰)"
          ],
          "role": "property",
          "kind": "grade"
        },
        {
          "name": "Mo",
          "unit": "%",
          "semantics": "",
          "context": "",
          "headers": [
            "化学成分(质量分数)，%",
            "Mo(钼)"
          ],
          "role": "property",
          "kind": "grade"
        },
        {
          "name": "V",
          "unit": "%",
          "semantics": "",
          "context": "",
          "headers": [
            "化学成分(质量分数)，%",
            "V(钒)"
          ],
          "role": "property",
          "kind": "grade"
        },
        {
          "name": "B",
          "unit": "%",
          "semantics": "",
          "context": "",
          "headers": [
            "化学成分(质量分数)，%",
            "B(硼)"
          ],
          "role": "property",
          "kind": "grade"
        }
      ],
      "rows": [
        [
          "20Mn2",
          "0.17~0.24",
          "0.17~0.37",
          "1.40~1.80",
          "",
          "",
          ""
        ],
        [
          "30Mn2",
          "0.27~0.34",
          "0.17~0.37",
          "1.40~1.80",
          "",
          "",
          ""
        ],
        [
          "35Mn2",
          "0.32~0.39",
          "0.17~0.37",
          "1.40~1.80",
          "",
          "",
          ""
        ],
        [
          "40Mn2",
          "0.37~0.44",
          "0.17~0.37",
          "1.40~1.80",
          "",
          "",
          ""
        ],
        [
          "45Mn2",
          "0.42~0.49",
          "0.17~0.37",
          "1.40~1.80",
          "",
          "",
          ""
        ],
        [
          "50Mn2",
          "0.47~0.55",
          "0.17~0.37",
          "1.40~1.80",
          "",
          "",
          ""
        ],
        [
          "20MnV",
          "0.17~0.24",
          "0.17~0.37",
          "1.30~1.60",
          "",
          "0.07~0.12",
          ""
        ],
        [
          "27SiMn",
          "0.24~0.32",
          "1.10~1.40",
          "1.10~1.40",
          "",
          "",
          ""
        ],
        [
          "35SiMn",
          "0.32~0.40",
          "1.10~1.40",
          "1.10~1.40",
          "",
          "",
          ""
        ],
        [
          "42SiMn",
          "0.39~0.45",
          "1.10~1.40",
          "1.10~1.40",
          "",
          "",
          ""
        ],
        [
          "20Mn2MoV",
          "0.17~0.23",
          "0.92~1.20",
          "2.20~2.60",
          "0.30~0.40",
          "0.05~0.12",
          ""
        ],
        [
          "25Mn2MoV",
          "0.22~0.28",
          "0.92~1.20",
          "2.20~2.60",
          "0.30~0.40",
          "0.05~0.12",
          ""
        ],
        [
          "37Mn2MoV",
          "0.33~0.39",
          "0.60~0.90",
          "1.60~1.90",
          "0.40~0.50",
          "0.05~0.12",
          ""
        ],
        [
          "40B",
          "0.37~0.44",
          "0.17~0.37",
          "0.60~0.90",
          "",
          "",
          "0.0005~0.0035"
        ],
        [
          "45B",
          "0.42~0.49",
          "0.17~0.37",
          "0.60~0.90",
          "",
          "",
          "0.0005~0.0035"
        ],
        [
          "50B",
          "0.47~0.55",
          "0.17~0.37",
          "0.60~0.90",
          "",
          "",
          "0.0005~0.0035"
        ],
        [
          "40MnB",
          "0.37~0.44",
          "0.17~0.37",
          "1.10~1.40",
          "",
          "",
          "0.0005~0.0035"
        ],
        [
          "45MnB",
          "0.42~0.49",
          "0.17~0.37",
          "1.10~1.40",
          "",
          "",
          "0.0005~0.0035"
        ]
      ],
      "headerRows": [
        [
          "牌 号",
          "化 学 成 分 (质量分数)，%",
          "化 学 成 分 (质量分数)，%",
          "化 学 成 分 (质量分数)，%",
          "化 学 成 分 (质量分数)，%",
          "化 学 成 分 (质量分数)，%",
          "化 学 成 分 (质量分数)，%"
        ],
        [
          "牌 号",
          "C(碳)",
          "Si(硅)",
          "Mn(锰)",
          "Mo(钼)",
          "V(钒)",
          "B(硼)"
        ]
      ],
      "sourceId": "jxclsj:253",
      "byteOffset": 11226646,
      "sourceFile": "jxclsj/jxclsj.ysc",
      "scenario": "合金结构钢"
    },
    {
      "id": "steel:56:2",
      "key": 56,
      "title": "合金结构钢的牌号及化学成分",
      "family": "合金结构钢",
      "standard": [
        "GB/T3077-1999"
      ],
      "path": "机械工程师电子手册/机械工程材料/钢/变形钢/合金结构钢/合金结构钢的牌号及化学成分",
      "notes": "合金结构钢的牌号及化学成分(摘自GB/T3077-1999) (表一) (表二) (表三) (表四)",
      "gradeColumn": 0,
      "fields": [
        {
          "name": "牌号",
          "unit": "",
          "semantics": "",
          "context": "",
          "headers": [
            "牌号"
          ],
          "role": "grade",
          "kind": "strength"
        },
        {
          "name": "C",
          "unit": "%",
          "semantics": "",
          "context": "",
          "headers": [
            "化学成分(质量分数)，%",
            "C(碳)"
          ],
          "role": "property",
          "kind": "grade"
        },
        {
          "name": "Si",
          "unit": "%",
          "semantics": "",
          "context": "",
          "headers": [
            "化学成分(质量分数)，%",
            "Si(硅)"
          ],
          "role": "property",
          "kind": "grade"
        },
        {
          "name": "Mn",
          "unit": "%",
          "semantics": "",
          "context": "",
          "headers": [
            "化学成分(质量分数)，%",
            "Mn(锰)"
          ],
          "role": "property",
          "kind": "grade"
        },
        {
          "name": "Mo",
          "unit": "%",
          "semantics": "",
          "context": "",
          "headers": [
            "化学成分(质量分数)，%",
            "Mo(钼)"
          ],
          "role": "property",
          "kind": "grade"
        },
        {
          "name": "Cr",
          "unit": "%",
          "semantics": "",
          "context": "",
          "headers": [
            "化学成分(质量分数)，%",
            "Cr(铬)"
          ],
          "role": "property",
          "kind": "grade"
        },
        {
          "name": "V",
          "unit": "%",
          "semantics": "",
          "context": "",
          "headers": [
            "化学成分(质量分数)，%",
            "V(钒)"
          ],
          "role": "property",
          "kind": "grade"
        },
        {
          "name": "Ti",
          "unit": "%",
          "semantics": "",
          "context": "",
          "headers": [
            "化学成分(质量分数)，%",
            "Ti(钛)"
          ],
          "role": "property",
          "kind": "grade"
        },
        {
          "name": "B",
          "unit": "%",
          "semantics": "",
          "context": "",
          "headers": [
            "化学成分(质量分数)，%",
            "B(硼)"
          ],
          "role": "property",
          "kind": "grade"
        },
        {
          "name": "其他",
          "unit": "%",
          "semantics": "",
          "context": "",
          "headers": [
            "化学成分(质量分数)，%",
            "其他"
          ],
          "role": "property",
          "kind": "grade"
        }
      ],
      "rows": [
        [
          "20MnMo",
          "0.16~0.22",
          "0.17~0.37",
          "0.90~1.20",
          "0.20~0.30",
          "",
          "",
          "0.40~0.10",
          "0.0005~0.0035",
          ""
        ],
        [
          "15MnVB",
          "0.12~0.18",
          "0.17~0.37",
          "1.20~1.60",
          "",
          "",
          "0.07~0.12",
          "0.40~0.10",
          "0.0005~0.0035",
          ""
        ],
        [
          "20MnVB",
          "0.17~0.23",
          "0.17~0.37",
          "1.20~1.40",
          "",
          "",
          "0.07~0.12",
          "",
          "0.0005~0.0035",
          ""
        ],
        [
          "40MnVB",
          "0.37~0.44",
          "0.17~0.37",
          "1.10~1.40",
          "",
          "",
          "0.05~0.10",
          "",
          "0.0005~0.0035",
          ""
        ],
        [
          "20MnTiBRE",
          "0.17~0.24",
          "0.17~0.34",
          "1.30~1.60",
          "",
          "",
          "",
          "",
          "0.0005~0.0035",
          ""
        ],
        [
          "25MnTiBRE",
          "0.22~0.28",
          "0.20~0.45",
          "1.30~1.60",
          "",
          "",
          "",
          "",
          "0.0005~0.0035",
          "RE：0.05"
        ],
        [
          "15Cr",
          "0.12~0.18",
          "0.17~0.37",
          "0.40~0.70",
          "",
          "0.70~1.00",
          "",
          "",
          "",
          ""
        ],
        [
          "20Cr",
          "0.17~0.24",
          "0.17~0.37",
          "0.50~0.80",
          "",
          "0.70~1.00",
          "",
          "",
          "",
          ""
        ],
        [
          "30Cr",
          "0.27~0.34",
          "0.17~0.37",
          "0.50~0.80",
          "",
          "0.80~1.10",
          "",
          "",
          "",
          ""
        ],
        [
          "35Cr",
          "0.32~0.39",
          "0.17~0.37",
          "0.50~0.80",
          "",
          "0.80~1.10",
          "",
          "",
          "",
          ""
        ],
        [
          "40Cr",
          "0.37~0.44",
          "0.17~0.37",
          "0.50~0.80",
          "",
          "0.80~1.10",
          "",
          "",
          "",
          ""
        ],
        [
          "45Cr",
          "0.42~0.49",
          "0.17~0.37",
          "0.50~0.80",
          "",
          "0.80~1.10",
          "",
          "",
          "",
          ""
        ],
        [
          "50Cr",
          "0.47~0.54",
          "0.17~0.37",
          "0.50~0.80",
          "",
          "0.80~1.10",
          "",
          "",
          "",
          ""
        ],
        [
          "38CrSi",
          "0.35~0.43",
          "1.00~1.30",
          "0.30~0.60",
          "",
          "1.30~1.60",
          "",
          "",
          "",
          ""
        ],
        [
          "12CrMo",
          "0.08~0.15",
          "0.17~0.37",
          "0.40~0.70",
          "0.40~0.55",
          "0.40~0.70",
          "",
          "",
          "",
          ""
        ],
        [
          "15CrMo",
          "0.12~0.18",
          "0.17~0.37",
          "0.40~0.70",
          "0.40~0.55",
          "0.80~1.10",
          "",
          "",
          "",
          ""
        ],
        [
          "20CrMo",
          "0.17~0.24",
          "0.17~0.37",
          "0.40~0.70",
          "0.15~0.25",
          "0.80~1.10",
          "",
          "",
          "",
          ""
        ]
      ],
      "headerRows": [
        [
          "牌号",
          "化 学 成 分(质量分数)，%",
          "化 学 成 分(质量分数)，%",
          "化 学 成 分(质量分数)，%",
          "化 学 成 分(质量分数)，%",
          "化 学 成 分(质量分数)，%",
          "化 学 成 分(质量分数)，%",
          "化 学 成 分(质量分数)，%",
          "化 学 成 分(质量分数)，%",
