Repository: cyx3705/2026-044

# Norma 代码组件

| 目录或文件 | 内容 |
| --- | --- |
| `Norma/` | 模块本体（权威源）。产物 `Norma.dll` 由宿主装载。 |
| `Norma/eng/` | 发布候选打包脚本（本地用；正式候选由宿主管线构建）。 |
| `Norma.Tests/` | 离线自动验证。可执行文件，全部 PASS 时退出码 0；最后一组用宿主 `ModuleHost` 装载打好的包。 |
| `Test-ProjectContract.ps1` | 只读项目合同检查：版本三处一致、模块身份、页面 owner、目录级别、失效链接、BOM、z-Publish 按字节入库。模块名从 `module.manifest.json` 推出，不用改。 |

`bin/`、`obj/` 是可重建生成物，不入库；发布候选写到根目录 `z-Publish/`。

模块引用宿主发布快照（`2026-023-HistoryVulcan/z-Publish/host`）且 `Private=false`——部署时由宿主提供，
包里不带副本。F 盘工作区里由 `vulcan.dev.start` 生成的 `Directory.Build.user.props` 把快照路径指回来。

```powershell
powershell -NoProfile -ExecutionPolicy Bypass -File .\b-Code\Test-ProjectContract.ps1 -Instantiation
```

File: b-Code/Norma/Formulas/steel.json (part 15 of 35)
      ],
      "rows": [
        [
          "ZGD270-480",
          "化 学 成 分(质量分数)，%"
        ],
        [
          "牌号",
          "C(碳)",
          "Si(硅)",
          "Mn(锰)",
          "Mo(钼)",
          "Cr(铬)",
          "V(钒)",
          "Ti(钛)",
          "B(硼)",
          "其他"
        ]
      ],
      "sourceId": "jxclsj:253",
      "byteOffset": 11226646,
      "sourceFile": "jxclsj/jxclsj.ysc",
      "scenario": "合金结构钢"
    },
    {
      "id": "steel:56:3",
      "key": 56,
      "title": "合金结构钢的牌号及化学成分",
      "family": "合金结构钢",
      "standard": [
        "GB/T3077-1999"
      ],
      "path": "机械工程师电子手册/机械工程材料/钢/变形钢/合金结构钢/合金结构钢的牌号及化学成分",
      "notes": "合金结构钢的牌号及化学成分(摘自GB/T3077-1999) (表一) (表二) (表三) (表四)",
      "gradeColumn": 0,
      "fields": [
        {
          "name": "牌号",
          "unit": "",
          "semantics": "",
          "context": "",
          "headers": [
            "牌号"
          ],
          "role": "grade",
          "kind": "strength"
        },
        {
          "name": "C",
          "unit": "%",
          "semantics": "",
          "context": "",
          "headers": [
            "化学成分(质量分数)，%",
            "C(碳)"
          ],
          "role": "property",
          "kind": "grade"
        },
        {
          "name": "Si",
          "unit": "%",
          "semantics": "",
          "context": "",
          "headers": [
            "化学成分(质量分数)，%",
            "Si(硅)"
          ],
          "role": "property",
          "kind": "grade"
        },
        {
          "name": "Mn",
          "unit": "%",
          "semantics": "",
          "context": "",
          "headers": [
            "化学成分(质量分数)，%",
            "Mn(锰)"
          ],
          "role": "property",
          "kind": "grade"
        },
        {
          "name": "Mo",
          "unit": "%",
          "semantics": "",
          "context": "",
          "headers": [
            "化学成分(质量分数)，%",
            "Mo(钼)"
          ],
          "role": "property",
          "kind": "grade"
        },
        {
          "name": "Cr",
          "unit": "%",
          "semantics": "",
          "context": "",
          "headers": [
            "化学成分(质量分数)，%",
            "Cr(铬)"
          ],
          "role": "property",
          "kind": "grade"
        },
        {
          "name": "V",
          "unit": "%",
          "semantics": "",
          "context": "",
          "headers": [
            "化学成分(质量分数)，%",
            "V(钒)"
          ],
          "role": "property",
          "kind": "grade"
        },
        {
          "name": "其他",
          "unit": "%",
          "semantics": "",
          "context": "",
          "headers": [
            "化学成分(质量分数)，%",
            "其他"
          ],
          "role": "property",
          "kind": "grade"
        }
      ],
      "rows": [
        [
          "30CrMo",
          "0.26~0.34",
          "0.17~0.37",
          "0.40~0.70",
          "0.15~0.25",
          "0.80~1.10",
          "",
          ""
        ],
        [
          "35CrMo",
          "0.32~0.40",
          "0.17~0.37",
          "0.40~0.70",
          "0.15~0.25",
          "0.80~0.70",
          "",
          ""
        ],
        [
          "42CrMo",
          "0.38~0.45",
          "0.17~0.37",
          "0.50~0.80",
          "0.15~0.25",
          "0.90~1.20",
          "",
          ""
        ],
        [
          "12CrMoV",
          "0.08~0.15",
          "0.17~0.37",
          "0.40~0.70",
          "0.25~0.35",
          "0.30~0.60",
          "0.15~0.30",
          ""
        ],
        [
          "35CrMoV",
          "0.30~0.38",
          "0.17~0.37",
          "0.40~0.70",
          "0.20~0.30",
          "1.00~1.30",
          "0.10~0.20",
          ""
        ],
        [
          "12CrMoV",
          "0.08~0.15",
          "0.17~0.37",
          "0.40~0.70",
          "0.25~0.35",
          "0.90~1.20",
          "0.15~0.30",
          ""
        ],
        [
          "25CrMoVA",
          "0.22~0.29",
          "0.17~0.37",
          "0.40~0.70",
          "0.25~0.35",
          "1.50~1.80",
          "0.15~0.30",
          ""
        ],
        [
          "25CrMo1VA",
          "0.22~0.29",
          "0.17~0.37",
          "0.50~0.80",
          "0.90~1.10",
          "2.10~2.50",
          "0.30~0.50",
          ""
        ],
        [
          "38CrMoAl",
          "0.35~0.42",
          "0.20~0.45",
          "0.30~0.60",
          "0.15~0.25",
          "1.35~1.65",
          "",
          "Al： 0.70~1.10"
        ],
        [
          "40CrV",
          "0.37~0.44",
          "0.17~0.37",
          "0.50~0.80",
          "",
          "0.80~1.10",
          "0.10~0.20",
          ""
        ],
        [
          "50CrVA",
          "0.47~0.54",
          "0.17~0.37",
          "0.50~0.80",
          "",
          "0.80~1.10",
          "0.10~0.20",
          ""
        ],
        [
          "15CrMn",
          "0.12~0.18",
          "0.17~0.37",
          "1.10~1.40",
          "",
          "0.40~0.70",
          "",
          ""
        ]
      ],
      "headerRows": [
        [
          "牌 号",
          "化 学 成 分 (质量分数)，%",
          "化 学 成 分 (质量分数)，%",
          "化 学 成 分 (质量分数)，%",
          "化 学 成 分 (质量分数)，%",
          "化 学 成 分 (质量分数)，%",
          "化 学 成 分 (质量分数)，%",
          "化 学 成 分 (质量分数)，%"
        ],
        [
          "牌 号",
          "C(碳)",
          "Si(硅)",
          "Mn(锰)",
          "Mo(钼)",
          "Cr(铬)",
          "V(钒)",
          "其 他"
        ]
      ],
      "sourceId": "jxclsj:253",
      "byteOffset": 11226646,
      "sourceFile": "jxclsj/jxclsj.ysc",
      "scenario": "合金结构钢"
    },
    {
      "id": "steel:56:4",
      "key": 56,
      "title": "合金结构钢的牌号及化学成分",
      "family": "合金结构钢",
      "standard": [
        "GB/T3077-1999"
      ],
      "path": "机械工程师电子手册/机械工程材料/钢/变形钢/合金结构钢/合金结构钢的牌号及化学成分",
      "notes": "合金结构钢的牌号及化学成分(摘自GB/T3077-1999) (表一) (表二) (表三) (表四)",
      "gradeColumn": 0,
      "fields": [
        {
          "name": "牌号",
          "unit": "",
          "semantics": "",
          "context": "",
          "headers": [
            "牌号"
          ],
          "role": "grade",
          "kind": "strength"
        },
        {
          "name": "C",
          "unit": "%",
          "semantics": "",
          "context": "",
          "headers": [
            "化学成分(质量分数)，%",
            "C(碳)"
          ],
          "role": "property",
          "kind": "grade"
        },
        {
          "name": "Si",
          "unit": "%",
          "semantics": "",
          "context": "",
          "headers": [
            "化学成分(质量分数)，%",
            "Si(硅)"
          ],
          "role": "property",
          "kind": "grade"
        },
        {
          "name": "Mn",
          "unit": "%",
          "semantics": "",
          "context": "",
          "headers": [
            "化学成分(质量分数)，%",
            "Mn(锰)"
          ],
          "role": "property",
          "kind": "grade"
        },
        {
          "name": "Mo",
          "unit": "%",
          "semantics": "",
          "context": "",
          "headers": [
            "化学成分(质量分数)，%",
            "Mo(钼)"
          ],
          "role": "property",
          "kind": "grade"
        },
        {
          "name": "Cr",
          "unit": "%",
          "semantics": "",
          "context": "",
          "headers": [
            "化学成分(质量分数)，%",
            "Cr(铬)"
          ],
          "role": "property",
          "kind": "grade"
        },
        {
          "name": "Ni",
          "unit": "%",
          "semantics": "",
          "context": "",
          "headers": [
            "化学成分(质量分数)，%",
            "Ni(镍)"
          ],
          "role": "property",
          "kind": "grade"
        },
        {
          "name": "V",
          "unit": "%",
          "semantics": "",
          "context": "",
          "headers": [
            "化学成分(质量分数)，%",
            "V(钒)"
          ],
          "role": "property",
          "kind": "grade"
        },
        {
          "name": "Ti",
          "unit": "%",
          "semantics": "",
          "context": "",
          "headers": [
            "化学成分(质量分数)，%",
            "Ti(钛)"
          ],
          "role": "property",
          "kind": "grade"
        },
        {
          "name": "其他",
          "unit": "%",
          "semantics": "",
          "context": "",
          "headers": [
            "其他"
          ],
          "role": "property",
          "kind": "grade"
        }
      ],
      "rows": [
        [
          "20CrMn",
          "0.17~0.23",
          "0.17~0.37",
          "0.90~1.20",
          "",
          "",
          "",
          "",
          "",
          ""
        ],
        [
          "40CrMn",
          "0.37~0.45",
          "0.17~0.37",
          "0.90~1.20",
          "",
          "0.90~1.20",
          "",
          "",
          "",
          ""
        ],
        [
          "20CrMnSi",
          "0.17~0.23",
          "0.90~1.20",
          "0.80~1.10",
          "",
          "0.80~1.10",
          "",
          "",
          "",
          ""
        ],
        [
          "25CrMnSi",
          "0.22~0.29",
          "0.90~1.20",
          "0.80~1.10",
          "",
          "0.80~1.10",
          "",
          "",
          "",
          ""
        ],
        [
          "30CrMnSi",
          "0.27~0.34",
          "0.90~1.20",
          "0.80~1.10",
          "",
          "",
          "",
          "",
          "",
          ""
        ],
        [
          "35CrMnSiA",
          "0.32~0.39",
          "1.10~1.40",
          "0.80~1.10",
          "",
          "1.10~1.40",
          "",
          "",
          "",
          ""
        ],
        [
          "20CrMnMo",
          "0.17~0.23",
          "0.17~0.37",
          "0.90~1.20",
          "0.20~0.30",
          "1.10~1.40",
          "",
          "",
          "",
          ""
        ],
        [
          "40CrMnMo",
          "0.37~0.45",
          "0.17~0.37",
          "0.90~1.20",
          "0.20~0.30",
          "0.90~1.20",
          "",
          "",
          "",
          ""
        ],
        [
          "20CrMnTi",
          "0.17~0.23",
          "0.17~0.37",
          "0.80~1.10",
          "",
          "1.00~1.30",
          "",
          "",
          "0.40~0.10",
          ""
        ],
        [
          "30CrMnTi",
          "0.24~0.32",
          "0.17~0.37",
          "0.80~1.10",
          "",
          "1.00~1.30",
          "",
          "",
          "0.40~0.10",
          ""
        ],
        [
          "20CrNi",
          "0.17~0.23",
          "0.17~0.37",
          "0.40~0.70",
          "",
          "0.45~0.75",
          "1.00~1.40",
          "",
          "",
          ""
        ],
        [
          "40CrNi",
          "0.37~0.44",
          "0.17~0.37",
          "0.50~0.80",
          "",
          "0.45~0.75",
          "1.00~1.40",
          "",
          "",
          ""
        ],
        [
          "45CrNi",
          "0.42~0.49",
          "0.17~0.37",
          "0.50~0.80",
          "",
          "0.45~0.75",
          "1.00~1.40",
          "",
          "",
          ""
        ],
        [
          "50CrNi",
          "0.47~0.54",
          "0.17~0.37",
          "0.50~0.80",
          "",
          "0.45~0.75",
          "1.00~1.40",
          "",
          "",
          ""
        ],
        [
          "12CrNi2",
          "0.10~0.17",
          "0.17~0.37",
          "0.30~0.60",
          "",
          "0.60~0.90",
          "1.50~2.00",
          "",
          "",
          ""
        ],
        [
          "12CrNi3",
          "0.10~0.17",
          "0.17~0.37",
          "0.30~0.60",
          "",
          "0.60~0.90",
          "2.75~3.25",
          "",
          "",
          ""
        ],
        [
          "20CrNi3",
          "0.17~0.24",
          "0.17~0.37",
          "0.30~0.60",
          "",
          "0.60~0.90",
          "2.75~3.25",
          "",
          "",
          ""
        ],
        [
          "30CrNi3",
          "0.27~0.34",
          "0.17~0.37",
          "0.30~0.60",
          "",
          "0.60~0.90",
          "2.75~3.25",
          "",
          "",
          ""
        ],
        [
          "37CrNi3",
          "0.34~0.41",
          "0.17~0.37",
          "0.30~0.60",
          "",
          "1.20~1.60",
          "3.00~3.50",
          "",
          "",
          ""
        ],
        [
          "12Cr2Ni4",
          "0.10~0.17",
          "0.17~0.37",
          "0.30~0.60",
          "",
          "1.25~1.75",
          "3.25~3.75",
          "",
          "",
          ""
        ],
        [
          "20Cr2Ni4",
          "0.17~0.23",
          "0.17~0.37",
          "0.30~0.60",
          "",
          "1.25~1.75",
          "3.25~3.75",
          "",
          "",
          ""
        ],
        [
          "20CrNiMo",
          "0.17~0.23",
          "0.17~0.37",
          "0.60~0.95",
          "0.20~0.30",
          "0.40~0.70",
          "0.35~0.75",
          "",
          "",
          ""
        ],
        [
          "40CrNiMoA",
          "0.37~0.44",
          "0.17~0.37",
          "0.50~0.80",
          "0.15~0.25",
          "0.60~0.90",
          "1.25~1.75",
          "",
          "",
          ""
        ],
        [
          "45CrNiMoVA",
          "0.42~0.49",
          "0.17~0.37",
          "0.50~0.80",
          "0.20~0.30",
          "0.80~1.10",
          "1.30~1.80",
          "0.10~0.20",
          "",
          ""
        ],
        [
          "18Cr2Ni4WA",
          "0.13~0.19",
          "0.17~0.37",
          "0.30~0.60",
          "",
          "1.35~1.65",
          "4.00~4.50",
          "",
          "",
          "W：0.80~1.20"
        ],
        [
          "25Cr2Ni4WA",
          "0.21~0.28",
          "0.17~0.37",
          "0.30~0.60",
          "",
          "1.35~1.65",
          "4.00~4.50",
          "",
          "",
          "W：0.80~1.20"
        ]
      ],
      "headerRows": [
        [
          "牌 号",
          "化 学 成 分 (质量分数)，%",
          "化 学 成 分 (质量分数)，%",
          "化 学 成 分 (质量分数)，%",
          "化 学 成 分 (质量分数)，%",
          "化 学 成 分 (质量分数)，%",
          "化 学 成 分 (质量分数)，%",
          "化 学 成 分 (质量分数)，%",
          "化 学 成 分 (质量分数)，%",
          ""
        ],
        [
          "牌 号",
          "C(碳)",
          "Si(硅)",
          "Mn(锰)",
          "Mo(钼)",
          "Cr(铬)",
          "Ni(镍)",
          "V(钒)",
          "Ti(钛)",
          "其 他"
        ]
      ],
      "sourceId": "jxclsj:253",
      "byteOffset": 11226646,
      "sourceFile": "jxclsj/jxclsj.ysc",
      "scenario": "合金结构钢"
    },
    {
      "id": "steel:57:1",
      "key": 57,
      "title": "合金结构钢的纵向力学性能(摘自GB/T3077-1999)",
      "family": "合金结构钢",
      "standard": [
        "GB/T3077-1999"
      ],
      "path": "机械工程师电子手册/机械工程材料/钢/变形钢/合金结构钢/合金结构钢的纵向力学性能",
      "notes": "合金结构钢的纵向力学性能(摘自GB/T3077-1999) (表一) (表二)",
      "gradeColumn": 0,
      "fields": [
        {
          "name": "牌号",
          "unit": "",
          "semantics": "",
          "context": "",
          "headers": [
            "牌号"
          ],
          "role": "grade",
          "kind": "strength"
        },
        {
          "name": "试样毛坯尺寸/mm",
          "unit": "mm",
          "semantics": "",
          "context": "",
          "headers": [
            "试样毛坯尺寸/mm"
          ],
          "role": "condition",
          "kind": "strength"
        },
        {
          "name": "热处理；淬火；温度/℃；第一次淬火",
          "unit": "℃",
          "semantics": "",
          "context": "",
          "headers": [
            "热处理",
            "淬火",
            "温度/℃",
            "第一次淬火"
          ],
          "role": "condition",
          "kind": "strength"
        },
        {
          "name": "热处理；淬火；温度/℃；第二次淬火",
          "unit": "℃",
          "semantics": "",
          "context": "",
          "headers": [
            "热处理",
            "淬火",
            "温度/℃",
            "第二次淬火"
          ],
          "role": "condition",
          "kind": "strength"
        },
        {
          "name": "热处理；淬火；冷却剂",
          "unit": "",
          "semantics": "",
          "context": "",
          "headers": [
            "热处理",
            "淬火",
            "冷却剂"
          ],
          "role": "condition",
          "kind": "strength"
        },
        {
          "name": "热处理；回火；温度/℃",
          "unit": "℃",
          "semantics": "",
          "context": "",
          "headers": [
            "热处理",
            "回火",
            "温度/℃"
          ],
          "role": "condition",
          "kind": "strength"
        },
        {
          "name": "热处理；回火；冷却剂",
          "unit": "",
          "semantics": "",
          "context": "",
          "headers": [
            "热处理",
            "回火",
            "冷却剂"
          ],
          "role": "condition",
          "kind": "strength"
        },
        {
          "name": "抗拉强度",
          "unit": "MPa",
          "semantics": "min",
          "context": "",
          "headers": [
            "力学性能≥",
            "抗拉强度σb/MPa"
          ],
          "role": "property",
          "kind": "strength"
        },
        {
          "name": "屈服点",
          "unit": "MPa",
          "semantics": "min",
          "context": "",
          "headers": [
            "力学性能≥",
            "屈服点σs/MPa"
          ],
          "role": "property",
          "kind": "strength"
        },
        {
          "name": "伸长率δ5",
          "unit": "%",
          "semantics": "min",
          "context": "",
          "headers": [
            "力学性能≥",
            "伸长率δ5(%)"
          ],
          "role": "property",
          "kind": "strength"
        },
        {
          "name": "断面收缩率",
          "unit": "%",
          "semantics": "min",
          "context": "",
          "headers": [
            "力学性能≥",
            "断面收缩率ψ(%)"
          ],
          "role": "property",
          "kind": "strength"
        },
        {
          "name": "冲击功Ak",
          "unit": "J",
          "semantics": "min",
          "context": "",
          "headers": [
            "力学性能≥",
            "冲击功Ak/J"
          ],
          "role": "property",
          "kind": "strength"
        },
        {
          "name": "硬度HBS",
          "unit": "HBS",
          "semantics": "max",
          "context": "钢材退火或高温回火供应状态布氏",
          "headers": [
            "钢材退火或高温回火供应状态布氏硬度(HBS)≤"
          ],
          "role": "property",
          "kind": "strength"
        }
      ],
      "rows": [
        [
          "20Mn2",
          "15",
          "850 880",
          "",
          "水、油 水、油",
          "200 440",
          "水、空 水、空",
          "785",
          "590",
          "10",
          "40",
          "47",
          "187"
        ],
        [
          "30Mn2",
          "25",
          "840",
          "",
          "水",
          "500",
          "水",
          "785",
          "635",
          "12",
          "45",
          "63",
          "207"
        ],
        [
          "35Mn2",
          "25",
          "840",
          "",
          "水",
          "500",
          "水",
          "835",
          "685",
          "12",
          "45",
          "55",
          "207"
        ],
        [
          "40Mn2",
          "25",
          "840",
          "",
          "水",
          "540",
          "水",
          "885",
          "735",
          "12",
          "45",
          "55",
          "217"
        ],
        [
          "45Mn2",
          "25",
          "840",
          "",
          "油",
          "550",
          "水、油",
          "885",
          "735",
          "10",
          "45",
          "47",
          "217"
        ],
        [
          "50Mn2",
          "25",
          "820",
          "",
          "油",
          "550",
          "水、油",
          "930",
          "785",
          "9",
          "40",
          "39",
          "229"
        ],
        [
          "20MnV",
          "15",
          "880",
          "",
          "水、油",
          "200",
          "水、空",
          "785",
          "590",
          "10",
          "40",
          "55",
          "187"
        ],
        [
          "27SiMn",
          "25",
          "920",
          "",
          "水",
          "450",
          "水、油",
          "980",
          "835",
          "12",
          "40",
          "39",
          "217"
        ],
        [
          "35SiMn",
          "25",
          "900",
          "",
          "水",
          "570",
          "水、油",
          "885",
          "735",
          "15",
          "45",
          "47",
          "229"
        ],
        [
          "42SiMn",
          "25",
          "880",
          "",
          "水",
          "590",
          "水",
          "885",
          "735",
          "15",
          "40",
          "47",
          "229"
        ],
        [
          "20SiMn2MoV",
          "试样",
          "900",
          "",
          "油",
          "200",
          "水、空",
          "1375",
          "",
          "10",
          "45",
          "55",
          "269"
        ],
        [
          "25SiMn2MoV",
          "试样",
          "900",
          "",
          "油",
          "200",
          "水、空",
          "1470",
          "",
          "10",
          "40",
          "47",
          "269"
        ],
        [
          "37SiMn2MoV",
          "25",
          "870",
          "",
          "水、油",
          "650",
          "水、空",
          "980",
          "835",
          "12",
          "50",
          "63",
          "269"
        ],
        [
          "40B",
          "25",
          "840",
          "",
          "水",
          "550",
          "水",
          "785",
          "635",
          "12",
          "45",
          "55",
          "207"
        ],
        [
          "45B",
          "25",
          "840",
          "",
          "水",
          "550",
          "水",
          "835",
          "685",
          "12",
          "45",
          "47",
          "217"
        ],
        [
          "50B",
          "20",
          "840",
          "",
          "油",
          "600",
          "空",
          "785",
          "540",
          "10",
          "45",
          "39",
          "207"
        ],
        [
          "40MnB",
          "25",
          "850",
          "",
          "油",
          "500",
          "水、油",
          "980",
          "785",
          "10",
          "45",
          "47",
          "207"
        ],
        [
          "45MnB",
          "25",
          "840",
          "",
          "油",
          "500",
          "水、油",
          "1030",
          "835",
          "9",
          "40",
          "39",
          "217"
        ],
        [
          "20Mn2B",
          "15",
          "880",
          "",
          "油",
          "200",
          "水、空",
          "980",
          "785",
          "10",
          "45",
          "55",
          "187"
        ],
        [
          "20MnMoB",
          "15",
          "880",
          "",
          "油",
          "200",
          "油、空",
          "1080",
          "885",
          "40",
          "50",
          "55",
          "207"
        ],
        [
          "15MnVB",
          "15",
          "860",
          "",
          "油",
          "200",
          "水、空",
          "885",
          "635",
          "10",
          "45",
          "55",
          "207"
        ],
        [
          "40MnVB",
          "25",
          "850",
          "",
          "油",
          "520",
          "水、油",
          "980",
          "785",
          "10",
          "45",
          "47",
          "207"
        ],
        [
          "20MnTiB",
          "15",
          "860",
          "",
          "油",
          "200",
          "水、空",
          "1100",
          "930",
          "10",
          "45",
          "55",
          "187"
        ],
        [
          "25MnTiBRE",
          "试样",
          "860",
          "",
          "油",
          "200",
          "水、空",
          "1375",
          "",
          "40",
          "40",
          "47",
          "229"
        ],
        [
          "15Cr",
          "15",
          "880",
          "800",
          "水、油",
          "200",
          "水、空",
          "735",
          "490",
          "11",
          "45",
          "55",
          "179"
        ],
        [
          "20Cr",
          "15",
          "880",
          "800",
          "水、油",
          "200",
          "水、空",
          "835",
          "540",
          "10",
          "40",
          "47",
          "179"
        ],
        [
          "30Cr",
          "25",
          "860",
          "",
          "油",
          "500",
          "水、油",
          "885",
          "685",
          "11",
          "45",
          "47",
          "187"
        ],
        [
          "35Cr",
          "25",
          "860",
          "",
          "油",
          "500",
          "水、油",
          "930",
          "735",
          "11",
          "45",
          "47",
          "207"
        ],
        [
          "40Cr",
          "25",
          "850",
          "",
          "油",
          "520",
          "水、油",
          "980",
          "785",
          "9",
          "45",
          "47",
          "207"
        ],
        [
          "45Cr",
          "25",
          "840",
          "",
          "油",
          "520",
          "水、油",
          "1030",
          "835",
          "9",
          "40",
          "39",
          "217"
        ],
        [
          "50Cr",
          "25",
          "830",
          "",
          "油",
          "520",
          "水、油",
          "1080",
          "935",
          "9",
          "40",
          "39",
          "229"
        ],
        [
          "38CrSi",
          "25",
          "900",
          "",
          "油",
          "600",
          "水、油",
          "980",
          "835",
          "12",
          "50",
          "55",
          "255"
        ],
        [
          "12CrMo",
          "30",
          "900",
          "",
          "空",
          "650",
          "水、油",
          "410",
          "265",
          "24",
          "60",
          "110",
          "179"
        ],
        [
          "15CrMo",
          "30",
          "900",
          "",
          "空",
          "650",
          "空",
          "440",
          "295",
          "22",
          "60",
          "94",
          "179"
        ],
        [
          "20CrMo",
          "15",
          "880",
          "",
          "水、油",
          "500",
          "水、油",
          "885",
          "685",
          "12",
          "50",
          "78",
          "197"
        ],
        [
          "30CrMo",
          "25",
          "880",
          "",
          "水、油",
          "540",
          "水、油",
          "930",
          "785",
          "12",
          "50",
          "63",
          "229"
        ],
        [
          "35CrMo",
          "25",
          "850",
          "",
          "油",
          "550",
          "水、油",
          "980",
          "835",
          "12",
          "45",
          "63",
          "229"
        ],
        [
          "42CrMo",
          "25",
          "850",
          "",
          "油",
          "560",
          "水、油",
          "1080",
          "930",
          "12",
          "45",
          "63",
          "217"
        ],
        [
          "12CrMoV",
          "30",
          "970",
          "",
          "空",
          "750",
          "空",
          "440",
          "225",
          "22",
          "50",
          "78",
          "241"
        ],
        [
          "35CrMoV",
          "25",
          "900",
          "",
          "油",
          "630",
          "水、油",
          "1080",
          "930",
          "10",
          "50",
          "71",
          "241"
        ],
        [
          "12Cr1MoV",
          "30",
          "970",
          "",
          "空",
          "750",
          "空",
          "490",
          "245",
          "22",
          "50",
          "71",
          "179"
        ],
        [
          "25Cr2MoVA",
          "25",
          "900",
          "",
          "油",
          "640",
          "空",
          "930",
          "785",
          "14",
          "55",
          "63",
          "241"
        ]
      ],
      "headerRows": [
        [
          "牌 号",
          "试样毛坯尺寸 / mm",
          "热 处 理",
          "热 处 理",
          "热 处 理",
          "热 处 理",
          "热 处 理",
          "力 学 性 能≥",
          "力 学 性 能≥",
          "力 学 性 能≥",
          "力 学 性 能≥",
          "力 学 性 能≥",
          "钢材退火或高温回火供应状态布氏硬度(HBS)≤"
        ],
        [
          "牌 号",
          "试样毛坯尺寸 / mm",
          "淬 火",
          "淬 火",
          "淬 火",
          "回 火",
          "回 火",
          "抗拉强度 σb / MPa",
          "屈服点 σs / MPa",
          "伸长率 δ5 (%)",
          "断面收缩率 ψ(%)",
          "冲击功 Ak / J",
          "钢材退火或高温回火供应状态布氏硬度(HBS)≤"
        ],
        [
          "牌 号",
          "试样毛坯尺寸 / mm",
          "温度/ ℃",
          "温度/ ℃",
          "冷却剂",
          "温度 / ℃",
          "冷却剂",
          "抗拉强度 σb / MPa",
          "屈服点 σs / MPa",
          "伸长率 δ5 (%)",
          "断面收缩率 ψ(%)",
          "冲击功 Ak / J",
          "钢材退火或高温回火供应状态布氏硬度(HBS)≤"
        ],
        [
          "牌 号",
          "试样毛坯尺寸 / mm",
          "第一次淬火",
          "第二次淬火",
          "冷却剂",
          "温度 / ℃",
          "冷却剂",
          "抗拉强度 σb / MPa",
          "屈服点 σs / MPa",
          "伸长率 δ5 (%)",
          "断面收缩率 ψ(%)",
          "冲击功 Ak / J",
          "钢材退火或高温回火供应状态布氏硬度(HBS)≤"
        ]
      ],
      "sourceId": "jxclsj:254",
      "byteOffset": 11417278,
      "sourceFile": "jxclsj/jxclsj.ysc",
      "scenario": "合金结构钢"
    },
    {
      "id": "steel:57:2",
      "key": 57,
      "title": "合金结构钢的纵向力学性能(摘自GB/T3077-1999)",
      "family": "合金结构钢",
      "standard": [
        "GB/T3077-1999"
      ],
      "path": "机械工程师电子手册/机械工程材料/钢/变形钢/合金结构钢/合金结构钢的纵向力学性能",
      "notes": "合金结构钢的纵向力学性能(摘自GB/T3077-1999) (表一) (表二)",
      "gradeColumn": 0,
      "fields": [
        {
          "name": "牌号",
          "unit": "",
          "semantics": "",
          "context": "",
          "headers": [
            "牌号"
          ],
          "role": "grade",
          "kind": "strength"
        },
        {
          "name": "试样毛坯尺寸/mm",
          "unit": "mm",
          "semantics": "",
          "context": "",
          "headers": [
            "试样毛坯尺寸/mm"
          ],
          "role": "condition",
          "kind": "strength"
        },
        {
          "name": "热处理；淬火；温度/℃；第一次淬火",
          "unit": "℃",
          "semantics": "",
          "context": "",
          "headers": [
            "热处理",
            "淬火",
            "温度/℃",
            "第一次淬火"
          ],
          "role": "condition",
          "kind": "strength"
        },
        {
          "name": "热处理；淬火；温度/℃；第二次淬火",
          "unit": "℃",
          "semantics": "",
          "context": "",
          "headers": [
            "热处理",
            "淬火",
            "温度/℃",
            "第二次淬火"
          ],
          "role": "condition",
          "kind": "strength"
        },
        {
          "name": "热处理；淬火；冷却剂",
          "unit": "",
          "semantics": "",
          "context": "",
          "headers": [
            "热处理",
            "淬火",
            "冷却剂"
          ],
          "role": "condition",
          "kind": "strength"
        },
        {
          "name": "热处理；回火；温度/℃",
          "unit": "℃",
          "semantics": "",
          "context": "",
          "headers": [
            "热处理",
            "回火",
            "温度/℃"
          ],
          "role": "condition",
          "kind": "strength"
        },
        {
          "name": "热处理；回火；冷却剂",
          "unit": "",
          "semantics": "",
          "context": "",
          "headers": [
            "热处理",
            "回火",
            "冷却剂"
          ],
          "role": "condition",
          "kind": "strength"
        },
        {
          "name": "抗拉强度",
          "unit": "MPa",
          "semantics": "min",
          "context": "",
          "headers": [
            "力学性能≥",
            "抗拉强度σb/MPa"
          ],
          "role": "property",
          "kind": "strength"
        },
        {
          "name": "屈服点",
          "unit": "MPa",
          "semantics": "min",
          "context": "",
          "headers": [
            "力学性能≥",
            "屈服点σs/MPa"
          ],
          "role": "property",
          "kind": "strength"
        },
        {
          "name": "伸长率δ5",
          "unit": "%",
          "semantics": "min",
          "context": "",
          "headers": [
            "力学性能≥",
            "伸长率δ5(%)"
          ],
          "role": "property",
          "kind": "strength"
        },
        {
          "name": "断面收缩率",
          "unit": "%",
          "semantics": "min",
          "context": "",
          "headers": [
            "力学性能≥",
            "断面收缩率ψ(%)"
          ],
          "role": "property",
          "kind": "strength"
        },
        {
          "name": "冲击功Ak",
          "unit": "J",
          "semantics": "min",
          "context": "",
          "headers": [
            "力学性能≥",
            "冲击功Ak/J"
          ],
          "role": "property",
          "kind": "strength"
        },
        {
          "name": "硬度HBS",
          "unit": "HBS",
          "semantics": "max",
          "context": "钢材退火或高温回火供应状态布氏",
          "headers": [
            "钢材退火或高温回火供应状态布氏硬度(HBS)≤"
          ],
          "role": "property",
          "kind": "strength"
        }
      ],
      "rows": [
        [
          "25Cr2Mo1VA",
          "25",
          "1040",
          "",
          "空",
          "700",
          "空",
          "735",
          "590",
          "16",
          "50",
          "47",
          "241"
        ],
        [
          "38CrMoA1",
          "30",
          "940",
          "",
          "水、油",
          "640",
          "水、油",
          "980",
          "835",
          "14",
          "50",
          "71",
          "229"
        ],
        [
          "40CrV",
          "25",
          "880",
          "",
          "油",
          "650",
          "水、油",
          "885",
          "735",
          "10",
          "50",
          "71",
          "241"
        ],
        [
          "50CrVA",
          "25",
          "860",
          "",
          "油",
          "500",
          "水、油",
          "1275",
          "1130",
          "10",
          "40",
          "",
          "255"
        ],
        [
          "15CrMn",
          "15",
          "880",
          "",
          "油",
          "200",
          "水、空",
          "785",
          "590",
          "12",
          "50",
          "47",
          "179"
        ],
        [
          "20CrMn",
          "15",
          "850",
          "",
          "油",
          "200",
          "水、空",
          "930",
          "735",
          "10",
          "45",
          "47",
          "187"
        ],
        [
          "40CrMn",
          "25",
          "840",
          "",
          "油",
          "550",
          "水、油",
          "980",
          "835",
          "9",
          "45",
          "47",
          "229"
        ],
        [
          "20CrMnSi",
          "25",
          "880",
          "",
          "油",
          "480",
          "水、油",
          "785",
          "635",
          "12",
          "45",
          "55",
          "209"
        ],
        [
          "25CrMnSi",
          "25",
          "880",
          "",
          "油",
          "480",
          "水、油",
          "1080",
          "885",
          "10",
          "40",
          "39",
          "217"
        ],
        [
          "30CrMnSi",
          "25",
          "880",
          "",
          "油",
          "520",
          "水、油",
          "1080",
          "885",
          "10",
          "45",
          "39",
          "229"
        ],
        [
          "35CrMnSiA",
          "试样",
          "880",
          "",
          "油",
          "230",
          "水、空",
          "1620",
          "",
          "9",
          "40",
          "39",
          "229"
        ],
        [
          "20CrMnrMo",
          "15",
          "850",
          "",
          "油",
          "200",
          "水、空",
          "1175",
          "885",
          "10",
          "45",
          "55",
          "217"
        ],
        [
          "40CrMnrMo",
          "25",
          "850",
          "",
          "油",
          "600",
          "水、油",
          "980",
          "785",
          "10",
          "45",
          "63",
          "217"
        ],
        [
          "20CrMnTi",
          "15",
          "880",
          "870",
          "油",
          "200",
          "水、空",
          "1080",
          "835",
          "10",
          "45",
          "55",
          "217"
        ],
        [
          "30CrMnTi",
          "试样",
          "880",
          "850",
          "油",
          "200",
          "水、空",
          "1470",
          "",
          "9",
          "40",
          "47",
          "229"
        ],
        [
          "20CrNi",
          "25",
          "850",
          "",
          "水、油",
          "460",
          "水、油",
          "785",
          "590",
          "10",
          "50",
          "63",
          "197"
        ],
        [
          "40CrNi",
          "25",
          "820",
          "",
          "油",
          "500",
          "水、油",
          "980",
          "785",
          "10",
          "45",
          "55",
          "241"
        ],
        [
          "45CrNi",
          "25",
          "820",
          "",
          "油",
          "530",
          "水、油",
          "980",
          "785",
          "10",
          "45",
          "55",
          "255"
        ],
        [
          "50CrNi",
          "25",
          "820",
          "",
          "油",
          "500",
          "水、油",
          "1080",
          "835",
          "8",
          "40",
          "39",
          "255"
        ],
        [
          "12CrNi2",
          "15",
          "860",
          "780",
          "水、油",
          "200",
          "水、空",
          "785",
          "590",
          "12",
          "50",
          "63",
          "207"
        ],
        [
          "12CrNi3",
          "15",
          "860",
          "780",
          "油",
          "200",
          "水、空",
          "930",
          "685",
          "11",
          "50",
          "71",
          "217"
        ],
        [
          "20CrNi3",
          "25",
          "830",
          "",
          "水、油",
          "480",
          "水、油",
          "930",
          "735",
          "11",
          "55",
          "78",
          "241"
        ],
        [
          "30CrNi3",
          "25",
          "820",
          "",
          "油",
          "500",
          "水、油",
          "980",
          "785",
          "9",
          "45",
          "63",
          "241"
        ],
        [
          "37CrNi3",
          "25",
          "820",
          "",
          "油",
          "500",
          "水、油",
          "1130",
          "980",
          "10",
          "50",
          "71",
          "269"
        ],
        [
          "12Cr2Ni4",
          "15",
          "860",
          "780",
          "油",
          "200",
          "水、空",
          "1080",
          "835",
          "10",
          "50",
          "47",
          "269"
        ],
        [
          "20Cr2Ni4",
          "15",
          "880",
          "780",
          "油",
          "200",
          "水、空",
          "1175",
          "1080",
          "10",
          "45",
          "63",
          "269"
        ],
        [
          "20CrNiMo",
          "15",
          "850",
