Repository: cyx3705/2026-044

# Norma 代码组件

| 目录或文件 | 内容 |
| --- | --- |
| `Norma/` | 模块本体（权威源）。产物 `Norma.dll` 由宿主装载。 |
| `Norma/eng/` | 发布候选打包脚本（本地用；正式候选由宿主管线构建）。 |
| `Norma.Tests/` | 离线自动验证。可执行文件，全部 PASS 时退出码 0；最后一组用宿主 `ModuleHost` 装载打好的包。 |
| `Test-ProjectContract.ps1` | 只读项目合同检查：版本三处一致、模块身份、页面 owner、目录级别、失效链接、BOM、z-Publish 按字节入库。模块名从 `module.manifest.json` 推出，不用改。 |

`bin/`、`obj/` 是可重建生成物，不入库；发布候选写到根目录 `z-Publish/`。

模块引用宿主发布快照（`2026-023-HistoryVulcan/z-Publish/host`）且 `Private=false`——部署时由宿主提供，
包里不带副本。F 盘工作区里由 `vulcan.dev.start` 生成的 `Directory.Build.user.props` 把快照路径指回来。

```powershell
powershell -NoProfile -ExecutionPolicy Bypass -File .\b-Code\Test-ProjectContract.ps1 -Instantiation
```

File: b-Code/Norma/Formulas/steel.json (part 16 of 35)
      ],
      "rows": [
        [
          "ZGD270-480",
          "",
          "油",
          "200",
          "空",
          "980",
          "785",
          "9",
          "40",
          "47",
          "197"
        ],
        [
          "40CrNiMoA",
          "25",
          "850",
          "",
          "油",
          "600",
          "水、油",
          "980",
          "835",
          "12",
          "55",
          "78",
          "269"
        ],
        [
          "45CrNiMoVA",
          "试样",
          "860",
          "",
          "油",
          "460",
          "油",
          "1470",
          "1325",
          "7",
          "35",
          "31",
          "269"
        ],
        [
          "18Cr2Ni4MoWA",
          "15",
          "950",
          "850",
          "空",
          "200",
          "水、空",
          "1175",
          "835",
          "10",
          "45",
          "78",
          "269"
        ],
        [
          "25Cr2Ni4MoWA",
          "25",
          "850",
          "",
          "油",
          "550",
          "水、油",
          "1080",
          "930",
          "11",
          "45",
          "71",
          "269"
        ]
      ],
      "headerRows": [
        [
          "牌 号",
          "试样毛坯尺寸 / mm",
          "热 处 理",
          "热 处 理",
          "热 处 理",
          "热 处 理",
          "热 处 理",
          "力 学 性 能≥",
          "力 学 性 能≥",
          "力 学 性 能≥",
          "力 学 性 能≥",
          "力 学 性 能≥",
          "钢材退火或高温回火供应状态布氏硬度(HBS)≤"
        ],
        [
          "牌 号",
          "试样毛坯尺寸 / mm",
          "淬 火",
          "淬 火",
          "淬 火",
          "回 火",
          "回 火",
          "抗拉强度 σb / MPa",
          "屈服点 σs / MPa",
          "伸长率 δ5 (%)",
          "断面收缩率 ψ(%)",
          "冲击功 Ak / J",
          "钢材退火或高温回火供应状态布氏硬度(HBS)≤"
        ],
        [
          "牌 号",
          "试样毛坯尺寸 / mm",
          "温度/ ℃",
          "温度/ ℃",
          "冷却剂",
          "温度 / ℃",
          "冷却剂",
          "抗拉强度 σb / MPa",
          "屈服点 σs / MPa",
          "伸长率 δ5 (%)",
          "断面收缩率 ψ(%)",
          "冲击功 Ak / J",
          "钢材退火或高温回火供应状态布氏硬度(HBS)≤"
        ],
        [
          "牌 号",
          "试样毛坯尺寸 / mm",
          "第一次淬火",
          "第二次淬火",
          "冷却剂",
          "温度 / ℃",
          "冷却剂",
          "抗拉强度 σb / MPa",
          "屈服点 σs / MPa",
          "伸长率 δ5 (%)",
          "断面收缩率 ψ(%)",
          "冲击功 Ak / J",
          "钢材退火或高温回火供应状态布氏硬度(HBS)≤"
        ]
      ],
      "sourceId": "jxclsj:254",
      "byteOffset": 11417278,
      "sourceFile": "jxclsj/jxclsj.ysc",
      "scenario": "合金结构钢"
    },
    {
      "id": "steel:58:1",
      "key": 58,
      "title": "非调质机械结构钢牌号及化学成分",
      "family": "非调质机械结构钢",
      "standard": [
        "GB/T15712-1995"
      ],
      "path": "机械工程师电子手册/机械工程材料/钢/变形钢/非调质机械结构钢/非调质机械结构钢牌号及化学成分",
      "notes": "非调质机械结构钢牌号及化学成分(摘自GB/T15712-1995)",
      "gradeColumn": 0,
      "fields": [
        {
          "name": "牌号",
          "unit": "",
          "semantics": "",
          "context": "",
          "headers": [
            "牌号"
          ],
          "role": "grade",
          "kind": "strength"
        },
        {
          "name": "C",
          "unit": "%",
          "semantics": "",
          "context": "",
          "headers": [
            "化学成分（质量分数），%",
            "C(碳)"
          ],
          "role": "property",
          "kind": "grade"
        },
        {
          "name": "Mn",
          "unit": "%",
          "semantics": "",
          "context": "",
          "headers": [
            "化学成分（质量分数），%",
            "Mn(锰)"
          ],
          "role": "property",
          "kind": "grade"
        },
        {
          "name": "Si",
          "unit": "%",
          "semantics": "",
          "context": "",
          "headers": [
            "化学成分（质量分数），%",
            "Si(硅)"
          ],
          "role": "property",
          "kind": "grade"
        },
        {
          "name": "S",
          "unit": "%",
          "semantics": "",
          "context": "",
          "headers": [
            "化学成分（质量分数），%",
            "S(硫)"
          ],
          "role": "property",
          "kind": "grade"
        },
        {
          "name": "P",
          "unit": "%",
          "semantics": "",
          "context": "",
          "headers": [
            "化学成分（质量分数），%",
            "P(磷)"
          ],
          "role": "property",
          "kind": "grade"
        },
        {
          "name": "V",
          "unit": "%",
          "semantics": "",
          "context": "",
          "headers": [
            "化学成分（质量分数），%",
            "V(钒)"
          ],
          "role": "property",
          "kind": "grade"
        },
        {
          "name": "N",
          "unit": "%",
          "semantics": "",
          "context": "",
          "headers": [
            "化学成分（质量分数），%",
            "N(氮)"
          ],
          "role": "property",
          "kind": "grade"
        }
      ],
      "rows": [
        [
          "YF35V",
          "0.32~0.39",
          "0.60~1.00",
          "0.20~0.40",
          "0.035~0.075",
          "≤0.035",
          "0.06~0.13",
          "—"
        ],
        [
          "YF40V",
          "0.37~0.44",
          "0.60~1.00",
          "0.20~0.40",
          "0.035~0.075",
          "≤0.035",
          "0.06~0.13",
          "—"
        ],
        [
          "YF45V",
          "0.42~0.49",
          "0.60~1.00",
          "0.20~0.40",
          "0.035~0.075",
          "≤0.035",
          "0.06~0.13",
          "—"
        ],
        [
          "YF35MnV",
          "0.32~0.39",
          "1.00~1.50",
          "0.30~0.60",
          "0.035~0.075",
          "≤0.035",
          "0.06~0.13",
          "—"
        ],
        [
          "YF40MnV",
          "0.37~0.44",
          "1.00~1.50",
          "0.30~0.60",
          "0.035~0.075",
          "≤0.035",
          "0.06~0.13",
          "—"
        ],
        [
          "YF45MnV",
          "0.42~0.49",
          "1.00~1.50",
          "0.30~0.60",
          "0.035~0.075",
          "≤0.035",
          "0.06~0.13",
          "—"
        ],
        [
          "F45V",
          "0.42~0.49",
          "0.60~1.00",
          "0.20~0.40",
          "≤0.035",
          "≤0.035",
          "0.06~0.13",
          "—"
        ],
        [
          "F35MnVN",
          "0.32~0.39",
          "1.00~1.50",
          "0.20~0.40",
          "≤0.035",
          "≤0.035",
          "0.06~0.13",
          "≥0.009"
        ],
        [
          "F40MnV",
          "0.37~0.44",
          "1.00~1.50",
          "0.20~0.40",
          "≤0.035",
          "≤0.035",
          "0.06~0.13",
          "—"
        ]
      ],
      "headerRows": [
        [
          "牌号",
          "化 学 成 分 （质量分数），%",
          "化 学 成 分 （质量分数），%",
          "化 学 成 分 （质量分数），%",
          "化 学 成 分 （质量分数），%",
          "化 学 成 分 （质量分数），%",
          "化 学 成 分 （质量分数），%",
          "化 学 成 分 （质量分数），%"
        ],
        [
          "牌号",
          "C(碳)",
          "Mn(锰)",
          "Si(硅)",
          "S(硫)",
          "P(磷)",
          "V(钒)",
          "N(氮)"
        ]
      ],
      "sourceId": "jxclsj:159",
      "byteOffset": 8324524,
      "sourceFile": "jxclsj/jxclsj.ysc",
      "scenario": "非调质机械结构钢"
    },
    {
      "id": "steel:59:1",
      "key": 59,
      "title": "易切削非调质机械结构钢力学性能",
      "family": "非调质机械结构钢",
      "standard": [
        "GB/T15712-1995"
      ],
      "path": "机械工程师电子手册/机械工程材料/钢/变形钢/非调质机械结构钢/易切削非调质机械结构钢力学性能",
      "notes": "易切削非调质机械结构钢力学性能(摘自GB/T15712-1995)",
      "gradeColumn": 0,
      "fields": [
        {
          "name": "牌号",
          "unit": "",
          "semantics": "",
          "context": "",
          "headers": [
            "牌号"
          ],
          "role": "grade",
          "kind": "strength"
        },
        {
          "name": "直径/mm",
          "unit": "mm",
          "semantics": "",
          "context": "",
          "headers": [
            "直径/mm"
          ],
          "role": "condition",
          "kind": "strength"
        },
        {
          "name": "项目",
          "unit": "",
          "semantics": "",
          "context": "",
          "headers": [
            "项目"
          ],
          "role": "condition",
          "kind": "strength"
        },
        {
          "name": "值",
          "unit": "",
          "semantics": "",
          "context": "",
          "headers": [
            "值"
          ],
          "role": "property",
          "kind": "strength"
        }
      ],
      "rows": [
        [
          "YF35V",
          "≤40",
          "抗拉强度σb / MPa",
          "≥590"
        ],
        [
          "YF40V",
          "≤40",
          "抗拉强度σb / MPa",
          "≥640"
        ],
        [
          "YF45V",
          "≤40",
          "抗拉强度σb / MPa",
          "≥685"
        ],
        [
          "YF35 MnV",
          "≤40",
          "抗拉强度σb / MPa",
          "≥735"
        ],
        [
          "YF40 MnV",
          "≤40",
          "抗拉强度σb / MPa",
          "≥785"
        ],
        [
          "YF45MnV",
          "≤40",
          "抗拉强度σb / MPa",
          "≥835"
        ],
        [
          "YF35V",
          ">40~60",
          "抗拉强度σb / MPa",
          "—"
        ],
        [
          "YF40V",
          ">40~60",
          "抗拉强度σb / MPa",
          "—"
        ],
        [
          "YF45V",
          ">40~60",
          "抗拉强度σb / MPa",
          "—"
        ],
        [
          "YF35 MnV",
          ">40~60",
          "抗拉强度σb / MPa",
          "≥710"
        ],
        [
          "YF40 MnV",
          ">40~60",
          "抗拉强度σb / MPa",
          "≥760"
        ],
        [
          "YF45MnV",
          ">40~60",
          "抗拉强度σb / MPa",
          "≥810"
        ],
        [
          "YF35V",
          "≤40",
          "屈服点σs / MPa",
          "≥390"
        ],
        [
          "YF40V",
          "≤40",
          "屈服点σs / MPa",
          "≥420"
        ],
        [
          "YF45V",
          "≤40",
          "屈服点σs / MPa",
          "≥440"
        ],
        [
          "YF35 MnV",
          "≤40",
          "屈服点σs / MPa",
          "≥460"
        ],
        [
          "YF40 MnV",
          "≤40",
          "屈服点σs / MPa",
          "≥490"
        ],
        [
          "YF45MnV",
          "≤40",
          "屈服点σs / MPa",
          "≥510"
        ],
        [
          "YF35V",
          ">40~60",
          "屈服点σs / MPa",
          "—"
        ],
        [
          "YF40V",
          ">40~60",
          "屈服点σs / MPa",
          "—"
        ],
        [
          "YF45V",
          ">40~60",
          "屈服点σs / MPa",
          "—"
        ],
        [
          "YF35 MnV",
          ">40~60",
          "屈服点σs / MPa",
          "≥440"
        ],
        [
          "YF40 MnV",
          ">40~60",
          "屈服点σs / MPa",
          "≥470"
        ],
        [
          "YF45MnV",
          ">40~60",
          "屈服点σs / MPa",
          "≥490"
        ],
        [
          "YF35V",
          "≤40",
          "伸长率δ5（%）",
          "≥18"
        ],
        [
          "YF40V",
          "≤40",
          "伸长率δ5（%）",
          "≥16"
        ],
        [
          "YF45V",
          "≤40",
          "伸长率δ5（%）",
          "≥15"
        ],
        [
          "YF35 MnV",
          "≤40",
          "伸长率δ5（%）",
          "≥17"
        ],
        [
          "YF40 MnV",
          "≤40",
          "伸长率δ5（%）",
          "≥15"
        ],
        [
          "YF45MnV",
          "≤40",
          "伸长率δ5（%）",
          "≥13"
        ],
        [
          "YF35V",
          ">40~60",
          "伸长率δ5（%）",
          "—"
        ],
        [
          "YF40V",
          ">40~60",
          "伸长率δ5（%）",
          "—"
        ],
        [
          "YF45V",
          ">40~60",
          "伸长率δ5（%）",
          "—"
        ],
        [
          "YF35 MnV",
          ">40~60",
          "伸长率δ5（%）",
          "≥15"
        ],
        [
          "YF40 MnV",
          ">40~60",
          "伸长率δ5（%）",
          "≥13"
        ],
        [
          "YF45MnV",
          ">40~60",
          "伸长率δ5（%）",
          "≥12"
        ],
        [
          "YF35V",
          "≤40",
          "断面收缩率ψ（%）",
          "≥40"
        ],
        [
          "YF40V",
          "≤40",
          "断面收缩率ψ（%）",
          "≥35"
        ],
        [
          "YF45V",
          "≤40",
          "断面收缩率ψ（%）",
          "≥30"
        ],
        [
          "YF35 MnV",
          "≤40",
          "断面收缩率ψ（%）",
          "≥35"
        ],
        [
          "YF40 MnV",
          "≤40",
          "断面收缩率ψ（%）",
          "≥33"
        ],
        [
          "YF45MnV",
          "≤40",
          "断面收缩率ψ（%）",
          "≥28"
        ],
        [
          "YF35V",
          ">40~60",
          "断面收缩率ψ（%）",
          "—"
        ],
        [
          "YF40V",
          ">40~60",
          "断面收缩率ψ（%）",
          "—"
        ],
        [
          "YF45V",
          ">40~60",
          "断面收缩率ψ（%）",
          "—"
        ],
        [
          "YF35 MnV",
          ">40~60",
          "断面收缩率ψ（%）",
          "≥33"
        ],
        [
          "YF40 MnV",
          ">40~60",
          "断面收缩率ψ（%）",
          "≥30"
        ],
        [
          "YF45MnV",
          ">40~60",
          "断面收缩率ψ（%）",
          "≥28"
        ],
        [
          "YF35V",
          "≤40",
          "冲击吸收功A k/J",
          "≥47"
        ],
        [
          "YF40V",
          "≤40",
          "冲击吸收功A k/J",
          "≥37"
        ],
        [
          "YF45V",
          "≤40",
          "冲击吸收功A k/J",
          "≥35"
        ],
        [
          "YF35 MnV",
          "≤40",
          "冲击吸收功A k/J",
          "≥37"
        ],
        [
          "YF40 MnV",
          "≤40",
          "冲击吸收功A k/J",
          "≥32"
        ],
        [
          "YF45MnV",
          "≤40",
          "冲击吸收功A k/J",
          "≥28"
        ],
        [
          "YF35V",
          ">40~60",
          "冲击吸收功A k/J",
          "—"
        ],
        [
          "YF40V",
          ">40~60",
          "冲击吸收功A k/J",
          "—"
        ],
        [
          "YF45V",
          ">40~60",
          "冲击吸收功A k/J",
          "—"
        ],
        [
          "YF35 MnV",
          ">40~60",
          "冲击吸收功A k/J",
          "≥35"
        ],
        [
          "YF40 MnV",
          ">40~60",
          "冲击吸收功A k/J",
          "≥28"
        ],
        [
          "YF45MnV",
          ">40~60",
          "冲击吸收功A k/J",
          "≥25"
        ],
        [
          "YF35V",
          "≤40",
          "硬度(HBS)",
          "≤229"
        ],
        [
          "YF40V",
          "≤40",
          "硬度(HBS)",
          "≤255"
        ],
        [
          "YF45V",
          "≤40",
          "硬度(HBS)",
          "≤257"
        ],
        [
          "YF35 MnV",
          "≤40",
          "硬度(HBS)",
          "≤257"
        ],
        [
          "YF40 MnV",
          "≤40",
          "硬度(HBS)",
          "≤275"
        ],
        [
          "YF45MnV",
          "≤40",
          "硬度(HBS)",
          "≤285"
        ],
        [
          "YF35V",
          ">40~60",
          "硬度(HBS)",
          "—"
        ],
        [
          "YF40V",
          ">40~60",
          "硬度(HBS)",
          "—"
        ],
        [
          "YF45V",
          ">40~60",
          "硬度(HBS)",
          "—"
        ],
        [
          "YF35 MnV",
          ">40~60",
          "硬度(HBS)",
          "≤257"
        ],
        [
          "YF40 MnV",
          ">40~60",
          "硬度(HBS)",
          "≤265"
        ],
        [
          "YF45MnV",
          ">40~60",
          "硬度(HBS)",
          "≤275"
        ]
      ],
      "headerRows": [
        [
          "牌号",
          "直径/mm",
          "项目",
          "值"
        ]
      ],
      "sourceId": "jxclsj:799",
      "byteOffset": 35954526,
      "sourceFile": "jxclsj/jxclsj.ysc",
      "scenario": "易切削非调质机械结构钢"
    },
    {
      "id": "steel:60:1",
      "key": 60,
      "title": "热锻用非调质机械结构钢力学性能",
      "family": "非调质机械结构钢",
      "standard": [
        "GB/T15712-1995"
      ],
      "path": "机械工程师电子手册/机械工程材料/钢/变形钢/非调质机械结构钢/热锻用非调质机械结构钢力学性能",
      "notes": "热锻用非调质机械结构钢力学性能(摘自GB/T15712-1995)",
      "gradeColumn": 0,
      "fields": [
        {
          "name": "牌号",
          "unit": "",
          "semantics": "",
          "context": "",
          "headers": [
            "牌号"
          ],
          "role": "grade",
          "kind": "strength"
        },
        {
          "name": "抗拉强度",
          "unit": "MPa",
          "semantics": "",
          "context": "",
          "headers": [
            "抗拉强度σb/MPa"
          ],
          "role": "property",
          "kind": "strength"
        },
        {
          "name": "屈服点",
          "unit": "MPa",
          "semantics": "",
          "context": "",
          "headers": [
            "屈服点σs/MPa"
          ],
          "role": "property",
          "kind": "strength"
        },
        {
          "name": "伸长率δ5",
          "unit": "%",
          "semantics": "",
          "context": "",
          "headers": [
            "伸长率δ5(%)"
          ],
          "role": "property",
          "kind": "strength"
        },
        {
          "name": "断面收缩率",
          "unit": "%",
          "semantics": "",
          "context": "",
          "headers": [
            "断面收缩率ψ(%)"
          ],
          "role": "property",
          "kind": "strength"
        },
        {
          "name": "冲击吸收功Ak",
          "unit": "J",
          "semantics": "",
          "context": "",
          "headers": [
            "冲击吸收功Ak/J"
          ],
          "role": "property",
          "kind": "strength"
        },
        {
          "name": "硬度HBS",
          "unit": "HBS",
          "semantics": "",
          "context": "",
          "headers": [
            "硬度(HBS)"
          ],
          "role": "property",
          "kind": "strength"
        }
      ],
      "rows": [
        [
          "YF45V",
          "≥685",
          "≥440",
          "≥15",
          "≥40",
          "≥32",
          "≤257"
        ],
        [
          "YF35 MnV",
          "≥785",
          "≥490",
          "≥15",
          "≥40",
          "≥39",
          "≤269"
        ],
        [
          "YF40 MnV",
          "≥785",
          "≥490",
          "≥15",
          "≥40",
          "≥36",
          "≤275"
        ]
      ],
      "headerRows": [
        [
          "牌 号",
          "抗拉强度 σb / MPa",
          "屈服点 σs / MPa",
          "伸长率 δ5(%)",
          "断面收缩率 ψ(%)",
          "冲击吸收功 A k /J",
          "硬 度 (HBS)"
        ]
      ],
      "sourceId": "jxclsj:585",
      "byteOffset": 28102694,
      "sourceFile": "jxclsj/jxclsj.ysc",
      "scenario": "热锻用非调质机械结构钢"
    },
    {
      "id": "steel:61:1",
      "key": 61,
      "title": "锻件用碳素结构钢与合金结构钢牌号及化学成分",
      "family": "锻件用结构钢",
      "standard": [
        "GB/T17017-1997"
      ],
      "path": "机械工程师电子手册/机械工程材料/钢/变形钢/锻件用结构钢/锻件用碳素结构钢与合金结构钢牌号及化学成分",
      "notes": "锻件用碳素结构钢与合金结构钢牌号及化学成分(摘自GB/T17017-1997) (表一) (表二) (表三) (表四) (表五)",
      "gradeColumn": 0,
      "fields": [
        {
          "name": "牌号",
          "unit": "",
          "semantics": "",
          "context": "",
          "headers": [
            "牌号"
          ],
          "role": "grade",
          "kind": "strength"
        },
        {
          "name": "C",
          "unit": "%",
          "semantics": "",
          "context": "",
          "headers": [
            "化学成分（质量分数），%",
            "C(碳)"
          ],
          "role": "property",
          "kind": "grade"
        },
        {
          "name": "Si",
          "unit": "%",
          "semantics": "",
          "context": "",
          "headers": [
            "化学成分（质量分数），%",
            "Si(硅)"
          ],
          "role": "property",
          "kind": "grade"
        },
        {
          "name": "Mn",
          "unit": "%",
          "semantics": "",
          "context": "",
          "headers": [
            "化学成分（质量分数），%",
            "Mn(锰)"
          ],
          "role": "property",
          "kind": "grade"
        },
        {
          "name": "Cr",
          "unit": "%",
          "semantics": "",
          "context": "",
          "headers": [
            "化学成分（质量分数），%",
            "Cr(铬)"
          ],
          "role": "property",
          "kind": "grade"
        },
        {
          "name": "Ni",
          "unit": "%",
          "semantics": "",
          "context": "",
          "headers": [
            "化学成分（质量分数），%",
            "Ni(镍)"
          ],
          "role": "property",
          "kind": "grade"
        },
        {
          "name": "S",
          "unit": "%",
          "semantics": "",
          "context": "",
          "headers": [
            "化学成分（质量分数），%",
            "S(硫)"
          ],
          "role": "property",
          "kind": "grade"
        },
        {
          "name": "P",
          "unit": "%",
          "semantics": "",
          "context": "",
          "headers": [
            "化学成分（质量分数），%",
            "P(磷)"
          ],
          "role": "property",
          "kind": "grade"
        },
        {
          "name": "Cu",
          "unit": "%",
          "semantics": "",
          "context": "",
          "headers": [
            "化学成分（质量分数），%",
            "Cu(铜)"
          ],
          "role": "property",
          "kind": "grade"
        }
      ],
      "rows": [
        [
          "Q235",
          "0.14~0.22",
          "≤0.30",
          "0.30~0.65",
          "≤0.30",
          "≤0.30",
          "≤0.050",
          "≤0.045",
          "≤0.30"
        ],
        [
          "15",
          "0.12~0.19",
          "0.17~0.37",
          "0.35~0.65",
          "≤0.25",
          "≤0.25",
          "≤0.035",
          "≤0.035",
          "≤0.25"
        ],
        [
          "20",
          "0.17~0.24",
          "0.17~0.37",
          "0.35~0.65",
          "≤0.25",
          "≤0.25",
          "≤0.035",
          "≤0.035",
          "≤0.25"
        ],
        [
          "25",
          "0.22~0.30",
          "0.17~0.37",
          "0.50~0.80",
          "≤0.25",
          "≤0.25",
          "≤0.035",
          "≤0.035",
          "≤0.25"
        ],
        [
          "30",
          "0.27~0.35",
          "0.17~0.37",
          "0.50~0.80",
          "≤0.25",
          "≤0.25",
          "≤0.035",
          "≤0.035",
          "≤0.25"
        ],
        [
          "35",
          "0.32~0.40",
          "0.17~0.37",
          "0.50~0.80",
          "≤0.25",
          "≤0.25",
          "≤0.035",
          "≤0.035",
          "≤0.25"
        ],
        [
          "40",
          "0.37~0.45",
          "0.17~0.37",
          "0.50~0.80",
          "≤0.25",
          "≤0.25",
          "≤0.035",
          "≤0.035",
          "≤0.25"
        ],
        [
          "45",
          "0.42~0.50",
          "0.17~0.37",
          "0.50~0.80",
          "≤0.25",
          "≤0.25",
          "≤0.035",
          "≤0.035",
          "≤0.25"
        ],
        [
          "50",
          "0.47~0.55",
          "0.17~0.37",
          "0.50~0.80",
          "≤0.25",
          "≤0.25",
          "≤0.035",
          "≤0.035",
          "≤0.25"
        ],
        [
          "55",
          "0.52~0.60",
          "0.17~0.37",
          "0.50~0.80",
          "≤0.25",
          "≤0.25",
          "≤0.035",
          "≤0.035",
          ""
        ]
      ],
      "headerRows": [
        [
          "牌号",
          "化 学 成 分 （质量分数），%",
          "化 学 成 分 （质量分数），%",
          "化 学 成 分 （质量分数），%",
          "化 学 成 分 （质量分数），%",
          "化 学 成 分 （质量分数），%",
          "化 学 成 分 （质量分数），%",
          "化 学 成 分 （质量分数），%",
          "化 学 成 分 （质量分数），%"
        ],
        [
          "牌号",
          "C(碳)",
          "Si(硅)",
          "Mn(锰)",
          "Cr(铬)",
          "Ni(镍)",
          "S(硫)",
          "P(磷)",
          "Cu(铜)"
        ]
      ],
      "sourceId": "jxclsj:151",
      "byteOffset": 7873944,
      "sourceFile": "jxclsj/jxclsj.ysc",
      "scenario": "锻件用碳素结构钢与合金结构钢"
    },
    {
      "id": "steel:61:2",
      "key": 61,
      "title": "锻件用碳素结构钢与合金结构钢牌号及化学成分",
      "family": "锻件用结构钢",
      "standard": [
        "GB/T17017-1997"
      ],
      "path": "机械工程师电子手册/机械工程材料/钢/变形钢/锻件用结构钢/锻件用碳素结构钢与合金结构钢牌号及化学成分",
      "notes": "锻件用碳素结构钢与合金结构钢牌号及化学成分(摘自GB/T17017-1997) (表一) (表二) (表三) (表四) (表五)",
      "gradeColumn": 0,
      "fields": [
        {
          "name": "牌号",
          "unit": "",
          "semantics": "",
          "context": "",
          "headers": [
            "牌号"
          ],
          "role": "grade",
          "kind": "strength"
        },
        {
          "name": "C",
          "unit": "%",
          "semantics": "",
          "context": "",
          "headers": [
            "化学成分（质量分数），%",
            "C(碳)"
          ],
          "role": "property",
          "kind": "grade"
        },
        {
          "name": "Si",
          "unit": "%",
          "semantics": "",
          "context": "",
          "headers": [
            "化学成分（质量分数），%",
            "Si(硅)"
          ],
          "role": "property",
          "kind": "grade"
        },
        {
          "name": "Mn",
          "unit": "%",
          "semantics": "",
          "context": "",
          "headers": [
            "化学成分（质量分数），%",
            "Mn(锰)"
          ],
          "role": "property",
          "kind": "grade"
        },
        {
          "name": "Mo",
          "unit": "%",
          "semantics": "",
          "context": "",
          "headers": [
            "化学成分（质量分数），%",
            "Mo(钼)"
          ],
          "role": "property",
          "kind": "grade"
        },
        {
          "name": "其他",
          "unit": "%",
          "semantics": "",
          "context": "",
          "headers": [
            "化学成分（质量分数），%",
            "其他"
          ],
          "role": "property",
          "kind": "grade"
        }
      ],
      "rows": [
        [
          "30Mn2",
          "0.27~0.34",
          "0.17~0.37",
          "1.40~1.80",
          "",
          ""
        ],
        [
          "35Mn2",
          "0.32~0.39",
          "0.17~0.37",
          "1.40~1.80",
          "",
          ""
        ],
        [
          "45Mn2",
          "0.42~0.49",
          "0.17~0.37",
          "1.40~1.80",
          "",
          ""
        ],
        [
          "20SiMn",
          "0.16~0.22",
          "0.60~0.80",
          "1.00~1.30",
          "",
          ""
        ],
        [
          "35SiMn",
          "0.32~0.40",
          "1.10~1.40",
          "1.10~1.40",
          "",
          ""
        ],
        [
          "42SiMn",
          "0.39~0.45",
          "1.10~1.40",
          "1.10~1.40",
          "",
          ""
        ],
        [
          "50SiMn",
          "0.46~0.54",
          "0.80~1.10",
          "0.80~1.10",
          "",
          ""
        ],
        [
          "20MnMo",
          "0.17~0.23",
          "0.17~0.37",
          "0.90~1.30",
          "0.15~0.25",
          ""
        ],
        [
          "20MnMoNb",
          "0.16~23",
          "0.17~0.37",
          "1.20~1.50",
          "0.45~0.60",
          "Nb0.020~0.045"
        ],
        [
          "42MnMoV",
          "0.38~0.45",
          "0.17~0.37",
          "1.20~1.50",
          "0.20~0.30",
          "0.10~0.20"
        ],
        [
          "50SiMnMoV",
          "0.45~0.55",
          "0.50~0.70",
          "1.50~1.80",
          "0.30~0.50",
          "0.20~0.30"
        ],
        [
          "37SiMn2MoV",
          "0.33~0.39",
          "0.60~0.90",
          "1.60~1.90",
          "0.40~0.50",
          "0.05~0.12"
        ]
      ],
      "headerRows": [
        [
          "牌号",
          "化 学 成 分 （质量分数），%",
          "化 学 成 分 （质量分数），%",
          "化 学 成 分 （质量分数），%",
          "化 学 成 分 （质量分数），%",
          "化 学 成 分 （质量分数），%"
        ],
        [
          "牌号",
          "C(碳)",
          "Si(硅)",
          "Mn(锰)",
          "Mo(钼)",
          "其他"
        ]
      ],
      "sourceId": "jxclsj:151",
      "byteOffset": 7873944,
      "sourceFile": "jxclsj/jxclsj.ysc",
      "scenario": "锻件用碳素结构钢与合金结构钢"
    },
    {
      "id": "steel:61:3",
      "key": 61,
      "title": "锻件用碳素结构钢与合金结构钢牌号及化学成分",
      "family": "锻件用结构钢",
      "standard": [
        "GB/T17017-1997"
      ],
      "path": "机械工程师电子手册/机械工程材料/钢/变形钢/锻件用结构钢/锻件用碳素结构钢与合金结构钢牌号及化学成分",
      "notes": "锻件用碳素结构钢与合金结构钢牌号及化学成分(摘自GB/T17017-1997) (表一) (表二) (表三) (表四) (表五)",
      "gradeColumn": 0,
      "fields": [
        {
          "name": "牌号",
          "unit": "",
          "semantics": "",
          "context": "",
          "headers": [
            "牌号"
          ],
          "role": "grade",
          "kind": "strength"
        },
        {
          "name": "C",
          "unit": "%",
          "semantics": "",
          "context": "",
          "headers": [
            "化学成分（质量分数），%",
            "C(碳)"
          ],
          "role": "property",
          "kind": "grade"
        },
        {
          "name": "Si",
          "unit": "%",
          "semantics": "",
          "context": "",
          "headers": [
            "化学成分（质量分数），%",
            "Si(硅)"
          ],
          "role": "property",
          "kind": "grade"
        },
        {
          "name": "Mn",
          "unit": "%",
          "semantics": "",
          "context": "",
          "headers": [
            "化学成分（质量分数），%",
            "Mn(锰)"
          ],
          "role": "property",
          "kind": "grade"
        },
        {
          "name": "Cr",
          "unit": "%",
          "semantics": "",
          "context": "",
          "headers": [
            "化学成分（质量分数），%",
            "Cr(铬)"
          ],
          "role": "property",
          "kind": "grade"
        },
        {
          "name": "Mo",
          "unit": "%",
          "semantics": "",
          "context": "",
          "headers": [
            "化学成分（质量分数），%",
            "Mo(钼)"
          ],
          "role": "property",
          "kind": "grade"
        },
        {
          "name": "其他",
          "unit": "%",
          "semantics": "",
          "context": "",
          "headers": [
            "化学成分（质量分数），%",
            "其他"
          ],
          "role": "property",
          "kind": "grade"
        }
      ],
      "rows": [
        [
          "15Cr",
          "0.12~0.18",
          "0.17~0.37",
          "0.40~0.70",
          "0.70~1.00",
          "",
          ""
        ],
        [
          "20Cr",
          "0.18~0.24",
          "0.17~0.37",
          "0.50~0.80",
          "0.70~1.00",
          "",
          ""
        ],
        [
          "30Cr",
          "0.27~0.34",
          "0.17~0.37",
          "0.50~0.80",
          "0.80~1.10",
          "",
          ""
        ],
        [
          "35Cr",
          "0.32~0.39",
          "0.17~0.37",
          "0.50~0.80",
          "0.80~1.10",
          "",
          ""
        ],
        [
          "40Cr",
          "0.37~0.44",
          "0.17~0.37",
          "0.50~0.80",
          "0.80~1.10",
          "",
          ""
        ],
        [
          "50Cr",
          "0.47~0.54",
          "0.17~0.37",
          "0.50~0.80",
          "0.80~1.10",
          "",
          ""
        ],
        [
          "12CrMo",
          "0.80~0.15",
          "0.17~0.37",
          "0.40~0.70",
          "0.40~0.70",
          "0.40~0.55",
          ""
        ],
        [
          "15CrMo",
          "0.12~0.18",
          "0.17~0.37",
          "0.40~0.70",
          "0.80~1.10",
          "0.40~0.55",
          ""
        ],
        [
          "25CrMo",
          "0.22~0.29",
          "0.17~0.37",
          "0.50~0.80",
          "0.90~1.20",
          "0.15~0.30",
          ""
        ],
        [
          "30CrMo",
          "0.26~0.34",
          "0.17~0.37",
          "0.40~0.70",
          "0.80~1.10",
          "0.15~0.25",
          ""
        ],
        [
          "35CrMo",
          "0.32~0.40",
          "0.17~0.37",
          "0.40~0.70",
          "0.80~1.10",
          "0.15~0.25",
          ""
        ],
        [
          "42CrMo",
          "0.38~0.45",
          "0.17~0.37",
          "0.50~0.80",
          "0.90~1.20",
          "0.15~0.25",
          ""
        ],
        [
          "50CrMo",
          "0.46~0.54",
          "0.17~0.37",
          "0.50~0.80",
          "0.90~1.20",
          "0.15~0.30",
          ""
        ],
        [
          "34CrMo1",
          "0.30~0.38",
          "0.17~0.37",
          "0.40~0.70",
          "0.70~1.20",
          "0.40~0.55",
          ""
        ]
      ],
      "headerRows": [
        [
          "牌号",
          "化 学 成 分 （质量分数），%",
          "化 学 成 分 （质量分数），%",
          "化 学 成 分 （质量分数），%",
          "化 学 成 分 （质量分数），%",
          "化 学 成 分 （质量分数），%",
          "化 学 成 分 （质量分数），%"
        ],
        [
          "牌号",
          "C(碳)",
          "Si(硅)",
          "Mn(锰)",
          "Cr(铬)",
          "Mo(钼)",
          "其他"
        ]
      ],
      "sourceId": "jxclsj:151",
      "byteOffset": 7873944,
      "sourceFile": "jxclsj/jxclsj.ysc",
      "scenario": "锻件用碳素结构钢与合金结构钢"
    },
    {
      "id": "steel:61:4",
      "key": 61,
      "title": "锻件用碳素结构钢与合金结构钢牌号及化学成分",
      "family": "锻件用结构钢",
      "standard": [
        "GB/T17017-1997"
      ],
      "path": "机械工程师电子手册/机械工程材料/钢/变形钢/锻件用结构钢/锻件用碳素结构钢与合金结构钢牌号及化学成分",
      "notes": "锻件用碳素结构钢与合金结构钢牌号及化学成分(摘自GB/T17017-1997) (表一) (表二) (表三) (表四) (表五)",
      "gradeColumn": 0,
      "fields": [
        {
          "name": "牌号",
          "unit": "",
          "semantics": "",
          "context": "",
          "headers": [
            "牌号"
          ],
          "role": "grade",
          "kind": "strength"
        },
        {
          "name": "C",
          "unit": "%",
          "semantics": "",
          "context": "",
          "headers": [
            "化学成分（质量分数）,%",
            "C(碳)"
          ],
          "role": "property",
          "kind": "grade"
        },
        {
          "name": "Si",
          "unit": "%",
          "semantics": "",
          "context": "",
          "headers": [
            "化学成分（质量分数）,%",
            "Si(硅)"
          ],
          "role": "property",
          "kind": "grade"
        },
        {
          "name": "Mn",
          "unit": "%",
          "semantics": "",
          "context": "",
          "headers": [
            "化学成分（质量分数）,%",
            "Mn(锰)"
          ],
          "role": "property",
          "kind": "grade"
        },
        {
          "name": "Cr",
          "unit": "%",
          "semantics": "",
          "context": "",
          "headers": [
            "化学成分（质量分数）,%",
            "Cr(铬)"
          ],
          "role": "property",
          "kind": "grade"
        },
        {
          "name": "Ni",
          "unit": "%",
          "semantics": "",
          "context": "",
          "headers": [
            "化学成分（质量分数）,%",
            "Ni(镍)"
          ],
          "role": "property",
          "kind": "grade"
        },
        {
          "name": "Mo",
          "unit": "%",
          "semantics": "",
          "context": "",
          "headers": [
            "化学成分（质量分数）,%",
            "Mo(钼)"
          ],
          "role": "property",
          "kind": "grade"
        },
        {
          "name": "其他",
          "unit": "%",
          "semantics": "",
          "context": "",
          "headers": [
            "化学成分（质量分数）,%",
            "其他"
          ],
          "role": "property",
          "kind": "grade"
        },
        {
          "name": "其他",
          "unit": "%",
          "semantics": "",
          "context": "原表第9列",
          "headers": [
            "化学成分（质量分数）,%",
            "其他"
          ],
          "role": "property",
          "kind": "grade"
        }
      ],
      "rows": [
        [
          "16CrMn",
          "0.14~0.19",
          "0.17~0.37",
          "1.00~1.30",
          "0.80~1.10",
          "",
          "",
          "",
          ""
        ],
        [
          "20CrMn",
          "0.17~0.22",
          "0.17~0.37",
          "1.10~1.40",
          "1.00~1.30",
          "",
          "",
          "",
          ""
        ],
        [
          "20CrMnTi",
          "0.17~0.23",
          "0.17~0.37",
          "0.80~1.10",
          "1.00~1.30",
          "",
          "",
          "",
          ""
        ],
        [
          "20CrMnMo",
          "0.17~0.23",
          "0.17~0.37",
          "0.90~1.20",
          "1.10~1.40",
          "",
          "0.20~0.30",
          "",
          ""
        ],
        [
          "35CrMnMo",
          "0.30~0.40",
          "0.17~0.37",
          "1.10~1.40",
          "1.10~1.40",
          "",
          "0.25~0.35",
          "",
          ""
        ],
        [
          "40CrMnMo",
          "0.37~0.45",
          "0.17~0.37",
          "0.90~1.20",
          "0.90~1.20",
          "",
          "0.20~0.30",
          "",
          ""
        ],
        [
          "20CrMnMoB",
          "0.17~0.23",
          "0.17~0.37",
          "1.20~1.50",
          "1.50~1.80",
          "",
          "0.45~0.55",
          "",
          ""
        ],
        [
          "30CrMn2MoB",
          "0.27~0.35",
          "0.17~0.37",
          "1.40~1.80",
          "0.90~1.20",
          "",
          "0.45~0.55",
          "",
          "加入量B0.001~0.0035"
        ],
        [
          "32Cr2MnMo",
          "0.28~0.36",
          "0.17~0.37",
          "1.10~1.40",
          "1.70~2.10",
          "",
          "0.40~0.50",
          "",
          ""
        ],
        [
          "30CrMnSi",
          "0.27~0.34",
          "0.90~1.20",
          "0.80~1.10",
          "0.80~1.10",
          "",
          "",
          "",
          ""
        ],
        [
          "35CrMnSi",
          "0.32~0.39",
          "1.10~1.40",
          "0.80~1.10",
          "1.10~1.40",
          "",
          "",
          "",
          ""
        ],
        [
          "12CrMoV",
          "0.08~0.15",
          "0.17~0.37",
          "0.40~0.70",
          "0.30~0.60",
          "",
          "0.25~0.35",
          "0.15~0.30",
          ""
        ],
        [
          "12Cr1MoV",
          "0.08~0.15",
          "0.17~0.37",
          "0.40~0.70",
          "0.90~1.20",
          "",
          "0.25~0.35",
          "0.15~0.30",
          ""
        ]
      ],
      "headerRows": [
        [
          "牌号",
          "化 学 成 分 （质量分数）,%",
          "化 学 成 分 （质量分数）,%",
          "化 学 成 分 （质量分数）,%",
          "化 学 成 分 （质量分数）,%",
          "化 学 成 分 （质量分数）,%",
          "化 学 成 分 （质量分数）,%",
          "化 学 成 分 （质量分数）,%",
          "化 学 成 分 （质量分数）,%"
        ],
        [
          "牌号",
          "C(碳)",
          "Si(硅)",
          "Mn(锰)",
          "Cr(铬)",
          "Ni(镍)",
          "Mo(钼)",
          "其他",
          "其他"
        ]
      ],
      "sourceId": "jxclsj:151",
      "byteOffset": 7873944,
      "sourceFile": "jxclsj/jxclsj.ysc",
      "scenario": "锻件用碳素结构钢与合金结构钢"
    },
    {
      "id": "steel:61:5",
      "key": 61,
      "title": "锻件用碳素结构钢与合金结构钢牌号及化学成分",
      "family": "锻件用结构钢",
      "standard": [
        "GB/T17017-1997"
      ],
      "path": "机械工程师电子手册/机械工程材料/钢/变形钢/锻件用结构钢/锻件用碳素结构钢与合金结构钢牌号及化学成分",
      "notes": "锻件用碳素结构钢与合金结构钢牌号及化学成分(摘自GB/T17017-1997) (表一) (表二) (表三) (表四) (表五)",
      "gradeColumn": 0,
      "fields": [
        {
          "name": "牌号",
          "unit": "",
          "semantics": "",
          "context": "",
          "headers": [
            "牌号"
          ],
          "role": "grade",
          "kind": "strength"
        },
        {
          "name": "C",
          "unit": "%",
          "semantics": "",
          "context": "",
          "headers": [
            "化学成分（质量分数）,%",
            "C(碳)"
          ],
          "role": "property",
