Repository: cyx3705/2026-044

# Norma 代码组件

| 目录或文件 | 内容 |
| --- | --- |
| `Norma/` | 模块本体（权威源）。产物 `Norma.dll` 由宿主装载。 |
| `Norma/eng/` | 发布候选打包脚本（本地用；正式候选由宿主管线构建）。 |
| `Norma.Tests/` | 离线自动验证。可执行文件，全部 PASS 时退出码 0；最后一组用宿主 `ModuleHost` 装载打好的包。 |
| `Test-ProjectContract.ps1` | 只读项目合同检查：版本三处一致、模块身份、页面 owner、目录级别、失效链接、BOM、z-Publish 按字节入库。模块名从 `module.manifest.json` 推出，不用改。 |

`bin/`、`obj/` 是可重建生成物，不入库；发布候选写到根目录 `z-Publish/`。

模块引用宿主发布快照（`2026-023-HistoryVulcan/z-Publish/host`）且 `Private=false`——部署时由宿主提供，
包里不带副本。F 盘工作区里由 `vulcan.dev.start` 生成的 `Directory.Build.user.props` 把快照路径指回来。

```powershell
powershell -NoProfile -ExecutionPolicy Bypass -File .\b-Code\Test-ProjectContract.ps1 -Instantiation
```

File: b-Code/Norma/Formulas/steel.json (part 17 of 35)
      ],
      "rows": [
        [
          "ZGD270-480",
          "kind": "grade"
        },
        {
          "name": "Si",
          "unit": "%",
          "semantics": "",
          "context": "",
          "headers": [
            "化学成分（质量分数）,%",
            "Si(硅)"
          ],
          "role": "property",
          "kind": "grade"
        },
        {
          "name": "Mn",
          "unit": "%",
          "semantics": "",
          "context": "",
          "headers": [
            "化学成分（质量分数）,%",
            "Mn(锰)"
          ],
          "role": "property",
          "kind": "grade"
        },
        {
          "name": "Cr",
          "unit": "%",
          "semantics": "",
          "context": "",
          "headers": [
            "化学成分（质量分数）,%",
            "Cr(铬)"
          ],
          "role": "property",
          "kind": "grade"
        },
        {
          "name": "Ni",
          "unit": "%",
          "semantics": "",
          "context": "",
          "headers": [
            "化学成分（质量分数）,%",
            "Ni(镍)"
          ],
          "role": "property",
          "kind": "grade"
        },
        {
          "name": "Mo",
          "unit": "%",
          "semantics": "",
          "context": "",
          "headers": [
            "化学成分（质量分数）,%",
            "Mo(钼)"
          ],
          "role": "property",
          "kind": "grade"
        },
        {
          "name": "其他",
          "unit": "%",
          "semantics": "",
          "context": "",
          "headers": [
            "化学成分（质量分数）,%",
            "其他"
          ],
          "role": "property",
          "kind": "grade"
        },
        {
          "name": "其他",
          "unit": "%",
          "semantics": "",
          "context": "原表第9列",
          "headers": [
            "化学成分（质量分数）,%",
            "其他"
          ],
          "role": "property",
          "kind": "grade"
        }
      ],
      "rows": [
        [
          "24CrMoV",
          "0.20~0.28",
          "0.17~0.37",
          "0.30~0.60",
          "1.20~1.50",
          "",
          "0.50~0.60",
          "0.15~0.30",
          ""
        ],
        [
          "35CrMoV",
          "0.30~0.38",
          "0.17~0.37",
          "0.40~0.70",
          "1.00~1.30",
          "",
          "0.15~0.25",
          "0.10~0.20",
          ""
        ],
        [
          "30Cr2MoV",
          "0.26~0.34",
          "0.17~0.37",
          "0.40~0.70",
          "2.30~2.70",
          "",
          "0.15~0.25",
          "0.10~0.20",
          ""
        ],
        [
          "28Cr2Mo1V",
          "0.22~0.32",
          "0.30~0.50",
          "0.50~0.80",
          "1.50~1.80",
          "",
          "0.60~0.80",
          "0.20~0.30",
          ""
        ],
        [
          "40CrNi",
          "0.37~0.44",
          "0.17~0.37",
          "0.50~0.80",
          "0.45~0.75",
          "1.00~1.40",
          "",
          "",
          ""
        ],
        [
          "40CrNiMo",
          "0.37~0.44",
          "0.17~0.37",
          "0.50~0.80",
          "0.60~0.90",
          "1.25~1.65",
          "0.15~0.25",
          "",
          ""
        ],
        [
          "34CrNi1Mo",
          "0.30~0.40",
          "0.17~0.37",
          "0.50~0.80",
          "1.30~1.70",
          "1.30~1.70",
          "0.20~0.30",
          "",
          ""
        ],
        [
          "34CrNi3Mo",
          "0.30~0.40",
          "0.17~0.37",
          "0.50~0.80",
          "0.70~1.10",
          "2.75~3.25",
          "0.25~0.40",
          "",
          ""
        ],
        [
          "15Cr2Ni2",
          "0.12~0.17",
          "0.17~0.37",
          "0.30~0.60",
          "1.40~1.70",
          "1.40~1.70",
          "",
          "",
          ""
        ],
        [
          "20Cr2Ni",
          "0.17~0.23",
          "0.17~0.37",
          "0.30~0.60",
          "1.25~1.65",
          "3.25~3.65",
          "",
          "",
          ""
        ],
        [
          "17Cr2Ni2Mo",
          "0.14~0.19",
          "0.17~0.37",
          "0.30~0.60",
          "1.50~1.80",
          "1.40~1.70",
          "0.25~0.35",
          "",
          ""
        ],
        [
          "30Cr2Ni2Mo",
          "0.26~0.34",
          "0.17~0.37",
          "0.30~0.60",
          "1.80~2.20",
          "1.80~2.20",
          "0.30~0.50",
          "",
          ""
        ],
        [
          "15CrNiMoV",
          "0.12~0.19",
          "0.17~0.37",
          "0.40~0.70",
          "0.50~1.00",
          "0.80~1.20",
          "0.20~0.35",
          "0.10~0.20",
          ""
        ],
        [
          "34CrNi3MoV",
          "0.30~0.40",
          "0.17~0.37",
          "0.50~0.80",
          "1.20~1.50",
          "3.00~3.50",
          "0.25~0.40",
          "0.10~0.20",
          ""
        ],
        [
          "37CrNi3MoV",
          "0.32~0.42",
          "0.17~0.37",
          "0.25~0.50",
          "1.20~1.50",
          "3.00~3.50",
          "0.35~0.45",
          "0.10~0.25",
          ""
        ],
        [
          "24Cr2Ni4MoV",
          "0.22~0.28",
          "0.17~0.37",
          "0.30~0.60",
          "1.50~1.80",
          "3.30~3.80",
          "0.40~0.55",
          "0.05~0.15",
          ""
        ],
        [
          "18Cr2Ni4W",
          "0.13~0.19",
          "0.17~0.37",
          "0.30~0.60",
          "1.35~1.65",
          "4.00~4.50",
          "",
          "",
          "W0.80~1.20"
        ]
      ],
      "headerRows": [
        [
          "牌号",
          "化 学 成 分 （质量分数）,%",
          "化 学 成 分 （质量分数）,%",
          "化 学 成 分 （质量分数）,%",
          "化 学 成 分 （质量分数）,%",
          "化 学 成 分 （质量分数）,%",
          "化 学 成 分 （质量分数）,%",
          "化 学 成 分 （质量分数）,%",
          "化 学 成 分 （质量分数）,%"
        ],
        [
          "牌号",
          "C(碳)",
          "Si(硅)",
          "Mn(锰)",
          "Cr(铬)",
          "Ni(镍)",
          "Mo(钼)",
          "其他",
          "其他"
        ]
      ],
      "sourceId": "jxclsj:151",
      "byteOffset": 7873944,
      "sourceFile": "jxclsj/jxclsj.ysc",
      "scenario": "锻件用碳素结构钢与合金结构钢"
    },
    {
      "id": "steel:62:1",
      "key": 62,
      "title": "锻件用碳素结构钢与合金结构钢力学性能",
      "family": "锻件用结构钢",
      "standard": [
        "GB/T17107-1997"
      ],
      "path": "机械工程师电子手册/机械工程材料/钢/变形钢/锻件用结构钢/锻件用碳素结构钢与合金结构钢力学性能",
      "notes": "锻件用碳素结构钢与合金结构钢力学性能(摘自GB/T17107-1997) (表一) (表二) (表三) (表四) (表五) (表六) (表七) (表八) (表九) (表十) (表十一)",
      "gradeColumn": 0,
      "fields": [
        {
          "name": "牌号",
          "unit": "",
          "semantics": "",
          "context": "",
          "headers": [
            "牌号"
          ],
          "role": "grade",
          "kind": "strength"
        },
        {
          "name": "热处理状态",
          "unit": "",
          "semantics": "",
          "context": "",
          "headers": [
            "热处理状态"
          ],
          "role": "condition",
          "kind": "strength"
        },
        {
          "name": "截面尺寸(直径或厚度)/mm",
          "unit": "mm",
          "semantics": "",
          "context": "",
          "headers": [
            "截面尺寸(直径或厚度)/mm"
          ],
          "role": "condition",
          "kind": "strength"
        },
        {
          "name": "试样方向",
          "unit": "",
          "semantics": "",
          "context": "",
          "headers": [
            "试样方向"
          ],
          "role": "condition",
          "kind": "strength"
        },
        {
          "name": "抗拉强度",
          "unit": "MPa",
          "semantics": "min",
          "context": "",
          "headers": [
            "力学性能",
            "抗拉强度σb/MPa",
            "≥"
          ],
          "role": "property",
          "kind": "strength"
        },
        {
          "name": "屈服点",
          "unit": "MPa",
          "semantics": "min",
          "context": "",
          "headers": [
            "力学性能",
            "屈服点σs/MPa",
            "≥"
          ],
          "role": "property",
          "kind": "strength"
        },
        {
          "name": "伸长率δ5",
          "unit": "%",
          "semantics": "min",
          "context": "",
          "headers": [
            "力学性能",
            "伸长率δ5(%)",
            "≥"
          ],
          "role": "property",
          "kind": "strength"
        },
        {
          "name": "断面收缩率",
          "unit": "%",
          "semantics": "min",
          "context": "",
          "headers": [
            "力学性能",
            "收缩率ψ(%)",
            "≥"
          ],
          "role": "property",
          "kind": "strength"
        },
        {
          "name": "冲击功Aku",
          "unit": "J",
          "semantics": "min",
          "context": "",
          "headers": [
            "力学性能",
            "冲击功Aku/J",
            "≥"
          ],
          "role": "property",
          "kind": "strength"
        },
        {
          "name": "硬度HBS",
          "unit": "HBS",
          "semantics": "",
          "context": "",
          "headers": [
            "硬度(HBS)"
          ],
          "role": "property",
          "kind": "strength"
        }
      ],
      "rows": [
        [
          "Q235",
          "—",
          "≤100",
          "纵向",
          "330",
          "210",
          "23",
          "",
          "",
          ""
        ],
        [
          "Q235",
          "—",
          "100~300",
          "纵向",
          "320",
          "195",
          "22",
          "43",
          "",
          ""
        ],
        [
          "Q235",
          "—",
          "300~500",
          "纵向",
          "310",
          "185",
          "21",
          "38",
          "",
          ""
        ],
        [
          "Q235",
          "—",
          "500~700",
          "纵向",
          "300",
          "175",
          "20",
          "38",
          "",
          ""
        ],
        [
          "15",
          "正火+回火",
          "≤100",
          "纵向",
          "320",
          "195",
          "27",
          "55",
          "47",
          "97~143"
        ],
        [
          "15",
          "正火+回火",
          "100~300",
          "纵向",
          "310",
          "165",
          "25",
          "50",
          "47",
          "97~143"
        ],
        [
          "15",
          "正火+回火",
          "300~500",
          "纵向",
          "300",
          "145",
          "24",
          "45",
          "43",
          "97~143"
        ],
        [
          "20",
          "正火或正火+回火",
          "≤100",
          "纵向",
          "340",
          "215",
          "24",
          "50",
          "43",
          "103~156"
        ],
        [
          "20",
          "正火或正火+回火",
          "100~250",
          "纵向",
          "330",
          "195",
          "23",
          "45",
          "39",
          "103~156"
        ],
        [
          "20",
          "正火或正火+回火",
          "250~500",
          "纵向",
          "320",
          "185",
          "22",
          "40",
          "39",
          "103~156"
        ],
        [
          "20",
          "正火或正火+回火",
          "500~1000",
          "纵向",
          "300",
          "175",
          "20",
          "35",
          "35",
          "103~156"
        ],
        [
          "25",
          "正火或正火+回火",
          "≤100",
          "纵向",
          "420",
          "235",
          "22",
          "50",
          "39",
          "112~170"
        ],
        [
          "25",
          "正火或正火+回火",
          "100~250",
          "纵向",
          "390",
          "215",
          "20",
          "48",
          "31",
          "112~170"
        ],
        [
          "25",
          "正火或正火+回火",
          "250~500",
          "纵向",
          "380",
          "205",
          "18",
          "40",
          "31",
          "112~170"
        ],
        [
          "30",
          "正火或正火+回火",
          "≤100",
          "纵向",
          "470",
          "245",
          "19",
          "48",
          "31",
          "126~179"
        ],
        [
          "30",
          "正火或正火+回火",
          "100~300",
          "纵向",
          "460",
          "235",
          "19",
          "46",
          "27",
          "126~179"
        ],
        [
          "30",
          "正火或正火+回火",
          "300~500",
          "纵向",
          "450",
          "225",
          "18",
          "40",
          "27",
          "126~179"
        ],
        [
          "30",
          "正火或正火+回火",
          "500~800",
          "纵向",
          "440",
          "215",
          "17",
          "35",
          "28",
          "126~179"
        ]
      ],
      "headerRows": [
        [
          "牌号",
          "热处理状态",
          "截面尺寸 (直径或厚度) /mm",
          "试样 方向",
          "力 学 性 能",
          "力 学 性 能",
          "力 学 性 能",
          "力 学 性 能",
          "力 学 性 能",
          "硬度 (HBS)"
        ],
        [
          "牌号",
          "热处理状态",
          "截面尺寸 (直径或厚度) /mm",
          "试样 方向",
          "抗拉强度 σb/ MPa",
          "屈服点 σs/ MPa",
          "伸长率 δ5(%)",
          "收缩率 ψ(%)",
          "冲击功 A k u/J",
          "硬度 (HBS)"
        ],
        [
          "牌号",
          "热处理状态",
          "截面尺寸 (直径或厚度) /mm",
          "试样 方向",
          "≥",
          "≥",
          "≥",
          "≥",
          "≥",
          "硬度 (HBS)"
        ]
      ],
      "sourceId": "jxclsj:150",
      "byteOffset": 7267530,
      "sourceFile": "jxclsj/jxclsj.ysc",
      "scenario": "锻件用碳素结构钢与合金结构钢"
    },
    {
      "id": "steel:62:2",
      "key": 62,
      "title": "锻件用碳素结构钢与合金结构钢力学性能",
      "family": "锻件用结构钢",
      "standard": [
        "GB/T17107-1997"
      ],
      "path": "机械工程师电子手册/机械工程材料/钢/变形钢/锻件用结构钢/锻件用碳素结构钢与合金结构钢力学性能",
      "notes": "锻件用碳素结构钢与合金结构钢力学性能(摘自GB/T17107-1997) (表一) (表二) (表三) (表四) (表五) (表六) (表七) (表八) (表九) (表十) (表十一)",
      "gradeColumn": 0,
      "fields": [
        {
          "name": "牌号",
          "unit": "",
          "semantics": "",
          "context": "",
          "headers": [
            "牌号"
          ],
          "role": "grade",
          "kind": "strength"
        },
        {
          "name": "热处理状态",
          "unit": "",
          "semantics": "",
          "context": "",
          "headers": [
            "热处理状态"
          ],
          "role": "condition",
          "kind": "strength"
        },
        {
          "name": "截面尺寸(直径或厚度)/mm",
          "unit": "mm",
          "semantics": "",
          "context": "",
          "headers": [
            "截面尺寸(直径或厚度)/mm"
          ],
          "role": "condition",
          "kind": "strength"
        },
        {
          "name": "试样方向",
          "unit": "",
          "semantics": "",
          "context": "",
          "headers": [
            "试样方向"
          ],
          "role": "condition",
          "kind": "strength"
        },
        {
          "name": "抗拉强度",
          "unit": "MPa",
          "semantics": "min",
          "context": "",
          "headers": [
            "力学性能",
            "抗拉强度σb/MPa",
            "≥"
          ],
          "role": "property",
          "kind": "strength"
        },
        {
          "name": "屈服点",
          "unit": "MPa",
          "semantics": "min",
          "context": "",
          "headers": [
            "力学性能",
            "屈服点σs/MPa",
            "≥"
          ],
          "role": "property",
          "kind": "strength"
        },
        {
          "name": "伸长率δ5",
          "unit": "%",
          "semantics": "min",
          "context": "",
          "headers": [
            "力学性能",
            "伸长率δ5(%)",
            "≥"
          ],
          "role": "property",
          "kind": "strength"
        },
        {
          "name": "断面收缩率",
          "unit": "%",
          "semantics": "min",
          "context": "",
          "headers": [
            "力学性能",
            "收缩率ψ(%)",
            "≥"
          ],
          "role": "property",
          "kind": "strength"
        },
        {
          "name": "冲击功Aku",
          "unit": "J",
          "semantics": "min",
          "context": "",
          "headers": [
            "力学性能",
            "冲击功Aku/J",
            "≥"
          ],
          "role": "property",
          "kind": "strength"
        },
        {
          "name": "硬度HBS",
          "unit": "HBS",
          "semantics": "",
          "context": "",
          "headers": [
            "硬度(HBS)"
          ],
          "role": "property",
          "kind": "strength"
        }
      ],
      "rows": [
        [
          "35",
          "正火或正火+回火­­­­­­­­­­­­­",
          "≤100",
          "纵向",
          "510",
          "265",
          "18",
          "43",
          "28",
          "149~187"
        ],
        [
          "35",
          "正火或正火+回火­­­­­­­­­­­­­",
          "100~300",
          "纵向",
          "490",
          "255",
          "18",
          "40",
          "24",
          "149~187"
        ],
        [
          "35",
          "正火或正火+回火­­­­­­­­­­­­­",
          "300~500",
          "纵向",
          "470",
          "235",
          "17",
          "37",
          "24",
          "147~187"
        ],
        [
          "35",
          "正火或正火+回火­­­­­­­­­­­­­",
          "500~750",
          "纵向",
          "450",
          "225",
          "16",
          "32",
          "20",
          "137~187"
        ],
        [
          "35",
          "正火或正火+回火­­­­­­­­­­­­­",
          "750~1000",
          "纵向",
          "430",
          "215",
          "15",
          "28",
          "20",
          "137~187"
        ],
        [
          "35",
          "调质",
          "≤100",
          "纵向",
          "550",
          "295",
          "19",
          "48",
          "47",
          "156~207"
        ],
        [
          "35",
          "调质",
          "100~300",
          "纵向",
          "530",
          "275",
          "18",
          "40",
          "39",
          "156~207"
        ],
        [
          "35",
          "正火+回火­­­­­­­­­­­­­",
          "100~300",
          "切向",
          "470",
          "245",
          "13",
          "30",
          "20",
          ""
        ],
        [
          "35",
          "正火+回火­­­­­­­­­­­­­",
          "300~500",
          "切向",
          "450",
          "225",
          "12",
          "28",
          "20",
          ""
        ],
        [
          "35",
          "正火+回火­­­­­­­­­­­­­",
          "500~750",
          "切向",
          "430",
          "215",
          "11",
          "24",
          "16",
          ""
        ],
        [
          "35",
          "正火+回火­­­­­­­­­­­­­",
          "750~1000",
          "切向",
          "410",
          "205",
          "10",
          "22",
          "16",
          ""
        ],
        [
          "40",
          "正火+回火­­­­­­­­­­­­­",
          "≤100",
          "纵向",
          "550",
          "275",
          "17",
          "40",
          "24",
          "143~207"
        ],
        [
          "40",
          "正火+回火­­­­­­­­­­­­­",
          "100~250",
          "纵向",
          "530",
          "265",
          "17",
          "36",
          "24",
          "143~207"
        ],
        [
          "40",
          "正火+回火­­­­­­­­­­­­­",
          "250~500",
          "纵向",
          "510",
          "255",
          "16",
          "32",
          "20",
          "143~207"
        ],
        [
          "40",
          "正火+回火­­­­­­­­­­­­­",
          "500~1000",
          "纵向",
          "490",
          "245",
          "15",
          "30",
          "20",
          "143~207"
        ],
        [
          "40",
          "调质",
          "≤100",
          "纵向",
          "615",
          "340",
          "18",
          "40",
          "39",
          "196~241"
        ],
        [
          "40",
          "调质",
          "100~250",
          "纵向",
          "590",
          "295",
          "17",
          "35",
          "31",
          "189~229"
        ],
        [
          "40",
          "调质",
          "250~500",
          "纵向",
          "560",
          "275",
          "17",
          "",
          "",
          "163~219"
        ],
        [
          "45",
          "正火或正火+回火",
          "≤100",
          "纵向",
          "590",
          "295",
          "15",
          "38",
          "23",
          "170~217"
        ],
        [
          "45",
          "正火或正火+回火",
          "100~300",
          "纵向",
          "570",
          "285",
          "15",
          "35",
          "19",
          "163~217"
        ],
        [
          "45",
          "正火或正火+回火",
          "300~500",
          "纵向",
          "550",
          "275",
          "14",
          "32",
          "19",
          "163~217"
        ],
        [
          "45",
          "正火或正火+回火",
          "500~1000",
          "纵向",
          "530",
          "265",
          "13",
          "30",
          "15",
          "156~217"
        ],
        [
          "45",
          "调质",
          "≤100",
          "纵向",
          "630",
          "370",
          "17",
          "40",
          "31",
          "207~302"
        ],
        [
          "45",
          "调质",
          "100~250",
          "纵向",
          "590",
          "345",
          "18",
          "35",
          "31",
          "197~286"
        ],
        [
          "45",
          "调质",
          "250~500",
          "纵向",
          "590",
          "345",
          "17",
          "",
          "",
          "187~255"
        ],
        [
          "45",
          "正火+回火",
          "100~300",
          "切向",
          "540",
          "275",
          "10",
          "25",
          "16",
          ""
        ],
        [
          "45",
          "正火+回火",
          "300~500",
          "切向",
          "520",
          "265",
          "10",
          "23",
          "16",
          ""
        ],
        [
          "45",
          "正火+回火",
          "500~750",
          "切向",
          "500",
          "255",
          "9",
          "21",
          "12",
          ""
        ],
        [
          "45",
          "正火+回火",
          "750~1000",
          "切向",
          "480",
          "245",
          "8",
          "20",
          "12",
          ""
        ]
      ],
      "headerRows": [
        [
          "牌号",
          "热处理状态",
          "截面尺寸 (直径或厚度) /mm",
          "试样 方向",
          "力 学 性 能",
          "力 学 性 能",
          "力 学 性 能",
          "力 学 性 能",
          "力 学 性 能",
          "硬度 (HBS)"
        ],
        [
          "牌号",
          "热处理状态",
          "截面尺寸 (直径或厚度) /mm",
          "试样 方向",
          "抗拉强度 σb/ MPa",
          "屈服点 σs/ MPa",
          "伸长率 δ5(%)",
          "收缩率 ψ(%)",
          "冲击功 A k u/J",
          "硬度 (HBS)"
        ],
        [
          "牌号",
          "热处理状态",
          "截面尺寸 (直径或厚度) /mm",
          "试样 方向",
          "≥",
          "≥",
          "≥",
          "≥",
          "≥",
          "硬度 (HBS)"
        ]
      ],
      "sourceId": "jxclsj:150",
      "byteOffset": 7267530,
      "sourceFile": "jxclsj/jxclsj.ysc",
      "scenario": "锻件用碳素结构钢与合金结构钢"
    },
    {
      "id": "steel:62:3",
      "key": 62,
      "title": "锻件用碳素结构钢与合金结构钢力学性能",
      "family": "锻件用结构钢",
      "standard": [
        "GB/T17107-1997"
      ],
      "path": "机械工程师电子手册/机械工程材料/钢/变形钢/锻件用结构钢/锻件用碳素结构钢与合金结构钢力学性能",
      "notes": "锻件用碳素结构钢与合金结构钢力学性能(摘自GB/T17107-1997) (表一) (表二) (表三) (表四) (表五) (表六) (表七) (表八) (表九) (表十) (表十一)",
      "gradeColumn": 0,
      "fields": [
        {
          "name": "牌号",
          "unit": "",
          "semantics": "",
          "context": "",
          "headers": [
            "牌号"
          ],
          "role": "grade",
          "kind": "strength"
        },
        {
          "name": "热处理状态",
          "unit": "",
          "semantics": "",
          "context": "",
          "headers": [
            "热处理状态"
          ],
          "role": "condition",
          "kind": "strength"
        },
        {
          "name": "截面尺寸(直径或厚度)/mm",
          "unit": "mm",
          "semantics": "",
          "context": "",
          "headers": [
            "截面尺寸(直径或厚度)/mm"
          ],
          "role": "condition",
          "kind": "strength"
        },
        {
          "name": "试样方向",
          "unit": "",
          "semantics": "",
          "context": "",
          "headers": [
            "试样方向"
          ],
          "role": "condition",
          "kind": "strength"
        },
        {
          "name": "抗拉强度",
          "unit": "MPa",
          "semantics": "min",
          "context": "",
          "headers": [
            "力学性能",
            "抗拉强度σb/MPa",
            "≥"
          ],
          "role": "property",
          "kind": "strength"
        },
        {
          "name": "屈服点",
          "unit": "MPa",
          "semantics": "min",
          "context": "",
          "headers": [
            "力学性能",
            "屈服点σs/MPa",
            "≥"
          ],
          "role": "property",
          "kind": "strength"
        },
        {
          "name": "伸长率δ5",
          "unit": "%",
          "semantics": "min",
          "context": "",
          "headers": [
            "力学性能",
            "伸长率δ5(%)",
            "≥"
          ],
          "role": "property",
          "kind": "strength"
        },
        {
          "name": "断面收缩率",
          "unit": "%",
          "semantics": "min",
          "context": "",
          "headers": [
            "力学性能",
            "收缩率ψ(%)",
            "≥"
          ],
          "role": "property",
          "kind": "strength"
        },
        {
          "name": "冲击功Aku",
          "unit": "J",
          "semantics": "min",
          "context": "",
          "headers": [
            "力学性能",
            "冲击功Aku/J",
            "≥"
          ],
          "role": "property",
          "kind": "strength"
        },
        {
          "name": "硬度HBS",
          "unit": "HBS",
          "semantics": "",
          "context": "",
          "headers": [
            "硬度(HBS)"
          ],
          "role": "property",
          "kind": "strength"
        }
      ],
      "rows": [
        [
          "50",
          "正火+回火",
          "≤100",
          "纵向",
          "610",
          "310",
          "13",
          "35",
          "23",
          ""
        ],
        [
          "50",
          "正火+回火",
          "100~300",
          "纵向",
          "590",
          "295",
          "12",
          "33",
          "19",
          ""
        ],
        [
          "50",
          "正火+回火",
          "300~500",
          "纵向",
          "570",
          "285",
          "12",
          "30",
          "19",
          ""
        ],
        [
          "50",
          "正火+回火",
          "500~750",
          "纵向",
          "550",
          "265",
          "12",
          "28",
          "15",
          ""
        ],
        [
          "50",
          "调质",
          "≤16",
          "纵向",
          "700",
          "500",
          "14",
          "30",
          "31",
          ""
        ],
        [
          "50",
          "调质",
          "16~40",
          "纵向",
          "650",
          "430",
          "16",
          "35",
          "31",
          ""
        ],
        [
          "50",
          "调质",
          "40~100",
          "纵向",
          "630",
          "370",
          "17",
          "40",
          "31",
          ""
        ],
        [
          "50",
          "调质",
          "100~250",
          "纵向",
          "590",
          "345",
          "17",
          "35",
          "31",
          ""
        ],
        [
          "50",
          "调质",
          "250~500",
          "纵向",
          "590",
          "345",
          "17",
          "",
          "",
          ""
        ],
        [
          "55",
          "正火+回火",
          "≤100",
          "纵向",
          "645",
          "320",
          "12",
          "35",
          "23",
          "187~229"
        ],
        [
          "55",
          "正火+回火",
          "100~300",
          "纵向",
          "625",
          "310",
          "11",
          "28",
          "19",
          "187~229"
        ],
        [
          "55",
          "正火+回火",
          "300~500",
          "纵向",
          "610",
          "305",
          "10",
          "22",
          "19",
          "187~229"
        ],
        [
          "30Mn2",
          "调质",
          "≤100",
          "纵向",
          "685",
          "440",
          "15",
          "50",
          "",
          ""
        ],
        [
          "30Mn2",
          "调质",
          "100~300",
          "纵向",
          "635",
          "410",
          "16",
          "45",
          "",
          ""
        ],
        [
          "35Mn2",
          "正火+回火",
          "≤100",
          "纵向",
          "620",
          "315",
          "18",
          "45",
          "",
          "207~241"
        ],
        [
          "35Mn2",
          "正火+回火",
          "100~300",
          "纵向",
          "580",
          "295",
          "18",
          "43",
          "23",
          "207~241"
        ],
        [
          "35Mn2",
          "调质",
          "≤100",
          "纵向",
          "745",
          "590",
          "16",
          "50",
          "47",
          "229~269"
        ],
        [
          "35Mn2",
          "调质",
          "100~300",
          "纵向",
          "690",
          "490",
          "16",
          "45",
          "47",
          "229~269"
        ]
      ],
      "headerRows": [
        [
          "牌号",
          "热处理状态",
          "截面尺寸 (直径或厚度) /mm",
          "试样 方向",
          "力 学 性 能",
          "力 学 性 能",
          "力 学 性 能",
          "力 学 性 能",
          "力 学 性 能",
          "硬度 (HBS)"
        ],
        [
          "牌号",
          "热处理状态",
          "截面尺寸 (直径或厚度) /mm",
          "试样 方向",
          "抗拉强度 σb/ MPa",
          "屈服点 σs/ MPa",
          "伸长率 δ5(%)",
          "收缩率 ψ(%)",
          "冲击功 A k u/J",
          "硬度 (HBS)"
        ],
        [
          "牌号",
          "热处理状态",
          "截面尺寸 (直径或厚度) /mm",
          "试样 方向",
          "≥",
          "≥",
          "≥",
          "≥",
          "≥",
          "硬度 (HBS)"
        ]
      ],
      "sourceId": "jxclsj:150",
      "byteOffset": 7267530,
      "sourceFile": "jxclsj/jxclsj.ysc",
      "scenario": "锻件用碳素结构钢与合金结构钢"
    },
    {
      "id": "steel:62:4",
      "key": 62,
      "title": "锻件用碳素结构钢与合金结构钢力学性能",
      "family": "锻件用结构钢",
      "standard": [
        "GB/T17107-1997"
      ],
      "path": "机械工程师电子手册/机械工程材料/钢/变形钢/锻件用结构钢/锻件用碳素结构钢与合金结构钢力学性能",
      "notes": "锻件用碳素结构钢与合金结构钢力学性能(摘自GB/T17107-1997) (表一) (表二) (表三) (表四) (表五) (表六) (表七) (表八) (表九) (表十) (表十一)",
      "gradeColumn": 0,
      "fields": [
        {
          "name": "牌号",
          "unit": "",
          "semantics": "",
          "context": "",
          "headers": [
            "牌号"
          ],
          "role": "grade",
          "kind": "strength"
        },
        {
          "name": "热处理状态",
          "unit": "",
          "semantics": "",
          "context": "",
          "headers": [
            "热处理状态"
          ],
          "role": "condition",
          "kind": "strength"
        },
        {
          "name": "截面尺寸(直径或厚度)/mm",
          "unit": "mm",
          "semantics": "",
          "context": "",
          "headers": [
            "截面尺寸(直径或厚度)/mm"
          ],
          "role": "condition",
          "kind": "strength"
        },
        {
          "name": "试样方向",
          "unit": "",
          "semantics": "",
          "context": "",
          "headers": [
            "试样方向"
          ],
          "role": "condition",
          "kind": "strength"
        },
        {
          "name": "抗拉强度",
          "unit": "MPa",
          "semantics": "min",
          "context": "",
          "headers": [
            "力学性能",
            "抗拉强度σb/MPa",
            "≥"
          ],
          "role": "property",
          "kind": "strength"
        },
        {
          "name": "屈服点",
          "unit": "MPa",
          "semantics": "min",
          "context": "",
          "headers": [
            "力学性能",
            "屈服点σs/MPa",
            "≥"
          ],
          "role": "property",
          "kind": "strength"
        },
        {
          "name": "伸长率δ5",
          "unit": "%",
          "semantics": "min",
          "context": "",
          "headers": [
            "力学性能",
            "伸长率δ5(%)",
            "≥"
          ],
          "role": "property",
          "kind": "strength"
        },
        {
          "name": "断面收缩率",
          "unit": "%",
          "semantics": "min",
          "context": "",
          "headers": [
            "力学性能",
            "收缩率ψ(%)",
            "≥"
          ],
          "role": "property",
          "kind": "strength"
        },
        {
          "name": "冲击功Aku",
          "unit": "J",
          "semantics": "min",
          "context": "",
          "headers": [
            "力学性能",
            "冲击功Aku/J",
            "≥"
          ],
          "role": "property",
          "kind": "strength"
        },
        {
          "name": "硬度HBS",
          "unit": "HBS",
          "semantics": "",
          "context": "",
          "headers": [
            "硬度(HBS)"
          ],
          "role": "property",
          "kind": "strength"
        }
      ],
      "rows": [
        [
          "45Mn2",
          "正火+回火",
          "≤100",
          "纵向",
          "690",
          "355",
          "16",
          "38",
          "",
          "187~241"
        ],
        [
          "45Mn2",
          "正火+回火",
          "100~300",
          "纵向",
          "670",
          "335",
          "15",
          "35",
          "",
          "187~241"
        ],
        [
          "20SiMn",
          "正火+回火",
          "≤600",
          "纵向",
          "470",
          "265",
          "15",
          "30",
          "39",
          ""
        ],
        [
          "20SiMn",
          "正火+回火",
          "600~900",
          "纵向",
          "450",
          "255",
          "14",
          "30",
          "39",
          ""
        ],
        [
          "20SiMn",
          "正火+回火",
          "900~1200",
          "纵向",
          "440",
          "245",
          "14",
          "30",
          "39",
          ""
        ],
        [
          "20SiMn",
          "正火+回火",
          "≤300",
          "切向",
          "490",
          "275",
          "14",
          "30",
          "27",
          ""
        ],
        [
          "20SiMn",
          "正火+回火",
          "300~500",
          "切向",
          "470",
          "265",
          "13",
          "28",
          "23",
          ""
        ],
        [
          "20SiMn",
          "正火+回火",
          "500~750",
          "切向",
          "440",
          "245",
          "11",
          "24",
          "19",
          ""
        ],
        [
          "20SiMn",
          "正火+回火",
          "750~1000",
          "切向",
          "410",
          "225",
          "10",
          "22",
          "19",
          ""
        ],
        [
          "35SiMn",
          "调质",
          "≤100",
          "纵向",
          "785",
          "510",
          "15",
          "45",
          "47",
          "229~286"
        ],
        [
          "35SiMn",
          "调质",
          "100~300",
          "纵向",
          "735",
          "440",
          "14",
          "35",
          "39",
          "271~265"
        ],
        [
          "35SiMn",
          "调质",
          "300~400",
          "纵向",
          "685",
          "390",
          "13",
          "30",
          "35",
          "215~255"
        ],
        [
          "35SiMn",
          "调质",
          "400~500",
          "纵向",
          "635",
          "375",
          "11",
          "28",
          "31",
          "196~255"
        ],
        [
          "42SiMn",
          "调质",
          "≤100",
          "纵向",
          "785",
          "510",
          "15",
          "45",
          "31",
          "229~286"
        ],
        [
          "42SiMn",
          "调质",
          "100~200",
          "纵向",
          "735",
          "460",
          "14",
          "35",
          "23",
          "217~269"
        ],
        [
          "42SiMn",
          "调质",
          "200~300",
          "纵向",
          "685",
          "440",
          "13",
          "30",
          "23",
          "217~255"
        ],
        [
          "42SiMn",
          "调质",
          "300~500",
          "纵向",
          "635",
          "375",
          "10",
          "28",
          "20",
          "196~255"
        ],
        [
          "50SiMn",
          "调质",
          "≤100",
          "纵向",
          "835",
          "540",
          "15",
          "40",
          "39",
          "229~286"
        ],
        [
          "50SiMn",
          "调质",
          "100~200",
          "纵向",
          "735",
          "490",
          "15",
          "35",
          "39",
          "217~269"
        ],
        [
          "50SiMn",
          "调质",
          "200~300",
          "纵向",
          "685",
          "440",
          "14",
          "30",
          "31",
          "207~255"
        ]
      ],
      "headerRows": [
        [
          "牌号",
          "热处理状态",
          "截面尺寸 (直径或厚度) /mm",
          "试样 方向",
          "力 学 性 能",
          "力 学 性 能",
          "力 学 性 能",
          "力 学 性 能",
          "力 学 性 能",
          "硬度 (HBS)"
        ],
        [
          "牌号",
          "热处理状态",
          "截面尺寸 (直径或厚度) /mm",
          "试样 方向",
          "抗拉强度 σb/ MPa",
          "屈服点 σs/ MPa",
          "伸长率 δ5(%)",
          "收缩率 ψ(%)",
          "冲击功 A k u/J",
          "硬度 (HBS)"
        ],
        [
          "牌号",
          "热处理状态",
          "截面尺寸 (直径或厚度) /mm",
          "试样 方向",
          "≥",
          "≥",
          "≥",
          "≥",
          "≥",
          "硬度 (HBS)"
        ]
      ],
      "sourceId": "jxclsj:150",
      "byteOffset": 7267530,
      "sourceFile": "jxclsj/jxclsj.ysc",
      "scenario": "锻件用碳素结构钢与合金结构钢"
    },
    {
      "id": "steel:62:5",
      "key": 62,
      "title": "锻件用碳素结构钢与合金结构钢力学性能",
      "family": "锻件用结构钢",
      "standard": [
        "GB/T17107-1997"
      ],
      "path": "机械工程师电子手册/机械工程材料/钢/变形钢/锻件用结构钢/锻件用碳素结构钢与合金结构钢力学性能",
      "notes": "锻件用碳素结构钢与合金结构钢力学性能(摘自GB/T17107-1997) (表一) (表二) (表三) (表四) (表五) (表六) (表七) (表八) (表九) (表十) (表十一)",
      "gradeColumn": 0,
      "fields": [
        {
          "name": "牌号",
          "unit": "",
          "semantics": "",
          "context": "",
          "headers": [
            "牌号"
          ],
          "role": "grade",
          "kind": "strength"
        },
        {
          "name": "热处理状态",
          "unit": "",
          "semantics": "",
          "context": "",
          "headers": [
            "热处理状态"
          ],
          "role": "condition",
          "kind": "strength"
        },
        {
          "name": "截面尺寸(直径或厚度)/mm",
          "unit": "mm",
          "semantics": "",
          "context": "",
          "headers": [
            "截面尺寸(直径或厚度)/mm"
          ],
          "role": "condition",
          "kind": "strength"
        },
        {
          "name": "试样方向",
          "unit": "",
          "semantics": "",
          "context": "",
          "headers": [
            "试样方向"
          ],
          "role": "condition",
          "kind": "strength"
        },
        {
          "name": "抗拉强度",
          "unit": "MPa",
          "semantics": "min",
          "context": "",
          "headers": [
            "力学性能",
            "抗拉强度σb/MPa",
            "≥"
          ],
          "role": "property",
          "kind": "strength"
        },
        {
          "name": "屈服点",
          "unit": "MPa",
          "semantics": "min",
          "context": "",
          "headers": [
            "力学性能",
            "屈服点σs/MPa",
            "≥"
          ],
          "role": "property",
          "kind": "strength"
