Repository: cyx3705/2026-044

# Norma 代码组件

| 目录或文件 | 内容 |
| --- | --- |
| `Norma/` | 模块本体（权威源）。产物 `Norma.dll` 由宿主装载。 |
| `Norma/eng/` | 发布候选打包脚本（本地用；正式候选由宿主管线构建）。 |
| `Norma.Tests/` | 离线自动验证。可执行文件，全部 PASS 时退出码 0；最后一组用宿主 `ModuleHost` 装载打好的包。 |
| `Test-ProjectContract.ps1` | 只读项目合同检查：版本三处一致、模块身份、页面 owner、目录级别、失效链接、BOM、z-Publish 按字节入库。模块名从 `module.manifest.json` 推出，不用改。 |

`bin/`、`obj/` 是可重建生成物，不入库；发布候选写到根目录 `z-Publish/`。

模块引用宿主发布快照（`2026-023-HistoryVulcan/z-Publish/host`）且 `Private=false`——部署时由宿主提供，
包里不带副本。F 盘工作区里由 `vulcan.dev.start` 生成的 `Directory.Build.user.props` 把快照路径指回来。

```powershell
powershell -NoProfile -ExecutionPolicy Bypass -File .\b-Code\Test-ProjectContract.ps1 -Instantiation
```

File: b-Code/Norma/Formulas/steel.json (part 18 of 35)
      ],
      "rows": [
        [
          "ZGD270-480",
        },
        {
          "name": "伸长率δ5",
          "unit": "%",
          "semantics": "min",
          "context": "",
          "headers": [
            "力学性能",
            "伸长率δ5(%)",
            "≥"
          ],
          "role": "property",
          "kind": "strength"
        },
        {
          "name": "断面收缩率",
          "unit": "%",
          "semantics": "min",
          "context": "",
          "headers": [
            "力学性能",
            "收缩率ψ(%)",
            "≥"
          ],
          "role": "property",
          "kind": "strength"
        },
        {
          "name": "冲击功Aku",
          "unit": "J",
          "semantics": "min",
          "context": "",
          "headers": [
            "力学性能",
            "冲击功Aku/J",
            "≥"
          ],
          "role": "property",
          "kind": "strength"
        },
        {
          "name": "硬度HBS",
          "unit": "HBS",
          "semantics": "",
          "context": "",
          "headers": [
            "硬度(HBS)"
          ],
          "role": "property",
          "kind": "strength"
        }
      ],
      "rows": [
        [
          "20MnMo",
          "调质",
          "≤300",
          "纵向",
          "500",
          "305",
          "14",
          "40",
          "39",
          ""
        ],
        [
          "20MnMo",
          "调质",
          "300~500",
          "纵向",
          "470",
          "275",
          "14",
          "40",
          "39",
          ""
        ],
        [
          "20MnMo",
          "调质",
          "≤300",
          "切向",
          "500",
          "305",
          "14",
          "32",
          "31",
          ""
        ],
        [
          "20MnMo",
          "调质",
          "300~500",
          "切向",
          "470",
          "275",
          "13",
          "30",
          "31",
          ""
        ],
        [
          "20MnMoNb",
          "调质",
          "100~300",
          "纵向",
          "635",
          "490",
          "15",
          "45",
          "47",
          "187~229"
        ],
        [
          "20MnMoNb",
          "调质",
          "300~500",
          "纵向",
          "590",
          "440",
          "15",
          "45",
          "47",
          "187~229"
        ],
        [
          "20MnMoNb",
          "调质",
          "500~800",
          "纵向",
          "490",
          "345",
          "15",
          "45",
          "39",
          ""
        ],
        [
          "20MnMoNb",
          "调质",
          "100~300",
          "切向",
          "610",
          "430",
          "12",
          "32",
          "31",
          ""
        ],
        [
          "20MnMoNb",
          "调质",
          "300~500",
          "切向",
          "570",
          "400",
          "12",
          "30",
          "24",
          ""
        ],
        [
          "42MnMoV",
          "调质",
          "100~300",
          "纵向",
          "765",
          "590",
          "12",
          "40",
          "31",
          "241~286"
        ],
        [
          "42MnMoV",
          "调质",
          "300~500",
          "纵向",
          "705",
          "540",
          "12",
          "35",
          "23",
          "229~269"
        ],
        [
          "42MnMoV",
          "调质",
          "500~800",
          "纵向",
          "635",
          "490",
          "12",
          "45",
          "23",
          "217~241"
        ],
        [
          "50SiMnMoV",
          "调质",
          "100~300",
          "纵向",
          "885",
          "535",
          "12",
          "40",
          "31",
          "269~302"
        ],
        [
          "50SiMnMoV",
          "调质",
          "300~500",
          "纵向",
          "885",
          "635",
          "12",
          "38",
          "31",
          "255~286"
        ],
        [
          "50SiMnMoV",
          "调质",
          "500~800",
          "纵向",
          "835",
          "610",
          "12",
          "35",
          "23",
          "241~286"
        ],
        [
          "37SiMn2MoV",
          "调质",
          "100~200",
          "纵向",
          "865",
          "685",
          "14",
          "40",
          "31",
          "269~302"
        ],
        [
          "37SiMn2MoV",
          "调质",
          "200~400",
          "纵向",
          "815",
          "635",
          "14",
          "40",
          "31",
          "241~286"
        ],
        [
          "37SiMn2MoV",
          "调质",
          "400~600",
          "纵向",
          "765",
          "590",
          "14",
          "40",
          "31",
          "229~269"
        ]
      ],
      "headerRows": [
        [
          "牌号",
          "热处理状态",
          "截面尺寸 (直径或厚度) /mm",
          "试样 方向",
          "力 学 性 能",
          "力 学 性 能",
          "力 学 性 能",
          "力 学 性 能",
          "力 学 性 能",
          "硬度 (HBS)"
        ],
        [
          "牌号",
          "热处理状态",
          "截面尺寸 (直径或厚度) /mm",
          "试样 方向",
          "抗拉强度 σb/ MPa",
          "屈服点 σs/ MPa",
          "伸长率 δ5(%)",
          "收缩率 ψ(%)",
          "冲击功 A k u/J",
          "硬度 (HBS)"
        ],
        [
          "牌号",
          "热处理状态",
          "截面尺寸 (直径或厚度) /mm",
          "试样 方向",
          "≥",
          "≥",
          "≥",
          "≥",
          "≥",
          "硬度 (HBS)"
        ]
      ],
      "sourceId": "jxclsj:150",
      "byteOffset": 7267530,
      "sourceFile": "jxclsj/jxclsj.ysc",
      "scenario": "锻件用碳素结构钢与合金结构钢"
    },
    {
      "id": "steel:62:6",
      "key": 62,
      "title": "锻件用碳素结构钢与合金结构钢力学性能",
      "family": "锻件用结构钢",
      "standard": [
        "GB/T17107-1997"
      ],
      "path": "机械工程师电子手册/机械工程材料/钢/变形钢/锻件用结构钢/锻件用碳素结构钢与合金结构钢力学性能",
      "notes": "锻件用碳素结构钢与合金结构钢力学性能(摘自GB/T17107-1997) (表一) (表二) (表三) (表四) (表五) (表六) (表七) (表八) (表九) (表十) (表十一)",
      "gradeColumn": 0,
      "fields": [
        {
          "name": "牌号",
          "unit": "",
          "semantics": "",
          "context": "",
          "headers": [
            "牌号"
          ],
          "role": "grade",
          "kind": "strength"
        },
        {
          "name": "热处理状态",
          "unit": "",
          "semantics": "",
          "context": "",
          "headers": [
            "热处理状态"
          ],
          "role": "condition",
          "kind": "strength"
        },
        {
          "name": "截面尺寸(直径或厚度)/mm",
          "unit": "mm",
          "semantics": "",
          "context": "",
          "headers": [
            "截面尺寸(直径或厚度)/mm"
          ],
          "role": "condition",
          "kind": "strength"
        },
        {
          "name": "试样方向",
          "unit": "",
          "semantics": "",
          "context": "",
          "headers": [
            "试样方向"
          ],
          "role": "condition",
          "kind": "strength"
        },
        {
          "name": "抗拉强度",
          "unit": "MPa",
          "semantics": "min",
          "context": "",
          "headers": [
            "力学性能",
            "抗拉强度σb/MPa",
            "≥"
          ],
          "role": "property",
          "kind": "strength"
        },
        {
          "name": "屈服点",
          "unit": "MPa",
          "semantics": "min",
          "context": "",
          "headers": [
            "力学性能",
            "屈服点σs/MPa",
            "≥"
          ],
          "role": "property",
          "kind": "strength"
        },
        {
          "name": "伸长率δ5",
          "unit": "%",
          "semantics": "min",
          "context": "",
          "headers": [
            "力学性能",
            "伸长率δ5(%)",
            "≥"
          ],
          "role": "property",
          "kind": "strength"
        },
        {
          "name": "断面收缩率",
          "unit": "%",
          "semantics": "min",
          "context": "",
          "headers": [
            "力学性能",
            "收缩率ψ(%)",
            "≥"
          ],
          "role": "property",
          "kind": "strength"
        },
        {
          "name": "冲击功Aku",
          "unit": "J",
          "semantics": "min",
          "context": "",
          "headers": [
            "力学性能",
            "冲击功Aku/J",
            "≥"
          ],
          "role": "property",
          "kind": "strength"
        },
        {
          "name": "硬度HBS",
          "unit": "HBS",
          "semantics": "",
          "context": "",
          "headers": [
            "硬度(HBS)"
          ],
          "role": "property",
          "kind": "strength"
        }
      ],
      "rows": [
        [
          "15Cr",
          "正火+回火",
          "≤100",
          "纵向",
          "390",
          "195",
          "26",
          "50",
          "39",
          "111~156"
        ],
        [
          "15Cr",
          "正火+回火",
          "100~300",
          "纵向",
          "390",
          "195",
          "23",
          "45",
          "35",
          "111~156"
        ],
        [
          "20Cr",
          "正火+回火",
          "≤100",
          "纵向",
          "430",
          "215",
          "19",
          "40",
          "31",
          "123~179"
        ],
        [
          "20Cr",
          "正火+回火",
          "100~300",
          "纵向",
          "430",
          "215",
          "18",
          "35",
          "31",
          "123~167"
        ],
        [
          "20Cr",
          "调质",
          "≤100",
          "纵向",
          "470",
          "275",
          "20",
          "40",
          "35",
          "137~179"
        ],
        [
          "20Cr",
          "调质",
          "100~300",
          "纵向",
          "470",
          "245",
          "19",
          "40",
          "31",
          "137~197"
        ],
        [
          "30Cr",
          "调质",
          "≤100",
          "纵向",
          "615",
          "395",
          "17",
          "40",
          "43",
          "187~229"
        ],
        [
          "35Cr",
          "调质",
          "100~300",
          "纵向",
          "615",
          "395",
          "15",
          "35",
          "39",
          "187~229"
        ],
        [
          "40Cr",
          "调质",
          "≤100",
          "纵向",
          "735",
          "540",
          "15",
          "45",
          "39",
          "241~286"
        ],
        [
          "40Cr",
          "调质",
          "100~300",
          "纵向",
          "685",
          "490",
          "14",
          "45",
          "31",
          "241~286"
        ],
        [
          "40Cr",
          "调质",
          "300~500",
          "纵向",
          "685",
          "440",
          "10",
          "35",
          "23",
          "229~269"
        ],
        [
          "40Cr",
          "调质",
          "500~800",
          "纵向",
          "590",
          "345",
          "8",
          "30",
          "16",
          "217~255"
        ],
        [
          "50Cr",
          "调质",
          "≤100",
          "纵向",
          "835",
          "540",
          "10",
          "40",
          "",
          "241~286"
        ],
        [
          "50Cr",
          "调质",
          "100~300",
          "纵向",
          "785",
          "490",
          "10",
          "40",
          "",
          "241~286"
        ],
        [
          "12CrMo",
          "正火+回火",
          "≤100",
          "纵向",
          "440",
          "275",
          "20",
          "50",
          "55",
          "≤159"
        ],
        [
          "12CrMo",
          "正火+回火",
          "100~300",
          "纵向",
          "440",
          "275",
          "20",
          "45",
          "55",
          "≤159"
        ],
        [
          "15CrMo",
          "淬火+回火",
          "≤100",
          "切向",
          "440",
          "275",
          "20",
          "",
          "55",
          "116~179"
        ],
        [
          "15CrMo",
          "淬火+回火",
          "100~300",
          "切向",
          "440",
          "275",
          "20",
          "",
          "55",
          "116~179"
        ],
        [
          "15CrMo",
          "淬火+回火",
          "300~500",
          "切向",
          "430",
          "255",
          "19",
          "",
          "47",
          "116~179"
        ],
        [
          "25CrMo",
          "调质",
          "17~40",
          "纵向",
          "780",
          "600",
          "14",
          "55",
          "",
          ""
        ],
        [
          "25CrMo",
          "调质",
          "40~100",
          "纵向",
          "690",
          "450",
          "15",
          "60",
          "",
          ""
        ],
        [
          "25CrMo",
          "调质",
          "100~300",
          "纵向",
          "640",
          "400",
          "16",
          "60",
          "",
          ""
        ]
      ],
      "headerRows": [
        [
          "牌号",
          "热处理状态",
          "截面尺寸 (直径或厚度) /mm",
          "试样 方向",
          "力 学 性 能",
          "力 学 性 能",
          "力 学 性 能",
          "力 学 性 能",
          "力 学 性 能",
          "硬度 (HBS)"
        ],
        [
          "牌号",
          "热处理状态",
          "截面尺寸 (直径或厚度) /mm",
          "试样 方向",
          "抗拉强度 σb/ MPa",
          "屈服点 σs/ MPa",
          "伸长率 δ5(%)",
          "收缩率 ψ(%)",
          "冲击功 A k u/J",
          "硬度 (HBS)"
        ],
        [
          "牌号",
          "热处理状态",
          "截面尺寸 (直径或厚度) /mm",
          "试样 方向",
          "≥",
          "≥",
          "≥",
          "≥",
          "≥",
          "硬度 (HBS)"
        ]
      ],
      "sourceId": "jxclsj:150",
      "byteOffset": 7267530,
      "sourceFile": "jxclsj/jxclsj.ysc",
      "scenario": "锻件用碳素结构钢与合金结构钢"
    },
    {
      "id": "steel:62:7",
      "key": 62,
      "title": "锻件用碳素结构钢与合金结构钢力学性能",
      "family": "锻件用结构钢",
      "standard": [
        "GB/T17107-1997"
      ],
      "path": "机械工程师电子手册/机械工程材料/钢/变形钢/锻件用结构钢/锻件用碳素结构钢与合金结构钢力学性能",
      "notes": "锻件用碳素结构钢与合金结构钢力学性能(摘自GB/T17107-1997) (表一) (表二) (表三) (表四) (表五) (表六) (表七) (表八) (表九) (表十) (表十一)",
      "gradeColumn": 0,
      "fields": [
        {
          "name": "牌号",
          "unit": "",
          "semantics": "",
          "context": "",
          "headers": [
            "牌号"
          ],
          "role": "grade",
          "kind": "strength"
        },
        {
          "name": "热处理状态",
          "unit": "",
          "semantics": "",
          "context": "",
          "headers": [
            "热处理状态"
          ],
          "role": "condition",
          "kind": "strength"
        },
        {
          "name": "截面尺寸(直径或厚度)/mm",
          "unit": "mm",
          "semantics": "",
          "context": "",
          "headers": [
            "截面尺寸(直径或厚度)/mm"
          ],
          "role": "condition",
          "kind": "strength"
        },
        {
          "name": "试样方向",
          "unit": "",
          "semantics": "",
          "context": "",
          "headers": [
            "试样方向"
          ],
          "role": "condition",
          "kind": "strength"
        },
        {
          "name": "抗拉强度",
          "unit": "MPa",
          "semantics": "min",
          "context": "",
          "headers": [
            "力学性能",
            "抗拉强度σb/MPa",
            "≥"
          ],
          "role": "property",
          "kind": "strength"
        },
        {
          "name": "屈服点",
          "unit": "MPa",
          "semantics": "min",
          "context": "",
          "headers": [
            "力学性能",
            "屈服点σs/MPa",
            "≥"
          ],
          "role": "property",
          "kind": "strength"
        },
        {
          "name": "伸长率δ5",
          "unit": "%",
          "semantics": "min",
          "context": "",
          "headers": [
            "力学性能",
            "伸长率δ5(%)",
            "≥"
          ],
          "role": "property",
          "kind": "strength"
        },
        {
          "name": "断面收缩率",
          "unit": "%",
          "semantics": "min",
          "context": "",
          "headers": [
            "力学性能",
            "收缩率ψ(%)",
            "≥"
          ],
          "role": "property",
          "kind": "strength"
        },
        {
          "name": "冲击功Aku",
          "unit": "J",
          "semantics": "min",
          "context": "",
          "headers": [
            "力学性能",
            "冲击功Aku/J",
            "≥"
          ],
          "role": "property",
          "kind": "strength"
        },
        {
          "name": "硬度HBS",
          "unit": "HBS",
          "semantics": "",
          "context": "",
          "headers": [
            "硬度(HBS)"
          ],
          "role": "property",
          "kind": "strength"
        }
      ],
      "rows": [
        [
          "30CrMo",
          "调质",
          "≤100",
          "纵向",
          "620",
          "410",
          "16",
          "40",
          "49",
          "196~240"
        ],
        [
          "30CrMo",
          "调质",
          "100~300",
          "纵向",
          "590",
          "390",
          "15",
          "40",
          "44",
          "196~240"
        ],
        [
          "35CrMo",
          "调质",
          "≤100",
          "纵向",
          "735",
          "540",
          "15",
          "45",
          "47",
          "207~269"
        ],
        [
          "35CrMo",
          "调质",
          "100~300",
          "纵向",
          "685",
          "490",
          "15",
          "40",
          "39",
          "207~269"
        ],
        [
          "35CrMo",
          "调质",
          "300~500",
          "纵向",
          "635",
          "440",
          "15",
          "35",
          "31",
          "207~269"
        ],
        [
          "35CrMo",
          "调质",
          "500~800",
          "纵向",
          "590",
          "390",
          "12",
          "30",
          "23",
          ""
        ],
        [
          "35CrMo",
          "调质",
          "100~300",
          "切向",
          "635",
          "440",
          "11",
          "30",
          "27",
          ""
        ],
        [
          "35CrMo",
          "调质",
          "300~500",
          "切向",
          "590",
          "390",
          "10",
          "24",
          "24",
          ""
        ],
        [
          "35CrMo",
          "调质",
          "500~800",
          "切向",
          "540",
          "345",
          "9",
          "20",
          "20",
          ""
        ],
        [
          "42CrMo",
          "调质",
          "≤100",
          "纵向",
          "900",
          "650",
          "12",
          "50",
          "",
          ""
        ],
        [
          "42CrMo",
          "调质",
          "100~160",
          "纵向",
          "800",
          "550",
          "13",
          "50",
          "",
          ""
        ],
        [
          "42CrMo",
          "调质",
          "160~250",
          "纵向",
          "750",
          "500",
          "14",
          "55",
          "",
          ""
        ],
        [
          "42CrMo",
          "调质",
          "250~500",
          "纵向",
          "690",
          "460",
          "15",
          "",
          "",
          ""
        ],
        [
          "42CrMo",
          "调质",
          "500~750",
          "纵向",
          "590",
          "390",
          "16",
          "",
          "",
          ""
        ],
        [
          "50CrMo",
          "调质",
          "≤100",
          "纵向",
          "900",
          "700",
          "12",
          "50",
          "",
          ""
        ],
        [
          "50CrMo",
          "调质",
          "100~160",
          "纵向",
          "850",
          "650",
          "13",
          "50",
          "",
          ""
        ],
        [
          "50CrMo",
          "调质",
          "160~250",
          "纵向",
          "800",
          "550",
          "14",
          "50",
          "",
          ""
        ],
        [
          "50CrMo",
          "调质",
          "250~500",
          "纵向",
          "740",
          "540",
          "14",
          "",
          "",
          ""
        ],
        [
          "50CrMo",
          "调质",
          "500~750",
          "纵向",
          "690",
          "490",
          "15",
          "",
          "",
          ""
        ],
        [
          "34CrMo1",
          "调质",
          "100~300",
          "纵向",
          "765",
          "590",
          "15",
          "40",
          "47",
          ""
        ],
        [
          "34CrMo1",
          "调质",
          "300~500",
          "纵向",
          "705",
          "540",
          "15",
          "40",
          "39",
          ""
        ],
        [
          "34CrMo1",
          "调质",
          "500~750",
          "纵向",
          "665",
          "490",
          "14",
          "35",
          "31",
          ""
        ],
        [
          "34CrMo1",
          "调质",
          "750~1000",
          "纵向",
          "635",
          "440",
          "13",
          "35",
          "31",
          ""
        ]
      ],
      "headerRows": [
        [
          "牌号",
          "热处理状态",
          "截面尺寸 (直径或厚度) /mm",
          "试样 方向",
          "力 学 性 能",
          "力 学 性 能",
          "力 学 性 能",
          "力 学 性 能",
          "力 学 性 能",
          "硬度 (HBS)"
        ],
        [
          "牌号",
          "热处理状态",
          "截面尺寸 (直径或厚度) /mm",
          "试样 方向",
          "抗拉强度 σb/ MPa",
          "屈服点 σs/ MPa",
          "伸长率 δ5(%)",
          "收缩率 ψ(%)",
          "冲击功 A k u/J",
          "硬度 (HBS)"
        ],
        [
          "牌号",
          "热处理状态",
          "截面尺寸 (直径或厚度) /mm",
          "试样 方向",
          "≥",
          "≥",
          "≥",
          "≥",
          "≥",
          "硬度 (HBS)"
        ]
      ],
      "sourceId": "jxclsj:150",
      "byteOffset": 7267530,
      "sourceFile": "jxclsj/jxclsj.ysc",
      "scenario": "锻件用碳素结构钢与合金结构钢"
    },
    {
      "id": "steel:62:8",
      "key": 62,
      "title": "锻件用碳素结构钢与合金结构钢力学性能",
      "family": "锻件用结构钢",
      "standard": [
        "GB/T17107-1997"
      ],
      "path": "机械工程师电子手册/机械工程材料/钢/变形钢/锻件用结构钢/锻件用碳素结构钢与合金结构钢力学性能",
      "notes": "锻件用碳素结构钢与合金结构钢力学性能(摘自GB/T17107-1997) (表一) (表二) (表三) (表四) (表五) (表六) (表七) (表八) (表九) (表十) (表十一)",
      "gradeColumn": 0,
      "fields": [
        {
          "name": "牌号",
          "unit": "",
          "semantics": "",
          "context": "",
          "headers": [
            "牌号"
          ],
          "role": "grade",
          "kind": "strength"
        },
        {
          "name": "热处理状态",
          "unit": "",
          "semantics": "",
          "context": "",
          "headers": [
            "热处理状态"
          ],
          "role": "condition",
          "kind": "strength"
        },
        {
          "name": "截面尺寸(直径或厚度)/mm",
          "unit": "mm",
          "semantics": "",
          "context": "",
          "headers": [
            "截面尺寸(直径或厚度)/mm"
          ],
          "role": "condition",
          "kind": "strength"
        },
        {
          "name": "试样方向",
          "unit": "",
          "semantics": "",
          "context": "",
          "headers": [
            "试样方向"
          ],
          "role": "condition",
          "kind": "strength"
        },
        {
          "name": "抗拉强度",
          "unit": "MPa",
          "semantics": "min",
          "context": "",
          "headers": [
            "力学性能",
            "抗拉强度σb/MPa",
            "≥"
          ],
          "role": "property",
          "kind": "strength"
        },
        {
          "name": "屈服点",
          "unit": "MPa",
          "semantics": "min",
          "context": "",
          "headers": [
            "力学性能",
            "屈服点σs/MPa",
            "≥"
          ],
          "role": "property",
          "kind": "strength"
        },
        {
          "name": "伸长率δ5",
          "unit": "%",
          "semantics": "min",
          "context": "",
          "headers": [
            "力学性能",
            "伸长率δ5(%)",
            "≥"
          ],
          "role": "property",
          "kind": "strength"
        },
        {
          "name": "断面收缩率",
          "unit": "%",
          "semantics": "min",
          "context": "",
          "headers": [
            "力学性能",
            "收缩率ψ(%)",
            "≥"
          ],
          "role": "property",
          "kind": "strength"
        },
        {
          "name": "冲击功Aku",
          "unit": "J",
          "semantics": "min",
          "context": "",
          "headers": [
            "力学性能",
            "冲击功Aku/J",
            "≥"
          ],
          "role": "property",
          "kind": "strength"
        },
        {
          "name": "硬度HBS",
          "unit": "HBS",
          "semantics": "",
          "context": "",
          "headers": [
            "硬度(HBS)"
          ],
          "role": "property",
          "kind": "strength"
        }
      ],
      "rows": [
        [
          "16CrMn",
          "渗碳+淬火+回火",
          "≤30",
          "纵向",
          "780",
          "590",
          "10",
          "40",
          "",
          ""
        ],
        [
          "16CrMn",
          "渗碳+淬火+回火",
          "30~63",
          "纵向",
          "640",
          "440",
          "11",
          "40",
          "",
          ""
        ],
        [
          "20CrMn",
          "渗碳+淬火+回火",
          "≤30",
          "纵向",
          "980",
          "680",
          "8",
          "35",
          "",
          ""
        ],
        [
          "20CrMn",
          "渗碳+淬火+回火",
          "30~63",
          "纵向",
          "790",
          "540",
          "10",
          "35",
          "",
          ""
        ],
        [
          "20CrMnTi",
          "调质",
          "≤100",
          "纵向",
          "615",
          "395",
          "17",
          "45",
          "47",
          ""
        ],
        [
          "20CrMnMo",
          "渗碳+淬火+回火",
          "≤30",
          "纵向",
          "1080",
          "785",
          "7",
          "40",
          "",
          ""
        ],
        [
          "20CrMnMo",
          "渗碳+淬火+回火",
          "30~100",
          "纵向",
          "835",
          "490",
          "15",
          "40",
          "31",
          ""
        ],
        [
          "35CrMnMo",
          "调质",
          ">100~300",
          "纵向",
          "785",
          "590",
          "14",
          "45",
          "43",
          "207~269"
        ],
        [
          "35CrMnMo",
          "调质",
          "300~500",
          "纵向",
          "735",
          "540",
          "13",
          "40",
          "39",
          "207~269"
        ],
        [
          "35CrMnMo",
          "调质",
          "500~800",
          "纵向",
          "685",
          "490",
          "12",
          "35",
          "31",
          "207~269"
        ],
        [
          "40CrMnMo",
          "调质",
          "≤100",
          "纵向",
          "885",
          "735",
          "12",
          "40",
          "39",
          ""
        ],
        [
          "40CrMnMo",
          "调质",
          "100~250",
          "纵向",
          "835",
          "640",
          "12",
          "30",
          "39",
          ""
        ],
        [
          "40CrMnMo",
          "调质",
          "250~400",
          "纵向",
          "735",
          "530",
          "12",
          "40",
          "31",
          ""
        ],
        [
          "40CrMnMo",
          "调质",
          "400~500",
          "纵向",
          "735",
          "480",
          "12",
          "35",
          "23",
          ""
        ],
        [
          "20CrMnMoB",
          "调质",
          "≤100",
          "切向",
          "900",
          "785",
          "13",
          "40",
          "39",
          "277~331"
        ],
        [
          "20CrMnMoB",
          "调质",
          "100~300",
          "切向",
          "880",
          "735",
          "13",
          "40",
          "39",
          "225~302"
        ],
        [
          "20CrMnMoB",
          "调质",
          "300~500",
          "切向",
          "835",
          "685",
          "13",
          "40",
          "39",
          "241~286"
        ],
        [
          "20CrMnMoB",
          "调质",
          "500~800",
          "切向",
          "785",
          "635",
          "13",
          "40",
          "39",
          "241~286"
        ],
        [
          "20CrMnMoB",
          "调质",
          "100~300",
          "切向",
          "845",
          "785",
          "12",
          "35",
          "39",
          "269~302"
        ],
        [
          "20CrMnMoB",
          "调质",
          "300~600",
          "切向",
          "805",
          "685",
          "12",
          "35",
          "39",
          "255~286"
        ]
      ],
      "headerRows": [
        [
          "牌号",
          "热处理状态",
          "截面尺寸 (直径或厚度) /mm",
          "试样 方向",
          "力 学 性 能",
          "力 学 性 能",
          "力 学 性 能",
          "力 学 性 能",
          "力 学 性 能",
          "硬度 (HBS)"
        ],
        [
          "牌号",
          "热处理状态",
          "截面尺寸 (直径或厚度) /mm",
          "试样 方向",
          "抗拉强度 σb/ MPa",
          "屈服点 σs/ MPa",
          "伸长率 δ5(%)",
          "收缩率 ψ(%)",
          "冲击功 A k u/J",
          "硬度 (HBS)"
        ],
        [
          "牌号",
          "热处理状态",
          "截面尺寸 (直径或厚度) /mm",
          "试样 方向",
          "≥",
          "≥",
          "≥",
          "≥",
          "≥",
          "硬度 (HBS)"
        ]
      ],
      "sourceId": "jxclsj:150",
      "byteOffset": 7267530,
      "sourceFile": "jxclsj/jxclsj.ysc",
      "scenario": "锻件用碳素结构钢与合金结构钢"
    },
    {
      "id": "steel:62:9",
      "key": 62,
      "title": "锻件用碳素结构钢与合金结构钢力学性能",
      "family": "锻件用结构钢",
      "standard": [
        "GB/T17107-1997"
      ],
      "path": "机械工程师电子手册/机械工程材料/钢/变形钢/锻件用结构钢/锻件用碳素结构钢与合金结构钢力学性能",
      "notes": "锻件用碳素结构钢与合金结构钢力学性能(摘自GB/T17107-1997) (表一) (表二) (表三) (表四) (表五) (表六) (表七) (表八) (表九) (表十) (表十一)",
      "gradeColumn": 0,
      "fields": [
        {
          "name": "牌号",
          "unit": "",
          "semantics": "",
          "context": "",
          "headers": [
            "牌号"
          ],
          "role": "grade",
          "kind": "strength"
        },
        {
          "name": "热处理状态",
          "unit": "",
          "semantics": "",
          "context": "",
          "headers": [
            "热处理状态"
          ],
          "role": "condition",
          "kind": "strength"
        },
        {
          "name": "截面尺寸(直径或厚度)/mm",
          "unit": "mm",
          "semantics": "",
          "context": "",
          "headers": [
            "截面尺寸(直径或厚度)/mm"
          ],
          "role": "condition",
          "kind": "strength"
        },
        {
          "name": "试样方向",
          "unit": "",
          "semantics": "",
          "context": "",
          "headers": [
            "试样方向"
          ],
          "role": "condition",
          "kind": "strength"
        },
        {
          "name": "抗拉强度",
          "unit": "MPa",
          "semantics": "min",
          "context": "",
          "headers": [
            "力学性能",
            "抗拉强度σb/MPa",
            "≥"
          ],
          "role": "property",
          "kind": "strength"
        },
        {
          "name": "屈服点",
          "unit": "MPa",
          "semantics": "min",
          "context": "",
          "headers": [
            "力学性能",
            "屈服点σs/MPa",
            "≥"
          ],
          "role": "property",
          "kind": "strength"
        },
        {
          "name": "伸长率δ5",
          "unit": "%",
          "semantics": "min",
          "context": "",
          "headers": [
            "力学性能",
            "伸长率δ5(%)",
            "≥"
          ],
          "role": "property",
          "kind": "strength"
        },
        {
          "name": "断面收缩率",
          "unit": "%",
          "semantics": "min",
          "context": "",
          "headers": [
            "力学性能",
            "收缩率ψ(%)",
            "≥"
          ],
          "role": "property",
          "kind": "strength"
        },
        {
          "name": "冲击功Aku",
          "unit": "J",
          "semantics": "min",
          "context": "",
          "headers": [
            "力学性能",
            "冲击功Aku/J",
            "≥"
          ],
          "role": "property",
          "kind": "strength"
        },
        {
          "name": "硬度HBS",
          "unit": "HBS",
          "semantics": "",
          "context": "",
          "headers": [
            "硬度(HBS)"
          ],
          "role": "property",
          "kind": "strength"
        }
      ],
      "rows": [
        [
          "30CrMn2MoB",
          "调质",
          "100~300",
          "纵向",
          "880",
          "715",
          "12",
          "40",
          "31",
          "255~302"
        ],
        [
          "30CrMn2MoB",
          "调质",
          "300~500",
          "纵向",
          "835",
          "665",
          "12",
          "40",
          "31",
          "225~302"
        ],
        [
          "30CrMn2MoB",
          "调质",
          "500~800",
          "纵向",
          "785",
          "615",
          "12",
          "40",
          "31",
          "241~286"
        ],
        [
          "32Cr2MnMo",
          "调质",
          "100~300",
          "纵向",
          "830",
          "685",
          "14",
          "45",
          "59",
          "255~302"
        ],
        [
          "32Cr2MnMo",
          "调质",
          "300~500",
          "纵向",
          "785",
          "635",
          "12",
          "40",
          "49",
          "255~302"
        ],
        [
          "32Cr2MnMo",
          "调质",
          "500~750",
          "纵向",
          "735",
          "590",
          "12",
          "35",
          "30",
          "241~286"
        ],
        [
          "30CrMnSi",
          "调质",
          "≤100",
          "纵向",
          "735",
          "590",
          "12",
          "35",
          "35",
          "235~293"
        ],
        [
          "30CrMnSi",
          "调质",
          "100~300",
          "纵向",
          "685",
          "460",
          "13",
          "35",
          "35",
          "228~269"
        ],
        [
          "35CrMnSi",
          "调质",
          "≤100",
          "纵向",
          "785",
          "640",
          "12",
          "35",
          "31",
          "241~293"
        ],
        [
          "35CrMnSi",
          "调质",
          "100~300",
          "纵向",
          "685",
          "540",
          "12",
          "35",
          "31",
          "223~269"
        ],
        [
          "12CrMoV",
          "正火+回火",
          "≤100",
          "纵向",
          "470",
          "245",
          "22",
          "48",
          "39",
          "143~179"
        ],
        [
          "12CrMoV",
          "正火+回火",
          "100~300",
          "纵向",
          "430",
          "215",
          "20",
          "40",
          "39",
          "123~167"
        ],
        [
          "12Cr1MoV",
          "正火+回火",
          "≤100",
          "纵向",
          "440",
          "245",
          "19",
          "50",
          "39",
          "123~167"
        ],
        [
          "12Cr1MoV",
          "正火+回火",
          "100~300",
          "纵向",
          "430",
          "215",
          "19",
          "48",
          "39",
          "123~167"
        ],
        [
          "12Cr1MoV",
          "正火+回火",
          "300~500",
          "纵向",
          "430",
          "215",
          "18",
          "40",
          "35",
          "123~167"
        ],
        [
          "12Cr1MoV",
          "正火+回火",
          "500~800",
          "纵向",
          "430",
          "215",
          "16",
          "35",
          "31",
          "123~167"
        ],
        [
          "24CrMoV",
          "调质",
          "100~300",
          "纵向",
          "735",
          "590",
          "16",
          "",
          "47",
          ""
        ],
        [
          "24CrMoV",
          "调质",
          "300~500",
          "纵向",
          "685",
          "540",
          "16",
          "",
          "47",
          ""
        ],
        [
          "35CrMoV",
          "调质",
          "100~200",
          "切向",
          "880",
          "745",
          "12",
          "40",
          "47",
          ""
        ],
        [
          "35CrMoV",
          "调质",
          "200~240",
          "切向",
          "860",
          "705",
          "12",
          "35",
          "47",
          ""
        ],
        [
          "30Cr2MoV",
          "调质",
          "≤150",
          "纵向",
          "830",
          "735",
          "15",
          "50",
          "47",
          "219~277"
        ],
        [
          "30Cr2MoV",
          "调质",
          "150~250",
          "纵向",
          "735",
          "590",
          "16",
          "50",
          "47",
          "219~277"
        ],
        [
          "30Cr2MoV",
          "调质",
          "250~500",
          "纵向",
          "635",
          "440",
          "16",
          "50",
          "47",
          "219~277"
        ],
        [
          "28Cr2Mo1V",
          "调质",
          "≤100",
          "纵向",
          "835",
          "735",
          "15",
          "50",
          "47",
          "269~302"
        ],
        [
          "28Cr2Mo1V",
          "调质",
          "100~300",
          "纵向",
          "735",
          "635",
          "15",
          "40",
          "47",
          "269~302"
        ],
        [
          "28Cr2Mo1V",
          "调质",
          "300~500",
          "纵向",
          "685",
          "565",
          "14",
          "35",
          "47",
          "269~302"
        ]
      ],
      "headerRows": [
        [
          "牌号",
          "热处理状态",
          "截面尺寸 (直径或厚度) /mm",
          "试样 方向",
          "力 学 性 能",
          "力 学 性 能",
          "力 学 性 能",
          "力 学 性 能",
          "力 学 性 能",
          "硬度 (HBS)"
        ],
        [
          "牌号",
          "热处理状态",
          "截面尺寸 (直径或厚度) /mm",
          "试样 方向",
          "抗拉强度 σb/ MPa",
          "屈服点 σs/ MPa",
          "伸长率 δ5(%)",
          "收缩率 ψ(%)",
          "冲击功 A k u/J",
          "硬度 (HBS)"
        ],
        [
          "牌号",
          "热处理状态",
          "截面尺寸 (直径或厚度) /mm",
          "试样 方向",
          "≥",
          "≥",
          "≥",
          "≥",
          "≥",
          "硬度 (HBS)"
        ]
      ],
      "sourceId": "jxclsj:150",
      "byteOffset": 7267530,
      "sourceFile": "jxclsj/jxclsj.ysc",
      "scenario": "锻件用碳素结构钢与合金结构钢"
    },
    {
      "id": "steel:62:10",
      "key": 62,
      "title": "锻件用碳素结构钢与合金结构钢力学性能",
      "family": "锻件用结构钢",
      "standard": [
        "GB/T17107-1997"
      ],
      "path": "机械工程师电子手册/机械工程材料/钢/变形钢/锻件用结构钢/锻件用碳素结构钢与合金结构钢力学性能",
      "notes": "锻件用碳素结构钢与合金结构钢力学性能(摘自GB/T17107-1997) (表一) (表二) (表三) (表四) (表五) (表六) (表七) (表八) (表九) (表十) (表十一)",
      "gradeColumn": 0,
      "fields": [
        {
          "name": "牌号",
          "unit": "",
          "semantics": "",
          "context": "",
          "headers": [
            "牌号"
          ],
          "role": "grade",
          "kind": "strength"
        },
        {
          "name": "热处理状态",
          "unit": "",
          "semantics": "",
          "context": "",
          "headers": [
            "热处理状态"
          ],
          "role": "condition",
          "kind": "strength"
        },
        {
          "name": "截面尺寸(直径或厚度)/mm",
          "unit": "mm",
          "semantics": "",
          "context": "",
          "headers": [
            "截面尺寸(直径或厚度)/mm"
          ],
          "role": "condition",
          "kind": "strength"
        },
        {
          "name": "试样方向",
          "unit": "",
          "semantics": "",
          "context": "",
          "headers": [
            "试样方向"
          ],
          "role": "condition",
          "kind": "strength"
        },
        {
          "name": "抗拉强度",
