Repository: cyx3705/2026-044

# Norma 代码组件

| 目录或文件 | 内容 |
| --- | --- |
| `Norma/` | 模块本体（权威源）。产物 `Norma.dll` 由宿主装载。 |
| `Norma/eng/` | 发布候选打包脚本（本地用；正式候选由宿主管线构建）。 |
| `Norma.Tests/` | 离线自动验证。可执行文件，全部 PASS 时退出码 0；最后一组用宿主 `ModuleHost` 装载打好的包。 |
| `Test-ProjectContract.ps1` | 只读项目合同检查：版本三处一致、模块身份、页面 owner、目录级别、失效链接、BOM、z-Publish 按字节入库。模块名从 `module.manifest.json` 推出，不用改。 |

`bin/`、`obj/` 是可重建生成物，不入库；发布候选写到根目录 `z-Publish/`。

模块引用宿主发布快照（`2026-023-HistoryVulcan/z-Publish/host`）且 `Private=false`——部署时由宿主提供，
包里不带副本。F 盘工作区里由 `vulcan.dev.start` 生成的 `Directory.Build.user.props` 把快照路径指回来。

```powershell
powershell -NoProfile -ExecutionPolicy Bypass -File .\b-Code\Test-ProjectContract.ps1 -Instantiation
```

File: b-Code/Norma/Formulas/steel.json (part 19 of 35)
      ],
      "rows": [
        [
          "ZGD270-480",
          "unit": "MPa",
          "semantics": "min",
          "context": "",
          "headers": [
            "力学性能",
            "抗拉强度σb/MPa",
            "≥"
          ],
          "role": "property",
          "kind": "strength"
        },
        {
          "name": "屈服点",
          "unit": "MPa",
          "semantics": "min",
          "context": "",
          "headers": [
            "力学性能",
            "屈服点σs/MPa",
            "≥"
          ],
          "role": "property",
          "kind": "strength"
        },
        {
          "name": "伸长率δ5",
          "unit": "%",
          "semantics": "min",
          "context": "",
          "headers": [
            "力学性能",
            "伸长率δ5(%)",
            "≥"
          ],
          "role": "property",
          "kind": "strength"
        },
        {
          "name": "断面收缩率",
          "unit": "%",
          "semantics": "min",
          "context": "",
          "headers": [
            "力学性能",
            "收缩率ψ(%)",
            "≥"
          ],
          "role": "property",
          "kind": "strength"
        },
        {
          "name": "冲击功Aku",
          "unit": "J",
          "semantics": "min",
          "context": "",
          "headers": [
            "力学性能",
            "冲击功Aku/J",
            "≥"
          ],
          "role": "property",
          "kind": "strength"
        },
        {
          "name": "硬度HBS",
          "unit": "HBS",
          "semantics": "",
          "context": "",
          "headers": [
            "硬度(HBS)"
          ],
          "role": "property",
          "kind": "strength"
        }
      ],
      "rows": [
        [
          "40CrNi",
          "调质",
          "≤100",
          "纵向",
          "735",
          "590",
          "14",
          "45",
          "47",
          "223~277"
        ],
        [
          "40CrNi",
          "调质",
          "100~300",
          "纵向",
          "685",
          "540",
          "13",
          "40",
          "39",
          "207~262"
        ],
        [
          "40CrNi",
          "调质",
          "300~500",
          "纵向",
          "635",
          "440",
          "13",
          "35",
          "39",
          "197~235"
        ],
        [
          "40CrNi",
          "调质",
          "500~800",
          "纵向",
          "615",
          "395",
          "11",
          "30",
          "31",
          "187~229"
        ],
        [
          "40CrNiMo",
          "淬火+回火",
          "≤80",
          "纵向",
          "980",
          "835",
          "12",
          "55",
          "78",
          ""
        ],
        [
          "40CrNiMo",
          "淬火+回火",
          "80~100",
          "纵向",
          "980",
          "835",
          "11",
          "50",
          "74",
          ""
        ],
        [
          "40CrNiMo",
          "淬火+回火",
          "100~150",
          "纵向",
          "980",
          "835",
          "10",
          "45",
          "70",
          ""
        ],
        [
          "40CrNiMo",
          "淬火+回火",
          "150~250",
          "纵向",
          "980",
          "835",
          "9",
          "40",
          "66",
          ""
        ],
        [
          "40CrNiMo",
          "调质",
          "100~300",
          "纵向",
          "785",
          "640",
          "12",
          "38",
          "39",
          "241~293"
        ],
        [
          "40CrNiMo",
          "调质",
          "300~500",
          "纵向",
          "685",
          "540",
          "12",
          "33",
          "35",
          "207~262"
        ],
        [
          "34CrNi1Mo",
          "调质",
          "≤100",
          "纵向",
          "850",
          "735",
          "15",
          "45",
          "55",
          "277~321"
        ],
        [
          "34CrNi1Mo",
          "调质",
          "100~300",
          "纵向",
          "765",
          "635",
          "14",
          "40",
          "47",
          "262~311"
        ],
        [
          "34CrNi1Mo",
          "调质",
          "300~500",
          "纵向",
          "685",
          "540",
          "14",
          "35",
          "39",
          "235~277"
        ],
        [
          "34CrNi1Mo",
          "调质",
          "500~800",
          "纵向",
          "635",
          "490",
          "14",
          "32",
          "31",
          "212~248"
        ],
        [
          "34CrNi3Mo",
          "调质",
          "≤100",
          "纵向",
          "900",
          "785",
          "14",
          "40",
          "55",
          "269~241"
        ],
        [
          "34CrNi3Mo",
          "调质",
          "100~300",
          "纵向",
          "850",
          "735",
          "14",
          "38",
          "47",
          "262~321"
        ],
        [
          "34CrNi3Mo",
          "调质",
          "300~500",
          "纵向",
          "805",
          "685",
          "13",
          "35",
          "39",
          "241~302"
        ],
        [
          "34CrNi3Mo",
          "调质",
          "500~800",
          "纵向",
          "755",
          "590",
          "12",
          "32",
          "32",
          "241~302"
        ],
        [
          "15Cr2Ni2",
          "渗碳+淬火+回火",
          "≤30",
          "纵向",
          "880",
          "640",
          "9",
          "40",
          "",
          ""
        ],
        [
          "15Cr2Ni2",
          "渗碳+淬火+回火",
          "30~63",
          "纵向",
          "780",
          "540",
          "10",
          "40",
          "",
          ""
        ],
        [
          "20Cr2Ni",
          "调质",
          "试样毛坯 尺寸φ15",
          "纵向",
          "1175",
          "1080",
          "10",
          "45",
          "62",
          ""
        ],
        [
          "17Cr2Ni2Mo",
          "渗碳+淬火+回火",
          "≤30",
          "纵向",
          "1080",
          "790",
          "8",
          "35",
          "",
          ""
        ],
        [
          "17Cr2Ni2Mo",
          "渗碳+淬火+回火",
          "30~63",
          "纵向",
          "980",
          "690",
          "8",
          "35",
          "",
          ""
        ],
        [
          "30Cr2Ni2Mo",
          "调质",
          "≤100",
          "纵向",
          "1100",
          "900",
          "10",
          "45",
          "",
          ""
        ],
        [
          "30Cr2Ni2Mo",
          "调质",
          "100~160",
          "纵向",
          "1000",
          "800",
          "11",
          "50",
          "",
          ""
        ],
        [
          "30Cr2Ni2Mo",
          "调质",
          "160~250",
          "纵向",
          "900",
          "700",
          "12",
          "50",
          "",
          ""
        ],
        [
          "30Cr2Ni2Mo",
          "调质",
          "250~500",
          "纵向",
          "830",
          "635",
          "12",
          "",
          "",
          ""
        ],
        [
          "30Cr2Ni2Mo",
          "调质",
          "500~1000",
          "纵向",
          "780",
          "590",
          "12",
          "",
          "",
          ""
        ]
      ],
      "headerRows": [
        [
          "牌号",
          "热处理状态",
          "截面尺寸 (直径或厚度) /mm",
          "试样 方向",
          "力 学 性 能",
          "力 学 性 能",
          "力 学 性 能",
          "力 学 性 能",
          "力 学 性 能",
          "硬度 (HBS)"
        ],
        [
          "牌号",
          "热处理状态",
          "截面尺寸 (直径或厚度) /mm",
          "试样 方向",
          "抗拉强度 σb/ MPa",
          "屈服点 σs/ MPa",
          "伸长率 δ5(%)",
          "收缩率 ψ(%)",
          "冲击功 A k u/J",
          "硬度 (HBS)"
        ],
        [
          "牌号",
          "热处理状态",
          "截面尺寸 (直径或厚度) /mm",
          "试样 方向",
          "≥",
          "≥",
          "≥",
          "≥",
          "≥",
          "硬度 (HBS)"
        ]
      ],
      "sourceId": "jxclsj:150",
      "byteOffset": 7267530,
      "sourceFile": "jxclsj/jxclsj.ysc",
      "scenario": "锻件用碳素结构钢与合金结构钢"
    },
    {
      "id": "steel:62:11",
      "key": 62,
      "title": "锻件用碳素结构钢与合金结构钢力学性能",
      "family": "锻件用结构钢",
      "standard": [
        "GB/T17107-1997"
      ],
      "path": "机械工程师电子手册/机械工程材料/钢/变形钢/锻件用结构钢/锻件用碳素结构钢与合金结构钢力学性能",
      "notes": "锻件用碳素结构钢与合金结构钢力学性能(摘自GB/T17107-1997) (表一) (表二) (表三) (表四) (表五) (表六) (表七) (表八) (表九) (表十) (表十一)",
      "gradeColumn": 0,
      "fields": [
        {
          "name": "牌号",
          "unit": "",
          "semantics": "",
          "context": "",
          "headers": [
            "牌号"
          ],
          "role": "grade",
          "kind": "strength"
        },
        {
          "name": "热处理状态",
          "unit": "",
          "semantics": "",
          "context": "",
          "headers": [
            "热处理状态"
          ],
          "role": "condition",
          "kind": "strength"
        },
        {
          "name": "截面尺寸(直径或厚度)/mm",
          "unit": "mm",
          "semantics": "",
          "context": "",
          "headers": [
            "截面尺寸(直径或厚度)/mm"
          ],
          "role": "condition",
          "kind": "strength"
        },
        {
          "name": "试样方向",
          "unit": "",
          "semantics": "",
          "context": "",
          "headers": [
            "试样方向"
          ],
          "role": "condition",
          "kind": "strength"
        },
        {
          "name": "抗拉强度",
          "unit": "MPa",
          "semantics": "min",
          "context": "",
          "headers": [
            "力学性能",
            "抗拉强度σb/MPa",
            "≥"
          ],
          "role": "property",
          "kind": "strength"
        },
        {
          "name": "屈服点",
          "unit": "MPa",
          "semantics": "min",
          "context": "",
          "headers": [
            "力学性能",
            "屈服点σs/MPa",
            "≥"
          ],
          "role": "property",
          "kind": "strength"
        },
        {
          "name": "伸长率δ5",
          "unit": "%",
          "semantics": "min",
          "context": "",
          "headers": [
            "力学性能",
            "伸长率δ5(%)",
            "≥"
          ],
          "role": "property",
          "kind": "strength"
        },
        {
          "name": "断面收缩率",
          "unit": "%",
          "semantics": "min",
          "context": "",
          "headers": [
            "力学性能",
            "收缩率ψ(%)",
            "≥"
          ],
          "role": "property",
          "kind": "strength"
        },
        {
          "name": "冲击功Aku",
          "unit": "J",
          "semantics": "min",
          "context": "",
          "headers": [
            "力学性能",
            "冲击功Aku/J",
            "≥"
          ],
          "role": "property",
          "kind": "strength"
        },
        {
          "name": "硬度HBS",
          "unit": "HBS",
          "semantics": "",
          "context": "",
          "headers": [
            "硬度(HBS)"
          ],
          "role": "property",
          "kind": "strength"
        }
      ],
      "rows": [
        [
          "34Cr2Ni2Mo",
          "调质",
          "≤100",
          "纵向",
          "1000",
          "800",
          "11",
          "50",
          "",
          ""
        ],
        [
          "34Cr2Ni2Mo",
          "调质",
          "100~160",
          "纵向",
          "900",
          "700",
          "12",
          "55",
          "",
          ""
        ],
        [
          "34Cr2Ni2Mo",
          "调质",
          "160~250",
          "纵向",
          "800",
          "600",
          "13",
          "55",
          "",
          ""
        ],
        [
          "34Cr2Ni2Mo",
          "调质",
          "250~500",
          "纵向",
          "740",
          "540",
          "14",
          "",
          "",
          ""
        ],
        [
          "34Cr2Ni2Mo",
          "调质",
          "500~1000",
          "纵向",
          "690",
          "490",
          "15",
          "",
          "",
          ""
        ],
        [
          "15CrNiMoV",
          "调质",
          "100~300",
          "纵向",
          "685",
          "585",
          "15",
          "60",
          "110",
          "190~240"
        ],
        [
          "15CrNiMoV",
          "调质",
          "300~500",
          "纵向",
          "635",
          "535",
          "14",
          "55",
          "100",
          "190~240"
        ],
        [
          "34CrNi3MoV",
          "调质",
          "≤100",
          "纵向",
          "900",
          "785",
          "14",
          "40",
          "47",
          "269~321"
        ],
        [
          "34CrNi3MoV",
          "调质",
          "100~300",
          "纵向",
          "855",
          "735",
          "14",
          "38",
          "39",
          "248~311"
        ],
        [
          "34CrNi3MoV",
          "调质",
          "300~500",
          "纵向",
          "805",
          "685",
          "13",
          "33",
          "31",
          "235~293"
        ],
        [
          "34CrNi3MoV",
          "调质",
          "500~800",
          "纵向",
          "735",
          "590",
          "12",
          "30",
          "31",
          "212~262"
        ],
        [
          "37CrNi3MoV",
          "调质",
          "≤100",
          "纵向",
          "900",
          "785",
          "13",
          "40",
          "47",
          "269~321"
        ],
        [
          "37CrNi3MoV",
          "调质",
          "100~300",
          "纵向",
          "855",
          "735",
          "12",
          "38",
          "39",
          "248~311"
        ],
        [
          "37CrNi3MoV",
          "调质",
          "300~500",
          "纵向",
          "805",
          "685",
          "11",
          "33",
          "31",
          "235~293"
        ],
        [
          "37CrNi3MoV",
          "调质",
          "500~800",
          "纵向",
          "735",
          "590",
          "10",
          "30",
          "31",
          "212~262"
        ],
        [
          "24Cr2Ni4MoV",
          "调质",
          "100~300",
          "纵向",
          "1000",
          "870",
          "12",
          "45",
          "70",
          ""
        ],
        [
          "24Cr2Ni4MoV",
          "调质",
          "300~500",
          "纵向",
          "950",
          "850",
          "13",
          "50",
          "70",
          ""
        ],
        [
          "24Cr2Ni4MoV",
          "调质",
          "500~750",
          "纵向",
          "900",
          "800",
          "15",
          "50",
          "65",
          ""
        ],
        [
          "24Cr2Ni4MoV",
          "调质",
          "750~1000",
          "纵向",
          "850",
          "750",
          "15",
          "50",
          "65",
          ""
        ],
        [
          "18Cr2Ni4W",
          "淬火+回火",
          "≤100",
          "纵向",
          "1180",
          "835",
          "10",
          "45",
          "78",
          ""
        ],
        [
          "18Cr2Ni4W",
          "淬火+回火",
          "80~100",
          "纵向",
          "1180",
          "835",
          "9",
          "40",
          "74",
          ""
        ],
        [
          "18Cr2Ni4W",
          "淬火+回火",
          "100~150",
          "纵向",
          "1180",
          "835",
          "8",
          "35",
          "70",
          ""
        ],
        [
          "18Cr2Ni4W",
          "淬火+回火",
          "150~250",
          "纵向",
          "1180",
          "835",
          "7",
          "30",
          "66",
          ""
        ]
      ],
      "headerRows": [
        [
          "牌号",
          "热处理状态",
          "截面尺寸 (直径或厚度) /mm",
          "试样 方向",
          "力 学 性 能",
          "力 学 性 能",
          "力 学 性 能",
          "力 学 性 能",
          "力 学 性 能",
          "硬度 (HBS)"
        ],
        [
          "牌号",
          "热处理状态",
          "截面尺寸 (直径或厚度) /mm",
          "试样 方向",
          "抗拉强度 σb/ MPa",
          "屈服点 σs/ MPa",
          "伸长率 δ5(%)",
          "收缩率 ψ(%)",
          "冲击功 A k u/J",
          "硬度 (HBS)"
        ],
        [
          "牌号",
          "热处理状态",
          "截面尺寸 (直径或厚度) /mm",
          "试样 方向",
          "≥",
          "≥",
          "≥",
          "≥",
          "≥",
          "硬度 (HBS)"
        ]
      ],
      "sourceId": "jxclsj:150",
      "byteOffset": 7267530,
      "sourceFile": "jxclsj/jxclsj.ysc",
      "scenario": "锻件用碳素结构钢与合金结构钢"
    },
    {
      "id": "steel:63:1",
      "key": 63,
      "title": "弹簧钢的牌号及化学成分(摘自GB/T1222-1984)",
      "family": "弹簧钢",
      "standard": [
        "GB/T1222-1984"
      ],
      "path": "机械工程师电子手册/机械工程材料/钢/变形钢/弹簧钢/弹簧钢的牌号及化学成分",
      "notes": "弹簧钢的牌号及化学成分(摘自GB/T1222-1984)",
      "gradeColumn": 0,
      "fields": [
        {
          "name": "牌号",
          "unit": "",
          "semantics": "",
          "context": "",
          "headers": [
            "牌号"
          ],
          "role": "grade",
          "kind": "strength"
        },
        {
          "name": "C",
          "unit": "%",
          "semantics": "",
          "context": "",
          "headers": [
            "化学成分(质量分数)，%",
            "C(碳)"
          ],
          "role": "property",
          "kind": "grade"
        },
        {
          "name": "Si",
          "unit": "%",
          "semantics": "",
          "context": "",
          "headers": [
            "化学成分(质量分数)，%",
            "Si(硅)"
          ],
          "role": "property",
          "kind": "grade"
        },
        {
          "name": "Mn",
          "unit": "%",
          "semantics": "",
          "context": "",
          "headers": [
            "化学成分(质量分数)，%",
            "Mn(锰)"
          ],
          "role": "property",
          "kind": "grade"
        },
        {
          "name": "Cr",
          "unit": "%",
          "semantics": "",
          "context": "",
          "headers": [
            "化学成分(质量分数)，%",
            "Cr(铬)"
          ],
          "role": "property",
          "kind": "grade"
        },
        {
          "name": "Mo",
          "unit": "%",
          "semantics": "",
          "context": "",
          "headers": [
            "化学成分(质量分数)，%",
            "Mo(钼)"
          ],
          "role": "property",
          "kind": "grade"
        },
        {
          "name": "V",
          "unit": "%",
          "semantics": "",
          "context": "",
          "headers": [
            "化学成分(质量分数)，%",
            "V(钒)"
          ],
          "role": "property",
          "kind": "grade"
        },
        {
          "name": "W",
          "unit": "%",
          "semantics": "",
          "context": "",
          "headers": [
            "化学成分(质量分数)，%",
            "W(钨)"
          ],
          "role": "property",
          "kind": "grade"
        },
        {
          "name": "B",
          "unit": "%",
          "semantics": "",
          "context": "",
          "headers": [
            "化学成分(质量分数)，%",
            "B(硼)"
          ],
          "role": "property",
          "kind": "grade"
        },
        {
          "name": "Ni",
          "unit": "%",
          "semantics": "max",
          "context": "",
          "headers": [
            "化学成分(质量分数)，%",
            "Ni(镍)",
            "不大于"
          ],
          "role": "property",
          "kind": "grade"
        },
        {
          "name": "Cu",
          "unit": "%",
          "semantics": "max",
          "context": "",
          "headers": [
            "化学成分(质量分数)，%",
            "Cu(铜)",
            "不大于"
          ],
          "role": "property",
          "kind": "grade"
        },
        {
          "name": "P",
          "unit": "%",
          "semantics": "max",
          "context": "",
          "headers": [
            "化学成分(质量分数)，%",
            "P(磷)",
            "不大于"
          ],
          "role": "property",
          "kind": "grade"
        },
        {
          "name": "S",
          "unit": "%",
          "semantics": "max",
          "context": "",
          "headers": [
            "化学成分(质量分数)，%",
            "S(硫)",
            "不大于"
          ],
          "role": "property",
          "kind": "grade"
        }
      ],
      "rows": [
        [
          "65",
          "0.62~0.70",
          "0.17~0.37",
          "050~0.80",
          "≤0.25",
          "",
          "",
          "",
          "",
          "0.25",
          "0.25",
          "0.035",
          "0.035"
        ],
        [
          "70",
          "0.62~0.75",
          "0.17~0.37",
          "050~0.80",
          "≤0.25",
          "",
          "",
          "",
          "",
          "0.25",
          "0.25",
          "0.035",
          "0.035"
        ],
        [
          "85",
          "0.82~0.90",
          "0.17~0.37",
          "050~0.80",
          "≤0.25",
          "",
          "",
          "",
          "",
          "0.25",
          "0.25",
          "0.035",
          "0.035"
        ],
        [
          "65Mn",
          "0.62~0.70",
          "0.17~0.37",
          "0.90~0.80",
          "≤0.25",
          "",
          "",
          "",
          "",
          "0.25",
          "0.25",
          "0.035",
          "0.035"
        ],
        [
          "55Si2Mn",
          "0.52~0.60",
          "1.50~2.00",
          "0.60~0.90",
          "≤0.35",
          "",
          "",
          "",
          "",
          "0.35",
          "0.25",
          "0.035",
          "0.035"
        ],
        [
          "55Si2MnB",
          "0.52~0.60",
          "1.50~2.00",
          "0.60~0.90",
          "≤0.35",
          "",
          "",
          "",
          "0.0005~0.004",
          "0.35",
          "0.25",
          "0.035",
          "0.035"
        ],
        [
          "55SiMnVB",
          "0.52~0.60",
          "0.70~1.00",
          "1.00~1.30",
          "≤0.35",
          "",
          "0.08~0.16",
          "",
          "0.0005~0.0035",
          "0.35",
          "0.25",
          "0.035",
          "0.035"
        ],
        [
          "60Si2Mn",
          "0.56~0.64",
          "1.50~2.00",
          "0.60~0.90",
          "≤0.35",
          "",
          "",
          "",
          "",
          "0.35",
          "0.25",
          "0.035",
          "0.035"
        ],
        [
          "60Si2MnA",
          "0.56~0.64",
          "1.60~2.00",
          "0.60~0.90",
          "≤0.35",
          "",
          "",
          "",
          "",
          "0.35",
          "0.25",
          "0.030",
          "0.030"
        ],
        [
          "60Si2CrA",
          "0.56~0.64",
          "1.40~1.80",
          "0.40~0.70",
          "0.70~1.00",
          "",
          "",
          "",
          "",
          "0.35",
          "0.25",
          "0.030",
          "0.030"
        ],
        [
          "60Si2CrVA",
          "0.56~0.64",
          "1.40~1.80",
          "0.40~0.70",
          "0.90~1.20",
          "",
          "0.10~0.20",
          "",
          "",
          "0.35",
          "0.25",
          "0.030",
          "0.030"
        ],
        [
          "55CrMnA",
          "0.52~0.60",
          "0.17~0.37",
          "0.65~0.95",
          "0.65~0.95",
          "",
          "",
          "",
          "",
          "0.35",
          "0.25",
          "0.030",
          "0.030"
        ],
        [
          "60CrMnA",
          "0.56~0.64",
          "0.17~0.37",
          "0.70~1.00",
          "0.70~1.00",
          "",
          "",
          "",
          "",
          "0.35",
          "0.25",
          "0.030",
          "0.030"
        ],
        [
          "60CrMnMoA",
          "0.56~0.64",
          "0.17~0.37",
          "0.70~1.00",
          "0.70~0.90",
          "0.25~0.35",
          "",
          "",
          "",
          "0.35",
          "0.25",
          "0.030",
          "0.030"
        ],
        [
          "50CrVA",
          "0.46~0.54",
          "0.17~0.37",
          "0.50~0.80",
          "0.80~1.10",
          "",
          "0.10~0.20",
          "",
          "",
          "0.35",
          "0.25",
          "0.030",
          "0.030"
        ],
        [
          "60CrMnBA",
          "0.56~0.64",
          "0.17~0.37",
          "0.70~1.00",
          "0.70~1.00",
          "",
          "",
          "",
          "0.0005~0.004",
          "0.35",
          "0.25",
          "0.030",
          "0.030"
        ],
        [
          "30W4Cr2VA",
          "0.26~0.34",
          "0.17~0.37",
          "≤40",
          "2.00~2.50",
          "",
          "0.50~0.80",
          "4~4.5",
          "",
          "0.35",
          "0.25",
          "0.030",
          "0.030"
        ]
      ],
      "headerRows": [
        [
          "牌号",
          "化 学 成 分 (质量分数)，%",
          "化 学 成 分 (质量分数)，%",
          "化 学 成 分 (质量分数)，%",
          "化 学 成 分 (质量分数)，%",
          "化 学 成 分 (质量分数)，%",
          "化 学 成 分 (质量分数)，%",
          "化 学 成 分 (质量分数)，%",
          "化 学 成 分 (质量分数)，%",
          "化 学 成 分 (质量分数)，%",
          "化 学 成 分 (质量分数)，%",
          "化 学 成 分 (质量分数)，%",
          "化 学 成 分 (质量分数)，%"
        ],
        [
          "牌号",
          "C(碳)",
          "Si(硅)",
          "Mn(锰)",
          "Cr(铬)",
          "Mo(钼)",
          "V(钒)",
          "W(钨)",
          "B(硼)",
          "Ni(镍)",
          "Cu(铜)",
          "P(磷)",
          "S(硫)"
        ],
        [
          "牌号",
          "C(碳)",
          "Si(硅)",
          "Mn(锰)",
          "Cr(铬)",
          "Mo(钼)",
          "V(钒)",
          "W(钨)",
          "B(硼)",
          "不大于",
          "不大于",
          "不大于",
          "不大于"
        ]
      ],
      "sourceId": "jxclsj:118",
      "byteOffset": 6181570,
      "sourceFile": "jxclsj/jxclsj.ysc",
      "scenario": "弹簧钢"
    },
    {
      "id": "steel:64:1",
      "key": 64,
      "title": "弹簧钢的力学性能",
      "family": "弹簧钢",
      "standard": [
        "GB/T1222-1984"
      ],
      "path": "机械工程师电子手册/机械工程材料/钢/变形钢/弹簧钢/弹簧钢的力学性能",
      "notes": "弹簧钢的力学性能 (摘自GB/T1222-1984)",
      "gradeColumn": 0,
      "fields": [
        {
          "name": "牌号",
          "unit": "",
          "semantics": "",
          "context": "",
          "headers": [
            "牌号"
          ],
          "role": "grade",
          "kind": "strength"
        },
        {
          "name": "热处理；淬火温度/℃",
          "unit": "℃",
          "semantics": "",
          "context": "",
          "headers": [
            "热处理",
            "淬火温度/℃"
          ],
          "role": "condition",
          "kind": "strength"
        },
        {
          "name": "热处理；冷却剂",
          "unit": "",
          "semantics": "",
          "context": "",
          "headers": [
            "热处理",
            "冷却剂"
          ],
          "role": "condition",
          "kind": "strength"
        },
        {
          "name": "热处理；回火温度/℃",
          "unit": "℃",
          "semantics": "",
          "context": "",
          "headers": [
            "热处理",
            "回火温度/℃"
          ],
          "role": "condition",
          "kind": "strength"
        },
        {
          "name": "屈服点",
          "unit": "MPa",
          "semantics": "min",
          "context": "",
          "headers": [
            "力学性能≥",
            "屈服点σs/MPa"
          ],
          "role": "property",
          "kind": "strength"
        },
        {
          "name": "抗拉强度",
          "unit": "MPa",
          "semantics": "min",
          "context": "",
          "headers": [
            "力学性能≥",
            "抗拉强度σb/MPa"
          ],
          "role": "property",
          "kind": "strength"
        },
        {
          "name": "伸长率δ5",
          "unit": "%",
          "semantics": "min",
          "context": "",
          "headers": [
            "力学性能≥",
            "伸长率δ(%)",
            "δ5"
          ],
          "role": "property",
          "kind": "strength"
        },
        {
          "name": "伸长率δ10",
          "unit": "%",
          "semantics": "min",
          "context": "",
          "headers": [
            "力学性能≥",
            "伸长率δ(%)",
            "δ10"
          ],
          "role": "property",
          "kind": "strength"
        },
        {
          "name": "断面收缩率",
          "unit": "%",
          "semantics": "min",
          "context": "",
          "headers": [
            "力学性能≥",
            "断面收缩率ψ(%)"
          ],
          "role": "property",
          "kind": "strength"
        }
      ],
      "rows": [
        [
          "65",
          "840",
          "油",
          "500",
          "800",
          "1000",
          "",
          "9",
          "35"
        ],
        [
          "70",
          "830",
          "油",
          "480",
          "850",
          "1050",
          "",
          "8",
          "30"
        ],
        [
          "85",
          "820",
          "油",
          "480",
          "1000",
          "1150",
          "",
          "6",
          "30"
        ],
        [
          "65Mn",
          "830",
          "油",
          "540",
          "800",
          "1000",
          "",
          "8",
          "30"
        ],
        [
          "55Si2Mn",
          "870",
          "油",
          "480",
          "1200",
          "1300",
          "",
          "6",
          "30"
        ],
        [
          "55Si2MnB",
          "870",
          "油",
          "480",
          "1200",
          "1300",
          "",
          "6",
          "30"
        ],
        [
          "55SiMnVB",
          "860",
          "油",
          "460",
          "1250",
          "1400",
          "",
          "5",
          "30"
        ],
        [
          "60Si2Mn",
          "870",
          "油",
          "480",
          "1200",
          "1300",
          "",
          "5",
          "25"
        ],
        [
          "60Si2MnA",
          "870",
          "油",
          "440",
          "1400",
          "1600",
          "",
          "5",
          "20"
        ],
        [
          "60Si2CrA",
          "870",
          "油",
          "420",
          "1600",
          "1800",
          "6",
          "",
          "20"
        ],
        [
          "60Si2CrVA",
          "850",
          "油",
          "410",
          "1700",
          "1900",
          "6",
          "",
          "20"
        ],
        [
          "55CrMnA",
          "830～860",
          "油",
          "460～510",
          "σ0.21100",
          "1250",
          "9",
          "",
          "20"
        ],
        [
          "60CrMnA",
          "830～860",
          "油",
          "460～520",
          "σ0.21100",
          "1250",
          "9",
          "",
          "20"
        ],
        [
          "50CrVA",
          "850",
          "油",
          "500",
          "1150",
          "1300",
          "10",
          "",
          "40"
        ],
        [
          "60CrMnBA",
          "830～860",
          "油",
          "460～520",
          "σ0.21100",
          "1250",
          "9",
          "",
          "20"
        ],
        [
          "30W4Cr2VA",
          "1050～1100",
          "油",
          "600",
          "1350",
          "1500",
          "7",
          "",
          "40"
        ]
      ],
      "headerRows": [
        [
          "牌号",
          "热 处 理",
          "热 处 理",
          "热 处 理",
          "力 学 性 能 ≥",
          "力 学 性 能 ≥",
          "力 学 性 能 ≥",
          "力 学 性 能 ≥",
          "力 学 性 能 ≥"
        ],
        [
          "牌号",
          "淬火温度 /℃",
          "冷却剂",
          "回火温度 /℃",
          "屈服点 σs/ MPa",
          "抗拉强度 σb/ MPa",
          "伸长率δ(%)",
          "伸长率δ(%)",
          "断面收缩率 ψ(%)"
        ],
        [
          "牌号",
          "淬火温度 /℃",
          "冷却剂",
          "回火温度 /℃",
          "屈服点 σs/ MPa",
          "抗拉强度 σb/ MPa",
          "δ5",
          "δ10",
          "断面收缩率 ψ(%)"
        ]
      ],
      "sourceId": "jxclsj:117",
      "byteOffset": 6136082,
      "sourceFile": "jxclsj/jxclsj.ysc",
      "scenario": "弹簧钢"
    },
    {
      "id": "steel:65:1",
      "key": 65,
      "title": "耐热钢的牌号及化学成分(摘自GB/T12211992)",
      "family": "耐热钢",
      "standard": [
        "GB/T1221-1992"
      ],
      "path": "机械工程师电子手册/机械工程材料/钢/变形钢/耐热钢/耐热钢的牌号及化学成分",
      "notes": "耐热钢的牌号及化学成分(摘自GB/T1221-1992) 奥氏体型 铁素体型 马氏体型 沉淀硬化型",
      "gradeColumn": 0,
      "fields": [
        {
          "name": "牌号",
          "unit": "",
          "semantics": "",
          "context": "",
          "headers": [
            "牌号"
          ],
          "role": "grade",
          "kind": "strength"
        },
        {
          "name": "C",
          "unit": "%",
          "semantics": "",
          "context": "",
          "headers": [
            "化学成分(质量分数)，%",
            "C(碳)"
          ],
          "role": "property",
          "kind": "grade"
        },
        {
          "name": "Si",
          "unit": "%",
          "semantics": "",
          "context": "",
          "headers": [
            "化学成分(质量分数)，%",
            "Si(硅)"
          ],
          "role": "property",
          "kind": "grade"
        },
        {
          "name": "Mn",
          "unit": "%",
          "semantics": "",
          "context": "",
          "headers": [
            "化学成分(质量分数)，%",
            "Mn(锰)"
          ],
          "role": "property",
          "kind": "grade"
        },
        {
          "name": "P",
          "unit": "%",
          "semantics": "",
          "context": "",
          "headers": [
            "化学成分(质量分数)，%",
            "P(磷)"
          ],
          "role": "property",
          "kind": "grade"
        },
        {
          "name": "S",
          "unit": "%",
          "semantics": "",
          "context": "",
          "headers": [
            "化学成分(质量分数)，%",
            "S(硫)"
          ],
          "role": "property",
          "kind": "grade"
        },
        {
          "name": "Ni",
          "unit": "%",
          "semantics": "",
          "context": "",
          "headers": [
            "化学成分(质量分数)，%",
            "Ni(镍)"
          ],
          "role": "property",
          "kind": "grade"
        },
        {
          "name": "Cr",
          "unit": "%",
          "semantics": "",
          "context": "",
          "headers": [
            "化学成分(质量分数)，%",
            "Cr(铬)"
          ],
          "role": "property",
          "kind": "grade"
        },
        {
          "name": "Mo",
          "unit": "%",
          "semantics": "",
          "context": "",
          "headers": [
            "化学成分(质量分数)，%",
            "Mo(钼)"
          ],
          "role": "property",
          "kind": "grade"
        },
        {
          "name": "其他",
          "unit": "%",
          "semantics": "",
          "context": "",
          "headers": [
            "化学成分(质量分数)，%",
            "其他"
          ],
          "role": "property",
          "kind": "grade"
        }
      ],
      "rows": [
        [
          "5Cr21Mo9Ni4N",
          "0.48~0.58",
          "≤0.35",
          "8.00~10.00",
          "≤0.040",
          "≤0.030",
          "3.25~4.50",
          "20.00~22.00",
          "",
          "N:0.35~0.50"
        ],
        [
          "2Cr21Ni12N",
          "0.15~0.28",
          "0.75~1.25",
          "1.00~1.60",
          "≤0.035",
          "≤0.030",
          "10.50~12.50",
          "20.00~22.00",
          "",
          "N:0.15~0.30"
        ],
        [
          "2Cr23Ni13",
          "≤0.20",
          "≤1.00",
          "≤2.00",
          "≤0.035",
          "≤0.030",
          "12.00~15.00",
          "22.00~24.00",
          "",
          ""
        ],
        [
          "2Cr25Ni20",
          "≤0.25",
          "≤1.50",
          "≤2.00",
          "≤0.035",
          "≤0.030",
          "19.00~22.00",
          "24.00~26.00",
          "",
          ""
        ],
        [
          "1Cr16Ni35",
          "≤0.15",
          "≤1.50",
          "≤2.00",
          "≤0.035",
          "≤0.030",
          "33.00~37.00",
          "11.00~17.00",
          "",
          ""
        ],
        [
          "0Cr15Ni25- Ti2MoAlVB",
          "≤0.08",
          "≤1.00",
          "≤2.00",
          "≤0.035",
          "≤0.030",
          "24.00~27.00",
          "13.50~16.00",
          "1.00~1.50",
          "V:0.10~0.50 Ti:1.90~2.35 AL:<0.35 B:0.001~0.10"
        ],
        [
          "0Cr18Ni9",
          "≤0.07",
          "≤1.00",
          "≤2.00",
          "≤0.035",
          "≤0.030",
          "8.00~11.00",
          "17.00~19.00",
          "",
          ""
        ],
        [
          "0Cr23Ni13",
          "≤0.08",
          "≤1.00",
          "≤2.00",
          "≤0.035",
          "≤0.030",
          "12.00~15.00",
          "22.00~24.00",
          "",
          ""
        ],
        [
          "0Cr25Ni20",
          "≤0.08",
          "≤1.50",
          "≤2.00",
          "≤0.035",
          "≤0.030",
          "19.00~22.00",
          "24.00~26.00",
          "",
          ""
        ],
        [
          "0Cr17Ni12M02",
          "≤0.08",
          "≤1.00",
          "≤2.00",
          "≤0.035",
          "≤0.030",
          "10.00~14.00",
          "10.00~18.00",
          "2.00~3.00",
          ""
        ],
        [
          "4Cr14Ni14W2Mo",
          "0.40~0.50",
          "≤0.80",
          "≤0.70",
          "≤0.035",
          "≤0.030",
          "13.00~15.00",
          "13.00~15.00",
          "0.25~0.40",
          "W:2.00~2.75"
        ],
        [
          "3Cr18Mn12Si2N",
          "0.22~0.30",
          "1.40~2.20",
          "10.50~12.50",
          "≤0.060",
          "≤0.030",
          "",
          "17.00~19.00",
          "",
          "N:0.22~0.33"
        ],
        [
          "2Cr20Mn9Ni2Si2N",
          "0.17~0.25",
          "1.80~2.70",
          "8.50~11.00",
          "≤0.060",
          "≤0.030",
          "2.00~3.00",
          "18.00~21.00",
          "",
          "N:0.20~0.30"
        ],
        [
          "0Cr19Ni13Mo3",
          "≤0.08",
          "≤1.00",
          "≤2.00",
          "≤0.035",
          "≤0.030",
          "11.00~15.00",
          "18.00~20.00",
          "3.00~4.00",
          ""
        ],
        [
          "1Cr18Ni9Ti^④",
          "≤0.12",
          "≤1.00",
          "≤2.00",
          "≤0.035",
          "≤0.030",
          "8.00~11.00",
          "17.00~19.00",
          "",
          "Ti:5×(C%~ 0.02)~0.08"
        ],
        [
          "0Cr18Ni10Ti",
          "≤0.08",
          "≤1.00",
          "≤2.00",
          "≤0.035",
          "≤0.030",
          "9.00~12.00",
          "17.00~19.00",
          "",
          "Ti:≥5×C"
        ],
        [
          "0Cr18Ni11Nb",
          "≤0.08",
          "≤1.00",
          "≤2.00",
          "≤0.035",
          "≤0.030",
          "9.00~13.00",
          "17.00~19.00",
          "",
          "Nb;≥10×C"
        ],
        [
          "0Cr8Ni3Si4",
          "≤0.08",
          "3.00~5.00",
          "≤2.00",
          "≤0.035",
          "≤0.030",
          "11.50~15.00",
          "15.00~20.00",
          "",
          ""
        ],
        [
          "1Cr20Ni14Si2",
          "≤0.20",
          "1.50~2.50",
          "≤1.50",
          "≤0.035",
          "≤0.030",
          "12.00~15.00",
          "19.00~22.00",
          "",
          ""
        ],
        [
          "1Cr25Ni20Si2",
          "≤0.20",
          "1.50~2.50",
          "≤1.50",
          "≤0.035",
          "≤0.030",
          "18.00~21.00",
          "24.00~27.00",
          "",
          ""
        ]
      ],
      "headerRows": [
        [
          "牌号",
          "化学成分(质量分数)，%",
          "化学成分(质量分数)，%",
          "化学成分(质量分数)，%",
          "化学成分(质量分数)，%",
          "化学成分(质量分数)，%",
          "化学成分(质量分数)，%",
          "化学成分(质量分数)，%",
          "化学成分(质量分数)，%",
          "化学成分(质量分数)，%"
        ],
        [
          "牌号",
          "C(碳)",
          "Si(硅)",
          "Mn(锰)",
          "P(磷)",
          "S(硫)",
          "Ni(镍)",
          "Cr(铬)",
          "Mo(钼)",
          "其他"
        ]
      ],
