Repository: cyx3705/2026-044

# Norma 代码组件

| 目录或文件 | 内容 |
| --- | --- |
| `Norma/` | 模块本体（权威源）。产物 `Norma.dll` 由宿主装载。 |
| `Norma/eng/` | 发布候选打包脚本（本地用；正式候选由宿主管线构建）。 |
| `Norma.Tests/` | 离线自动验证。可执行文件，全部 PASS 时退出码 0；最后一组用宿主 `ModuleHost` 装载打好的包。 |
| `Test-ProjectContract.ps1` | 只读项目合同检查：版本三处一致、模块身份、页面 owner、目录级别、失效链接、BOM、z-Publish 按字节入库。模块名从 `module.manifest.json` 推出，不用改。 |

`bin/`、`obj/` 是可重建生成物，不入库；发布候选写到根目录 `z-Publish/`。

模块引用宿主发布快照（`2026-023-HistoryVulcan/z-Publish/host`）且 `Private=false`——部署时由宿主提供，
包里不带副本。F 盘工作区里由 `vulcan.dev.start` 生成的 `Directory.Build.user.props` 把快照路径指回来。

```powershell
powershell -NoProfile -ExecutionPolicy Bypass -File .\b-Code\Test-ProjectContract.ps1 -Instantiation
```

File: b-Code/Norma/Formulas/steel.json (part 20 of 35)
      ],
      "rows": [
        [
          "ZGD270-480",
      "sourceId": "jxclsj:484",
      "byteOffset": 24842391,
      "sourceFile": "jxclsj/jxclsj.ysc",
      "scenario": "耐热钢"
    },
    {
      "id": "steel:65:2",
      "key": 65,
      "title": "耐热钢的牌号及化学成分(摘自GB/T12211992)",
      "family": "耐热钢",
      "standard": [
        "GB/T1221-1992"
      ],
      "path": "机械工程师电子手册/机械工程材料/钢/变形钢/耐热钢/耐热钢的牌号及化学成分",
      "notes": "耐热钢的牌号及化学成分(摘自GB/T1221-1992) 奥氏体型 铁素体型 马氏体型 沉淀硬化型",
      "gradeColumn": 0,
      "fields": [
        {
          "name": "牌号",
          "unit": "",
          "semantics": "",
          "context": "",
          "headers": [
            "牌号"
          ],
          "role": "grade",
          "kind": "strength"
        },
        {
          "name": "C",
          "unit": "%",
          "semantics": "",
          "context": "",
          "headers": [
            "化学成分(质量分数)，%",
            "C(碳)"
          ],
          "role": "property",
          "kind": "grade"
        },
        {
          "name": "Si",
          "unit": "%",
          "semantics": "",
          "context": "",
          "headers": [
            "化学成分(质量分数)，%",
            "Si(硅)"
          ],
          "role": "property",
          "kind": "grade"
        },
        {
          "name": "Mn",
          "unit": "%",
          "semantics": "",
          "context": "",
          "headers": [
            "化学成分(质量分数)，%",
            "Mn(锰)"
          ],
          "role": "property",
          "kind": "grade"
        },
        {
          "name": "P",
          "unit": "%",
          "semantics": "",
          "context": "",
          "headers": [
            "化学成分(质量分数)，%",
            "P(磷)"
          ],
          "role": "property",
          "kind": "grade"
        },
        {
          "name": "S",
          "unit": "%",
          "semantics": "",
          "context": "",
          "headers": [
            "化学成分(质量分数)，%",
            "S(硫)"
          ],
          "role": "property",
          "kind": "grade"
        },
        {
          "name": "Cr",
          "unit": "%",
          "semantics": "",
          "context": "",
          "headers": [
            "化学成分(质量分数)，%",
            "Cr(铬)"
          ],
          "role": "property",
          "kind": "grade"
        },
        {
          "name": "N",
          "unit": "%",
          "semantics": "",
          "context": "",
          "headers": [
            "化学成分(质量分数)，%",
            "N(氮)"
          ],
          "role": "property",
          "kind": "grade"
        },
        {
          "name": "其他",
          "unit": "%",
          "semantics": "",
          "context": "",
          "headers": [
            "化学成分(质量分数)，%",
            "其他"
          ],
          "role": "property",
          "kind": "grade"
        }
      ],
      "rows": [
        [
          "2Cr25N",
          "≤0.20",
          "≤1.00",
          "≤1.50",
          "≤0.40",
          "≤0.030",
          "23.00~27.00",
          "≤0.25",
          ""
        ],
        [
          "0Cr13Al",
          "≤0.08",
          "≤1.00",
          "≤1.00",
          "≤0.040",
          "≤0.030",
          "11.50~14.50",
          "",
          "Al:0.10~0.30"
        ],
        [
          "00Cr12",
          "≤0.030",
          "≤1.00",
          "≤1.00",
          "≤0.040",
          "≤0.030",
          "11.00~13.00",
          "",
          ""
        ],
        [
          "1Cr17",
          "≤0.12",
          "≤0.75",
          "≤1.00",
          "≤0.040",
          "≤0.030",
          "16.00~18.00",
          "",
          ""
        ]
      ],
      "headerRows": [
        [
          "牌号",
          "化学成分(质量分数)，%",
          "化学成分(质量分数)，%",
          "化学成分(质量分数)，%",
          "化学成分(质量分数)，%",
          "化学成分(质量分数)，%",
          "化学成分(质量分数)，%",
          "化学成分(质量分数)，%",
          "化学成分(质量分数)，%"
        ],
        [
          "牌号",
          "C(碳)",
          "Si(硅)",
          "Mn(锰)",
          "P(磷)",
          "S(硫)",
          "Cr(铬)",
          "N(氮)",
          "其他"
        ]
      ],
      "sourceId": "jxclsj:484",
      "byteOffset": 24842391,
      "sourceFile": "jxclsj/jxclsj.ysc",
      "scenario": "耐热钢"
    },
    {
      "id": "steel:65:3",
      "key": 65,
      "title": "耐热钢的牌号及化学成分(摘自GB/T12211992)",
      "family": "耐热钢",
      "standard": [
        "GB/T1221-1992"
      ],
      "path": "机械工程师电子手册/机械工程材料/钢/变形钢/耐热钢/耐热钢的牌号及化学成分",
      "notes": "耐热钢的牌号及化学成分(摘自GB/T1221-1992) 奥氏体型 铁素体型 马氏体型 沉淀硬化型",
      "gradeColumn": 0,
      "fields": [
        {
          "name": "牌号",
          "unit": "",
          "semantics": "",
          "context": "",
          "headers": [
            "牌号"
          ],
          "role": "grade",
          "kind": "strength"
        },
        {
          "name": "C",
          "unit": "%",
          "semantics": "",
          "context": "",
          "headers": [
            "化学成分(质量分数)，%",
            "C(碳)"
          ],
          "role": "property",
          "kind": "grade"
        },
        {
          "name": "Si",
          "unit": "%",
          "semantics": "",
          "context": "",
          "headers": [
            "化学成分(质量分数)，%",
            "Si(硅)"
          ],
          "role": "property",
          "kind": "grade"
        },
        {
          "name": "Mn",
          "unit": "%",
          "semantics": "",
          "context": "",
          "headers": [
            "化学成分(质量分数)，%",
            "Mn(锰)"
          ],
          "role": "property",
          "kind": "grade"
        },
        {
          "name": "P",
          "unit": "%",
          "semantics": "",
          "context": "",
          "headers": [
            "化学成分(质量分数)，%",
            "P(磷)"
          ],
          "role": "property",
          "kind": "grade"
        },
        {
          "name": "S",
          "unit": "%",
          "semantics": "",
          "context": "",
          "headers": [
            "化学成分(质量分数)，%",
            "S(硫)"
          ],
          "role": "property",
          "kind": "grade"
        },
        {
          "name": "Ni",
          "unit": "%",
          "semantics": "",
          "context": "",
          "headers": [
            "化学成分(质量分数)，%",
            "Ni(镍)"
          ],
          "role": "property",
          "kind": "grade"
        },
        {
          "name": "Cr",
          "unit": "%",
          "semantics": "",
          "context": "",
          "headers": [
            "化学成分(质量分数)，%",
            "Cr(铬)"
          ],
          "role": "property",
          "kind": "grade"
        },
        {
          "name": "Mo",
          "unit": "%",
          "semantics": "",
          "context": "",
          "headers": [
            "化学成分(质量分数)，%",
            "Mo(钼)"
          ],
          "role": "property",
          "kind": "grade"
        },
        {
          "name": "V",
          "unit": "%",
          "semantics": "",
          "context": "",
          "headers": [
            "化学成分(质量分数)，%",
            "V(钒)"
          ],
          "role": "property",
          "kind": "grade"
        },
        {
          "name": "其他",
          "unit": "%",
          "semantics": "",
          "context": "",
          "headers": [
            "化学成分(质量分数)，%",
            "其他"
          ],
          "role": "property",
          "kind": "grade"
        }
      ],
      "rows": [
        [
          "1Cr5Mo",
          "≤0.15",
          "≤0.50",
          "≤0.60",
          "≤0.035",
          "≤0.030",
          "≤0.60",
          "4.00~6.00",
          "0.45~0.60",
          "",
          ""
        ],
        [
          "4Cr9Si2",
          "0.35~0.50",
          "2.00~3.00",
          "≤0.70",
          "≤0.035",
          "≤0.030",
          "≤0.60",
          "8.00~10.00",
          "",
          "",
          ""
        ],
        [
          "4Cr10Si2Mo",
          "0.35~0.45",
          "1.90~2.60",
          "≤0.70",
          "≤0.035",
          "≤0.030",
          "≤0.60",
          "9.00~10.50",
          "0.70~0.90",
          "",
          ""
        ],
        [
          "8Cr20Si2Ni",
          "0.75~0.85",
          "1.75~2.25",
          "0.20~0.60",
          "≤0.030",
          "≤0.03",
          "1.15~1.65",
          "19.00~20.50",
          "",
          "",
          ""
        ],
        [
          "1Cr11MoV",
          "0.11~0.18",
          "≤0.50",
          "≤0.60",
          "≤0.035",
          "≤0.030",
          "≤0.60",
          "10.00~11.50",
          "0.50~0.70",
          "0.25~0.40",
          ""
        ],
        [
          "1Cr12Mo",
          "0.10~0.15",
          "≤0.50",
          "0.30~0.50",
          "≤0.035",
          "≤0.030",
          "0.30~0.50",
          "11.50~13.00",
          "0.30~0.60",
          "",
          ""
        ],
        [
          "2Cr12MoVNbN",
          "0.15~0.20",
          "≤0.50",
          "0.50~1.00",
          "≤0.035",
          "≤0.030",
          "",
          "10.00~13.00",
          "0.30~0.90",
          "0.10~0.40",
          "N:0.05~0.10 Nb:0.20~0.60"
        ],
        [
          "1Cr12WMoV",
          "0.12~0.18",
          "≤0.50",
          "0.50~0.90",
          "≤0.035",
          "≤0.030",
          "0.40~0.80",
          "11.00~13.00",
          "0.50~0.70",
          "0.18~0.30",
          "W:0.70~1.10"
        ],
        [
          "2Cr12NiMoWV",
          "0.20~0.25",
          "≤0.50",
          "0.50~1.00",
          "≤0.035",
          "≤0.030",
          "0.50~1.00",
          "11.00~13.00",
          "0.75~1.25",
          "0.20~0.40",
          "W:0.70~1.25"
        ],
        [
          "1Cr13",
          "≤0.15",
          "≤1.00",
          "≤1.00",
          "≤0.035",
          "≤0.030",
          "",
          "11.50~13.50",
          "",
          "",
          ""
        ],
        [
          "1Cr13Mo",
          "0.08~0.18",
          "≤0.60",
          "≤1.00",
          "≤0.035",
          "≤0.030",
          "",
          "11.50~14.00",
          "",
          "",
          ""
        ],
        [
          "2Cr13",
          "0.16~0.25",
          "≤1.00",
          "≤1.00",
          "≤0.035",
          "≤0.030",
          "",
          "12.00~14.00",
          "",
          "",
          ""
        ],
        [
          "1Cr17Ni2",
          "0.11~0.17",
          "≤0.80",
          "≤0.80",
          "≤0.035",
          "≤0.030",
          "1.50~2.50",
          "16.00~18.00",
          "",
          "",
          ""
        ],
        [
          "1Cr11Ni2W2MoV",
          "0.10~0.16",
          "≤0.60",
          "≤0.60",
          "≤0.035",
          "0.030",
          "1.40~1.80",
          "10.50~12.00",
          "0.35~0.50",
          "0.18~0.30",
          "W:1.50~2.00"
        ]
      ],
      "headerRows": [
        [
          "牌号",
          "化学成分(质量分数)，%",
          "化学成分(质量分数)，%",
          "化学成分(质量分数)，%",
          "化学成分(质量分数)，%",
          "化学成分(质量分数)，%",
          "化学成分(质量分数)，%",
          "化学成分(质量分数)，%",
          "化学成分(质量分数)，%",
          "化学成分(质量分数)，%",
          "化学成分(质量分数)，%"
        ],
        [
          "牌号",
          "C(碳)",
          "Si(硅)",
          "Mn(锰)",
          "P(磷)",
          "S(硫)",
          "Ni(镍)",
          "Cr(铬)",
          "Mo(钼)",
          "V(钒)",
          "其他"
        ]
      ],
      "sourceId": "jxclsj:484",
      "byteOffset": 24842391,
      "sourceFile": "jxclsj/jxclsj.ysc",
      "scenario": "耐热钢"
    },
    {
      "id": "steel:65:4",
      "key": 65,
      "title": "耐热钢的牌号及化学成分(摘自GB/T12211992)",
      "family": "耐热钢",
      "standard": [
        "GB/T1221-1992"
      ],
      "path": "机械工程师电子手册/机械工程材料/钢/变形钢/耐热钢/耐热钢的牌号及化学成分",
      "notes": "耐热钢的牌号及化学成分(摘自GB/T1221-1992) 奥氏体型 铁素体型 马氏体型 沉淀硬化型",
      "gradeColumn": 0,
      "fields": [
        {
          "name": "牌号",
          "unit": "",
          "semantics": "",
          "context": "",
          "headers": [
            "牌号"
          ],
          "role": "grade",
          "kind": "strength"
        },
        {
          "name": "C",
          "unit": "%",
          "semantics": "",
          "context": "",
          "headers": [
            "化学成分(质量分数)，%",
            "C(碳)"
          ],
          "role": "property",
          "kind": "grade"
        },
        {
          "name": "Si",
          "unit": "%",
          "semantics": "",
          "context": "",
          "headers": [
            "化学成分(质量分数)，%",
            "Si(硅)"
          ],
          "role": "property",
          "kind": "grade"
        },
        {
          "name": "Mn",
          "unit": "%",
          "semantics": "",
          "context": "",
          "headers": [
            "化学成分(质量分数)，%",
            "Mn(锰)"
          ],
          "role": "property",
          "kind": "grade"
        },
        {
          "name": "P",
          "unit": "%",
          "semantics": "",
          "context": "",
          "headers": [
            "化学成分(质量分数)，%",
            "P(磷)"
          ],
          "role": "property",
          "kind": "grade"
        },
        {
          "name": "S",
          "unit": "%",
          "semantics": "",
          "context": "",
          "headers": [
            "化学成分(质量分数)，%",
            "S(硫)"
          ],
          "role": "property",
          "kind": "grade"
        },
        {
          "name": "Ni",
          "unit": "%",
          "semantics": "",
          "context": "",
          "headers": [
            "化学成分(质量分数)，%",
            "Ni(镍)"
          ],
          "role": "property",
          "kind": "grade"
        },
        {
          "name": "Cr",
          "unit": "%",
          "semantics": "",
          "context": "",
          "headers": [
            "化学成分(质量分数)，%",
            "Cr(铬)"
          ],
          "role": "property",
          "kind": "grade"
        },
        {
          "name": "Cu",
          "unit": "%",
          "semantics": "",
          "context": "",
          "headers": [
            "化学成分(质量分数)，%",
            "Cu(铜)"
          ],
          "role": "property",
          "kind": "grade"
        },
        {
          "name": "其他",
          "unit": "%",
          "semantics": "",
          "context": "",
          "headers": [
            "化学成分(质量分数)，%",
            "其他"
          ],
          "role": "property",
          "kind": "grade"
        }
      ],
      "rows": [
        [
          "0Cr17Mi4Cu4Nb",
          "≤0.07",
          "≤1.00",
          "≤1.00",
          "≤0.035",
          "≤0.030",
          "3.00~5.00",
          "15.50~17.50",
          "3.00~5.00",
          "Nb:0.15~0.45"
        ],
        [
          "0Cr17Ni7Al",
          "≤0.09",
          "≤1.00",
          "≤1.00",
          "≤0.035",
          "≤0.030",
          "6.50~7.75",
          "16.00~18.00",
          "≤0.50",
          "Al:0.75~1.50"
        ]
      ],
      "headerRows": [
        [
          "牌号",
          "化学成分(质量分数)，%",
          "化学成分(质量分数)，%",
          "化学成分(质量分数)，%",
          "化学成分(质量分数)，%",
          "化学成分(质量分数)，%",
          "化学成分(质量分数)，%",
          "化学成分(质量分数)，%",
          "化学成分(质量分数)，%",
          "化学成分(质量分数)，%"
        ],
        [
          "牌号",
          "C(碳)",
          "Si(硅)",
          "Mn(锰)",
          "P(磷)",
          "S(硫)",
          "Ni(镍)",
          "Cr(铬)",
          "Cu(铜)",
          "其他"
        ]
      ],
      "sourceId": "jxclsj:484",
      "byteOffset": 24842391,
      "sourceFile": "jxclsj/jxclsj.ysc",
      "scenario": "耐热钢"
    },
    {
      "id": "steel:66:1",
      "key": 66,
      "title": "耐热钢的热处理制度及其力学性能",
      "family": "耐热钢",
      "standard": [
        "GB/T1221—1992"
      ],
      "path": "机械工程师电子手册/机械工程材料/钢/变形钢/耐热钢/耐热钢的热处理制度及其力学性能",
      "notes": "耐热钢的热处理制度及其力学性能(摘自GB/T1221—1992) 奥氏体型耐热钢 铁素体型耐热钢 马氏体型耐热钢 沉淀硬化型耐热钢",
      "gradeColumn": 0,
      "fields": [
        {
          "name": "牌号",
          "unit": "",
          "semantics": "",
          "context": "",
          "headers": [
            "牌号"
          ],
          "role": "grade",
          "kind": "strength"
        },
        {
          "name": "热处理",
          "unit": "",
          "semantics": "",
          "context": "",
          "headers": [
            "热处理"
          ],
          "role": "condition",
          "kind": "strength"
        },
        {
          "name": "屈服强度σ0.2",
          "unit": "MPa",
          "semantics": "",
          "context": "",
          "headers": [
            "拉伸试验",
            "屈服强度σ0.2/MPa"
          ],
          "role": "property",
          "kind": "strength"
        },
        {
          "name": "抗拉强度",
          "unit": "MPa",
          "semantics": "",
          "context": "",
          "headers": [
            "拉伸试验",
            "抗拉强度σb/MPa"
          ],
          "role": "property",
          "kind": "strength"
        },
        {
          "name": "伸长率δ5",
          "unit": "%",
          "semantics": "",
          "context": "",
          "headers": [
            "拉伸试验",
            "伸长率δ5(%)"
          ],
          "role": "property",
          "kind": "strength"
        },
        {
          "name": "断面收缩率",
          "unit": "%",
          "semantics": "",
          "context": "",
          "headers": [
            "拉伸试验",
            "断面收缩率ψ(%)"
          ],
          "role": "property",
          "kind": "strength"
        },
        {
          "name": "硬度HBS",
          "unit": "HBS",
          "semantics": "",
          "context": "",
          "headers": [
            "硬度试验",
            "硬度(HBS)"
          ],
          "role": "property",
          "kind": "strength"
        }
      ],
      "rows": [
        [
          "5Cr21Mn9Ni4N",
          "固溶1100~1200℃快冷，时效730~780℃空冷",
          "≥560",
          "≥885",
          "≥8",
          "—",
          "≥302"
        ],
        [
          "2Cr21Ni12N",
          "固溶1050~1150℃快冷，时效750~800℃空冷",
          "≥430",
          "≥820",
          "≥26",
          "≥20",
          "≤269"
        ],
        [
          "2Cr23Ni13",
          "固溶1030~1150℃快冷",
          "≥205",
          "≥560",
          "≥45",
          "≥50",
          "≤201"
        ],
        [
          "2Cr25Ni20",
          "固溶1030~1180℃快冷",
          "≥205",
          "≥590",
          "≥40",
          "≥50",
          "≤201"
        ],
        [
          "1Cr16Ni35",
          "固溶1030~1180℃快冷",
          "≥205",
          "≥560",
          "≥40",
          "≥50",
          "≤201"
        ],
        [
          "0Cr15Ni25Ti2MoAIVB",
          "固溶885~915℃或965~995℃快冷时效700~760℃，16h空冷或缓冷",
          "≥590",
          "≥900",
          "≥15",
          "≥18",
          "≥248"
        ],
        [
          "0Cr18Ni9",
          "固溶1010~1150℃快冷",
          "≥205",
          "≥520",
          "≥40",
          "≥60",
          "≤187"
        ],
        [
          "0Cr23Ni13",
          "固溶1030~1150℃快冷",
          "≥205",
          "≥520",
          "≥40",
          "≥60",
          "≤187"
        ],
        [
          "0Cr25Ni20",
          "固溶1030~1180℃快冷",
          "≥205",
          "≥520",
          "≥40",
          "≥50",
          "≤187"
        ],
        [
          "0Cr17Ni12Mo2",
          "固溶1010~1150℃快冷",
          "≥205",
          "≥520",
          "≥40",
          "≥60",
          "≤187"
        ],
        [
          "4Cr14Ni14W2Mo",
          "退火820~850℃快冷",
          "≥315",
          "≥705",
          "≥20",
          "≥35",
          "≤248"
        ],
        [
          "3Cr18Mn12Si2N",
          "固溶1100~1150℃快冷",
          "≥390",
          "≥680",
          "≥35",
          "≥45",
          "≤248"
        ],
        [
          "2Cr20Mn9Ni2Si2N",
          "固溶1100~1150℃快冷",
          "≥390",
          "≥635",
          "≥35",
          "≥45",
          "≤248"
        ],
        [
          "0Cr19Ni13Mo3",
          "固溶1010~1150℃快冷",
          "≥205",
          "≥540",
          "≥40",
          "≥60",
          "≤187"
        ],
        [
          "1Cr18Ni9Ti",
          "固溶920~1150℃快冷",
          "≥205",
          "≥520",
          "≥40",
          "≥50",
          "≤187"
        ],
        [
          "0Cr18Ni10Ti",
          "固溶920~1150℃快冷",
          "≥205",
          "≥520",
          "≥40",
          "≥50",
          "≤187"
        ],
        [
          "0Cr18Ni11Nb",
          "固溶980~1150℃快冷",
          "≥205",
          "≥520",
          "≥40",
          "≥50",
          "≤187"
        ],
        [
          "0Cr18Ni13Si4",
          "固溶1010~1150℃快冷",
          "≥205",
          "≥520",
          "≥40",
          "≥60",
          "≤207"
        ],
        [
          "1Cr20Ni14Si2",
          "固溶1080~1130℃快冷",
          "≥295",
          "≥590",
          "≥35",
          "≥50",
          "≤187"
        ],
        [
          "1Cr25Ni20Si2",
          "固溶1080~1130℃快冷",
          "≥295",
          "≥590",
          "≥35",
          "≥50",
          "≤187"
        ]
      ],
      "headerRows": [
        [
          "牌号",
          "热处理",
          "拉伸试验",
          "拉伸试验",
          "拉伸试验",
          "拉伸试验",
          "硬度试验"
        ],
        [
          "牌号",
          "热处理",
          "屈服强度 σ0.2/MPa",
          "抗拉强度 σb /MPa",
          "伸长率 δ5(%)",
          "断面收缩率 ψ(%)",
          "硬度 (HBS)"
        ]
      ],
      "sourceId": "jxclsj:485",
      "byteOffset": 24984562,
      "sourceFile": "jxclsj/jxclsj.ysc",
      "scenario": "耐热钢的热处理制度及其"
    },
    {
      "id": "steel:66:2",
      "key": 66,
      "title": "耐热钢的热处理制度及其力学性能",
      "family": "耐热钢",
      "standard": [
        "GB/T1221—1992"
      ],
      "path": "机械工程师电子手册/机械工程材料/钢/变形钢/耐热钢/耐热钢的热处理制度及其力学性能",
      "notes": "耐热钢的热处理制度及其力学性能(摘自GB/T1221—1992) 奥氏体型耐热钢 铁素体型耐热钢 马氏体型耐热钢 沉淀硬化型耐热钢",
      "gradeColumn": 0,
      "fields": [
        {
          "name": "牌号",
          "unit": "",
          "semantics": "",
          "context": "",
          "headers": [
            "牌号"
          ],
          "role": "grade",
          "kind": "strength"
        },
        {
          "name": "热处理",
          "unit": "",
          "semantics": "",
          "context": "",
          "headers": [
            "热处理"
          ],
          "role": "condition",
          "kind": "strength"
        },
        {
          "name": "屈服强度σ0.2",
          "unit": "MPa",
          "semantics": "",
          "context": "",
          "headers": [
            "拉伸试验",
            "屈服强度σ0.2/MPa"
          ],
          "role": "property",
          "kind": "strength"
        },
        {
          "name": "抗拉强度",
          "unit": "MPa",
          "semantics": "",
          "context": "",
          "headers": [
            "拉伸试验",
            "抗拉强度σb/MPa"
          ],
          "role": "property",
          "kind": "strength"
        },
        {
          "name": "伸长率δ5",
          "unit": "%",
          "semantics": "",
          "context": "",
          "headers": [
            "拉伸试验",
            "伸长率δ5(%)"
          ],
          "role": "property",
          "kind": "strength"
        },
        {
          "name": "断面收缩率",
          "unit": "%",
          "semantics": "",
          "context": "",
          "headers": [
            "拉伸试验",
            "断面收缩率ψ(%)"
          ],
          "role": "property",
          "kind": "strength"
        },
        {
          "name": "硬度HBS",
          "unit": "HBS",
          "semantics": "",
          "context": "",
          "headers": [
            "硬度试验",
            "硬度(HBS)"
          ],
          "role": "property",
          "kind": "strength"
        }
      ],
      "rows": [
        [
          "2Cr25N",
          "退火780~880℃快冷",
          "≥275",
          "≥510",
          "≥20",
          "≥40",
          "≤201"
        ],
        [
          "0Cr13A1",
          "退火780~830℃空冷或缓冷",
          "≥177",
          "≥410",
          "≥20",
          "≥60",
          "≥183"
        ],
        [
          "00Cr12",
          "退火700~820℃空冷或缓冷",
          "≥196",
          "≥365",
          "≥22",
          "≥60",
          "≥183"
        ],
        [
          "1Cr17",
          "退火780~850℃空冷或缓冷",
          "≥205",
          "≥450",
          "≥22",
          "≥50",
          "≥183"
        ]
      ],
      "headerRows": [
        [
          "牌号",
          "热处理",
          "拉伸试验",
          "拉伸试验",
          "拉伸试验",
          "拉伸试验",
          "硬度试验"
        ],
        [
          "牌号",
          "热处理",
          "屈服强度 σ0.2/MPa",
          "抗拉强度 σb /MPa",
          "伸长率 δ5(%)",
          "断面收缩率 ψ(%)",
          "硬度 (HBS)"
        ]
      ],
      "sourceId": "jxclsj:485",
      "byteOffset": 24984562,
      "sourceFile": "jxclsj/jxclsj.ysc",
      "scenario": "耐热钢的热处理制度及其"
    },
    {
      "id": "steel:66:3",
      "key": 66,
      "title": "耐热钢的热处理制度及其力学性能",
      "family": "耐热钢",
      "standard": [
        "GB/T1221—1992"
      ],
      "path": "机械工程师电子手册/机械工程材料/钢/变形钢/耐热钢/耐热钢的热处理制度及其力学性能",
      "notes": "耐热钢的热处理制度及其力学性能(摘自GB/T1221—1992) 奥氏体型耐热钢 铁素体型耐热钢 马氏体型耐热钢 沉淀硬化型耐热钢",
      "gradeColumn": 0,
      "fields": [
        {
          "name": "牌号",
          "unit": "",
          "semantics": "",
          "context": "",
          "headers": [
            "牌号"
          ],
          "role": "grade",
          "kind": "strength"
        },
        {
          "name": "热处理；退火",
          "unit": "",
          "semantics": "",
          "context": "",
          "headers": [
            "热处理",
            "退火"
          ],
          "role": "condition",
          "kind": "strength"
        },
        {
          "name": "热处理；淬火",
          "unit": "",
          "semantics": "",
          "context": "",
          "headers": [
            "热处理",
            "淬火"
          ],
          "role": "condition",
          "kind": "strength"
        },
        {
          "name": "热处理；回火",
          "unit": "",
          "semantics": "",
          "context": "",
          "headers": [
            "热处理",
            "回火"
          ],
          "role": "condition",
          "kind": "strength"
        },
        {
          "name": "硬度HBS",
          "unit": "HBS",
          "semantics": "",
          "context": "退火后的",
          "headers": [
            "退火后的硬度(HBS)"
          ],
          "role": "property",
          "kind": "strength"
        },
        {
          "name": "屈服强度σ0.2",
          "unit": "MPa",
          "semantics": "min",
          "context": "经淬回火的力学性能",
          "headers": [
            "经淬回火的力学性能",
            "拉伸试验",
            "σ0.2/MPa",
            "≥"
          ],
          "role": "property",
          "kind": "strength"
        },
        {
          "name": "抗拉强度",
          "unit": "MPa",
          "semantics": "min",
          "context": "经淬回火的力学性能",
          "headers": [
            "经淬回火的力学性能",
            "拉伸试验",
            "σb/MPa",
            "≥"
          ],
          "role": "property",
          "kind": "strength"
        },
        {
          "name": "伸长率δ5",
          "unit": "%",
          "semantics": "min",
          "context": "经淬回火的力学性能",
          "headers": [
            "经淬回火的力学性能",
            "拉伸试验",
            "δ5(%)",
            "≥"
          ],
          "role": "property",
          "kind": "strength"
        },
        {
          "name": "断面收缩率",
          "unit": "%",
          "semantics": "min",
          "context": "经淬回火的力学性能",
          "headers": [
            "经淬回火的力学性能",
            "拉伸试验",
            "ψ(%)",
            "≥"
          ],
          "role": "property",
          "kind": "strength"
        },
        {
          "name": "冲击试验",
          "unit": "J",
          "semantics": "min",
          "context": "经淬回火的力学性能；Ak/J",
          "headers": [
            "经淬回火的力学性能",
            "冲击试验",
            "Ak/J",
            "≥"
          ],
          "role": "property",
          "kind": "strength"
        },
        {
          "name": "硬度HBS",
          "unit": "HBS",
          "semantics": "",
          "context": "经淬回火的力学性能；HBS",
          "headers": [
            "经淬回火的力学性能",
            "硬度试验",
            "HBS"
          ],
          "role": "property",
          "kind": "strength"
        },
        {
          "name": "",
          "unit": "",
          "semantics": "",
          "context": "",
          "headers": [],
          "role": "ignore",
          "kind": "strength"
        }
      ],
      "rows": [
        [
          "1Cr5Mo",
          "—",
          "900~950℃油冷",
          "600~700℃空冷",
          "≤200",
          "390",
          "590",
          "18",
          "—",
          "—",
          "—",
          ""
        ],
        [
          "4Cr9Si2",
          "—",
          "1020~1040℃油冷",
          "700~780℃油冷",
          "≤269",
          "590",
          "885",
          "19",
          "50",
          "—",
          "—",
          ""
        ],
        [
          "4Cr10Si2Mo",
          "—",
          "1010~1040℃油冷",
          "120~160℃空冷",
          "≤269",
          "685",
          "885",
          "10",
          "35",
          "—",
          "—",
          ""
        ],
        [
          "8Cr20Si2Ni",
          "800~900℃缓冷或约720℃空冷",
          "1030~1080℃油冷",
          "700~800℃快冷",
          "≤321",
          "685",
          "885",
          "10",
          "15",
          "8",
          "≥262",
          ""
        ],
        [
          "1Cr11MoV",
          "—",
          "1050~1100℃空冷",
          "720~740℃空冷",
          "≤200",
          "490",
          "685",
          "16",
          "55",
          "47",
          "—",
          ""
        ],
        [
          "1Cr12Mo",
          "800~900℃缓冷或约750℃快冷",
          "950~1000℃油冷",
          "700~750℃快冷",
          "≤255",
          "650",
          "685",
          "18",
          "60",
          "78",
          "217~248",
          ""
        ],
        [
          "2Cr12MoVNbN",
          "850~950℃缓冷",
          "1100~1170℃油冷或空冷",
          "600以上空冷",
          "≤269",
          "685",
          "835",
          "15",
          "30",
          "—",
          "≤321",
          ""
        ],
        [
          "1Cr12WMoV",
          "—",
          "1000~1050℃油冷",
          "680~700℃空冷",
          "—",
          "585",
          "735",
          "15",
          "45",
          "47",
          "—",
          ""
        ],
        [
          "2Cr12NiMoWV",
          "830~900℃缓冷",
          "1020~1070℃油冷或空冷",
          "600℃以上空冷",
          "≤269",
          "735",
          "885",
          "10",
          "25",
          "—",
          "≤341",
          ""
        ],
        [
          "1Cr13",
          "800~900℃缓冷或约750℃快冷",
          "950~1000℃油冷",
          "700~750℃快冷",
          "≤200",
          "345",
          "540",
          "25",
          "55",
          "78",
          "≥150",
          ""
        ],
        [
          "1Cr13Mo",
          "830~900℃缓冷或约750℃快冷",
          "970~1202℃正火",
          "650~750℃快冷",
          "≤200",
          "490",
          "685",
          "20",
          "60",
          "78",
          "≥192",
          ""
        ],
        [
          "2Cr13",
          "800~900℃缓冷或约750℃快冷",
          "920~980℃油冷",
          "600~750℃快冷",
          "≤223",
          "440",
          "635",
          "20",
          "50",
          "63",
          "≥192",
          ""
        ],
        [
          "1Cr17Ni2",
          "—",
          "950~1050℃油冷",
          "275~350℃空冷",
          "≤285",
          "—",
          "1080",
          "10",
          "—",
          "39",
          "—",
          ""
        ],
        [
          "1Cr11Ni2W2MoV",
          "—",
          "1组1000~1202℃正火",
          "660~710℃油冷或空冷",
          "≤269",
          "735",
          "885",
          "15",
          "55",
          "71",
          "269~321",
          ""
        ],
        [
          "1Cr11Ni2W2MoV",
          "—",
          "1组1000~1202℃正火",
          "660~710℃油冷或空冷",
          "≤269",
          "885",
          "1080",
          "12",
          "50",
          "55",
          "311~388",
          ""
        ],
        [
          "1Cr11Ni2W2MoV",
          "—",
          "1000~1020℃油冷或空冷",
          "540~600℃油冷或空冷",
          "",
          "",
          "",
          "",
          "",
          "",
          "",
          ""
        ],
        [
          "1Cr11Ni2W2MoV",
          "—",
          "2组1000~1202℃正火",
          "",
          "",
          "",
          "",
          "",
          "",
          "",
          "",
          ""
        ],
        [
          "1Cr11Ni2W2MoV",
          "—",
          "1000~1020℃油冷或空冷",
          "",
          "",
          "",
          "",
          "",
          "",
          "",
          "",
          ""
        ]
      ],
      "headerRows": [
        [
          "牌号",
          "热处理",
          "热处理",
          "热处理",
          "退火后的硬度 (HBS)",
          "经淬回火的力学性能",
          "经淬回火的力学性能",
          "经淬回火的力学性能",
          "经淬回火的力学性能",
          "经淬回火的力学性能",
          "经淬回火的力学性能",
          ""
        ],
        [
          "牌号",
          "热处理",
          "热处理",
          "热处理",
          "退火后的硬度 (HBS)",
          "拉伸试验",
          "拉伸试验",
          "拉伸试验",
          "拉伸试验",
          "冲击试验",
          "硬度 试验",
          ""
        ],
        [
          "牌号",
          "热处理",
          "热处理",
          "热处理",
          "退火后的硬度 (HBS)",
          "σ0.2 /MPa",
          "σb /MPa",
          "δ5 (%)",
          "ψ (%)",
          "Ak/J",
          "HBS",
          ""
        ],
        [
          "牌号",
          "退火",
          "淬火",
          "回火",
          "退火后的硬度 (HBS)",
          "σ0.2 /MPa",
          "σb /MPa",
          "δ5 (%)",
          "ψ (%)",
          "Ak/J",
          "HBS",
          ""
        ],
        [
          "牌号",
          "退火",
          "淬火",
          "回火",
          "退火后的硬度 (HBS)",
          "≥",
          "≥",
          "≥",
          "≥",
          "≥",
          "HBS",
          ""
        ]
      ],
      "sourceId": "jxclsj:485",
      "byteOffset": 24984562,
      "sourceFile": "jxclsj/jxclsj.ysc",
      "scenario": "耐热钢的热处理制度及其"
    },
    {
      "id": "steel:66:4",
      "key": 66,
      "title": "耐热钢的热处理制度及其力学性能",
      "family": "耐热钢",
      "standard": [
        "GB/T1221—1992"
      ],
      "path": "机械工程师电子手册/机械工程材料/钢/变形钢/耐热钢/耐热钢的热处理制度及其力学性能",
      "notes": "耐热钢的热处理制度及其力学性能(摘自GB/T1221—1992) 奥氏体型耐热钢 铁素体型耐热钢 马氏体型耐热钢 沉淀硬化型耐热钢",
      "gradeColumn": 0,
      "fields": [
        {
          "name": "牌号",
          "unit": "",
          "semantics": "",
          "context": "",
          "headers": [
            "牌号"
          ],
          "role": "grade",
          "kind": "strength"
        },
        {
          "name": "热处理；种类",
          "unit": "",
          "semantics": "",
          "context": "",
          "headers": [
            "热处理",
            "种类"
          ],
          "role": "condition",
          "kind": "strength"
        },
        {
          "name": "热处理；条件",
          "unit": "",
          "semantics": "",
          "context": "",
          "headers": [
            "热处理",
            "条件"
          ],
          "role": "condition",
          "kind": "strength"
        },
        {
          "name": "屈服强度σ0.2",
          "unit": "MPa",
          "semantics": "",
          "context": "",
          "headers": [
            "拉伸试验",
            "屈服强度σ0.2/MPa"
          ],
          "role": "property",
          "kind": "strength"
        },
        {
          "name": "抗拉强度",
          "unit": "MPa",
          "semantics": "",
          "context": "",
          "headers": [
            "拉伸试验",
            "抗拉强度σb/MPa"
          ],
          "role": "property",
          "kind": "strength"
        },
        {
          "name": "伸长率δ5",
          "unit": "%",
          "semantics": "",
          "context": "",
          "headers": [
            "拉伸试验",
            "伸长率δ5(%)"
          ],
          "role": "property",
          "kind": "strength"
        },
        {
          "name": "断面收缩率",
          "unit": "%",
          "semantics": "",
          "context": "",
          "headers": [
            "拉伸试验",
            "断面收缩率ψ(%)"
          ],
          "role": "property",
          "kind": "strength"
        },
        {
          "name": "硬度HBS",
          "unit": "HBS",
          "semantics": "",
          "context": "HBS",
          "headers": [
            "硬度试验",
            "HBS"
          ],
          "role": "property",
          "kind": "strength"
        },
        {
          "name": "硬度HRC",
          "unit": "HRC",
          "semantics": "",
          "context": "HRC",
          "headers": [
            "硬度试验",
            "HRC"
          ],
          "role": "property",
          "kind": "strength"
        }
      ],
      "rows": [
        [
          "0Cr17Ni14Cu4Nb",
          "固溶",
          "1020~1060℃快冷",
          "—",
          "—",
          "—",
          "—",
          "≤363",
          "≤38"
        ],
        [
          "0Cr17Ni14Cu4Nb",
          "480℃时效",
          "经固溶处理后，470~490℃空冷",
          "≥1180",
          "≥1310",
          "≥10",
          "≥40",
          "≥375",
          "≥40"
        ],
        [
          "0Cr17Ni14Cu4Nb",
          "550℃时效",
          "经固溶处理后，540~560℃空冷",
          "≥1000",
          "≥1060",
          "≥12",
          "≥45",
          "≥331",
          "≥35"
        ],
        [
          "0Cr17Ni14Cu4Nb",
          "580℃时效",
          "经固溶处理后，570~590℃空冷",
          "≥865",
          "≥1000",
          "≥13",
          "≥45",
          "≥302",
          "≥31"
        ],
        [
          "0Cr17Ni14Cu4Nb",
          "620℃时效",
          "经固溶处理后，610~630℃空冷",
          "≥725",
          "≥930",
          "≥16",
          "≥50",
          "≥277",
          "≥28"
        ],
        [
          "0Cr17Ni7A1",
          "固溶",
          "1000~1100℃快冷",
          "≥380",
          "≥1030",
          "≥20",
          "—",
          "≤229",
          "—"
        ],
        [
          "0Cr17Ni7A1",
          "565℃时效",
          "经固溶处理后，760±15℃保持90min，在1h冷却到15℃以下，保持30min，再加热到565±10℃保持70min，空冷",
          "≥960",
          "≥1140",
          "≥5",
          "≥25",
          "≥363",
          "—"
        ],
        [
          "0Cr17Ni7A1",
          "510℃时效",
          "经固溶处理后，955±10℃保持10min，空冷到室温，在24h内冷却到-73±6℃保持8h，再加热到510±10℃，保持60min后空冷",
          "≥1030",
          "≥1230",
          "≥4",
          "≥10",
          "≥388",
          "—"
        ]
      ],
      "headerRows": [
        [
          "牌号",
          "热处理",
          "热处理",
          "拉伸试验",
          "拉伸试验",
          "拉伸试验",
          "拉伸试验",
          "硬度试验",
          "硬度试验"
        ],
        [
          "牌号",
          "种类",
          "条件",
          "屈服强度 σ0.2/MPa",
          "抗拉强度 σb /MPa",
          "伸长率 δ5(%)",
          "断面收缩率 ψ(%)",
          "HBS",
          "HRC"
        ]
      ],
      "sourceId": "jxclsj:485",
      "byteOffset": 24984562,
      "sourceFile": "jxclsj/jxclsj.ysc",
      "scenario": "耐热钢的热处理制度及其"
    },
    {
      "id": "steel:67:1",
      "key": 67,
      "title": "耐热钢1Cr13的高温力学性能",
      "family": "耐热钢/耐热钢的高温力学性能",
      "standard": [],
      "path": "机械工程师电子手册/机械工程材料/钢/变形钢/耐热钢/耐热钢的高温力学性能/耐热钢1Cr13",
      "notes": "耐热钢1Cr13的高温力学性能",
      "gradeColumn": 0,
      "fields": [
        {
          "name": "牌号",
          "unit": "",
          "semantics": "",
          "context": "",
          "headers": [
            "牌号"
          ],
          "role": "grade",
          "kind": "strength"
        },
        {
          "name": "材料状态",
          "unit": "",
          "semantics": "",
          "context": "",
          "headers": [
            "材料状态"
          ],
          "role": "condition",
          "kind": "strength"
        },
        {
          "name": "试验温度/℃",
          "unit": "℃",
          "semantics": "",
          "context": "",
          "headers": [
            "试验温度/℃"
          ],
          "role": "condition",
          "kind": "strength"
        },
