Repository: cyx3705/2026-044

# Norma 代码组件

| 目录或文件 | 内容 |
| --- | --- |
| `Norma/` | 模块本体（权威源）。产物 `Norma.dll` 由宿主装载。 |
| `Norma/eng/` | 发布候选打包脚本（本地用；正式候选由宿主管线构建）。 |
| `Norma.Tests/` | 离线自动验证。可执行文件，全部 PASS 时退出码 0；最后一组用宿主 `ModuleHost` 装载打好的包。 |
| `Test-ProjectContract.ps1` | 只读项目合同检查：版本三处一致、模块身份、页面 owner、目录级别、失效链接、BOM、z-Publish 按字节入库。模块名从 `module.manifest.json` 推出，不用改。 |

`bin/`、`obj/` 是可重建生成物，不入库；发布候选写到根目录 `z-Publish/`。

模块引用宿主发布快照（`2026-023-HistoryVulcan/z-Publish/host`）且 `Private=false`——部署时由宿主提供，
包里不带副本。F 盘工作区里由 `vulcan.dev.start` 生成的 `Directory.Build.user.props` 把快照路径指回来。

```powershell
powershell -NoProfile -ExecutionPolicy Bypass -File .\b-Code\Test-ProjectContract.ps1 -Instantiation
```

File: b-Code/Norma/Formulas/steel.json (part 21 of 35)
      ],
      "rows": [
        [
          "ZGD270-480",
        {
          "name": "热处理",
          "unit": "",
          "semantics": "",
          "context": "",
          "headers": [
            "热处理"
          ],
          "role": "condition",
          "kind": "strength"
        },
        {
          "name": "抗拉强度",
          "unit": "MPa",
          "semantics": "",
          "context": "高温短时间力学性能",
          "headers": [
            "高温短时间力学性能",
            "σb/MPa"
          ],
          "role": "property",
          "kind": "strength"
        },
        {
          "name": "屈服点",
          "unit": "MPa",
          "semantics": "",
          "context": "高温短时间力学性能",
          "headers": [
            "高温短时间力学性能",
            "σs/MPa"
          ],
          "role": "property",
          "kind": "strength"
        },
        {
          "name": "伸长率δ5",
          "unit": "%",
          "semantics": "",
          "context": "高温短时间力学性能",
          "headers": [
            "高温短时间力学性能",
            "δ5(%)"
          ],
          "role": "property",
          "kind": "strength"
        },
        {
          "name": "断面收缩率",
          "unit": "%",
          "semantics": "",
          "context": "高温短时间力学性能",
          "headers": [
            "高温短时间力学性能",
            "ψ(%)"
          ],
          "role": "property",
          "kind": "strength"
        },
        {
          "name": "高温短时间力学性能；ak/kJ·m^-2",
          "unit": "kJ/m²",
          "semantics": "",
          "context": "",
          "headers": [
            "高温短时间力学性能",
            "ak/kJ·m^-2"
          ],
          "role": "property",
          "kind": "strength"
        },
        {
          "name": "蠕变强度(高温长时间力学性能,σ1/10^4,—)",
          "unit": "MPa",
          "semantics": "",
          "context": "",
          "headers": [
            "高温长时间力学性能",
            "蠕变强度/MPa",
            "σ1/10^4",
            "—"
          ],
          "role": "property",
          "kind": "strength"
        },
        {
          "name": "蠕变强度(高温长时间力学性能,σ1/10^5,—)",
          "unit": "MPa",
          "semantics": "",
          "context": "",
          "headers": [
            "高温长时间力学性能",
            "蠕变强度/MPa",
            "σ1/10^5",
            "—"
          ],
          "role": "property",
          "kind": "strength"
        },
        {
          "name": "持久强度(高温长时间力学性能,σb/10^3,—)",
          "unit": "MPa",
          "semantics": "",
          "context": "",
          "headers": [
            "高温长时间力学性能",
            "持久强度/MPa",
            "σb/10^3",
            "—"
          ],
          "role": "property",
          "kind": "strength"
        },
        {
          "name": "持久强度(高温长时间力学性能,σb/10^4,—)",
          "unit": "MPa",
          "semantics": "",
          "context": "",
          "headers": [
            "高温长时间力学性能",
            "持久强度/MPa",
            "σb/10^4",
            "—"
          ],
          "role": "property",
          "kind": "strength"
        },
        {
          "name": "持久强度(高温长时间力学性能,σb/10^5,—)",
          "unit": "MPa",
          "semantics": "",
          "context": "",
          "headers": [
            "高温长时间力学性能",
            "持久强度/MPa",
            "σb/10^5",
            "—"
          ],
          "role": "property",
          "kind": "strength"
        }
      ],
      "rows": [
        [
          "1Cr13",
          "调质",
          "20",
          "1030~1050℃淬油,750℃回火",
          "610",
          "410",
          "22",
          "60",
          "1100",
          "—",
          "—",
          "—",
          "—",
          "—"
        ],
        [
          "1Cr13",
          "调质",
          "20",
          "1030~1050℃淬油,680~700℃回火空冷",
          "711",
          "583",
          "21.7",
          "67.9",
          "1530",
          "—",
          "—",
          "—",
          "—",
          "—"
        ],
        [
          "1Cr13",
          "调质",
          "100",
          "—",
          "680",
          "520",
          "14",
          "—",
          "—",
          "—",
          "—",
          "—",
          "—",
          "—"
        ],
        [
          "1Cr13",
          "调质",
          "200",
          "—",
          "640",
          "490",
          "12",
          "—",
          "—",
          "—",
          "—",
          "—",
          "—",
          "—"
        ],
        [
          "1Cr13",
          "调质",
          "200",
          "1030~1050℃淬油,750℃回火",
          "540",
          "370",
          "16",
          "60",
          "—",
          "—",
          "—",
          "—",
          "—",
          "—"
        ],
        [
          "1Cr13",
          "调质",
          "300",
          "—",
          "600",
          "480",
          "12",
          "—",
          "—",
          "—",
          "—",
          "—",
          "—",
          "—"
        ],
        [
          "1Cr13",
          "调质",
          "300",
          "1030~1050℃淬油,680~700℃回火空冷",
          "650",
          "564",
          "14.1",
          "66",
          "1890",
          "—",
          "—",
          "—",
          "—",
          "—"
        ],
        [
          "1Cr13",
          "调质",
          "400",
          "—",
          "560",
          "430",
          "14",
          "—",
          "—",
          "—",
          "—",
          "—",
          "—",
          "—"
        ],
        [
          "1Cr13",
          "调质",
          "400",
          "1030~1050℃淬油,750℃回火",
          "500",
          "370",
          "16.5",
          "58",
          "2000",
          "123",
          "—",
          "—",
          "—",
          "—"
        ],
        [
          "1Cr13",
          "调质",
          "430",
          "1030~1050℃淬油,750℃回火",
          "—",
          "—",
          "—",
          "—",
          "—",
          "—",
          "—",
          "300",
          "210",
          "—"
        ],
        [
          "1Cr13",
          "调质",
          "450",
          "1030~1050℃淬油,750℃回火",
          "—",
          "—",
          "—",
          "—",
          "—",
          "—",
          "105",
          "—",
          "—",
          "—"
        ],
        [
          "1Cr13",
          "调质",
          "470",
          "1030~1050℃淬油, 750℃回火",
          "—",
          "—",
          "—",
          "—",
          "—",
          "—",
          "—",
          "300",
          "260",
          "220"
        ],
        [
          "1Cr13",
          "调质",
          "500",
          "1030~1050℃淬油,750℃回火",
          "370",
          "280",
          "18",
          "64",
          "2400",
          "95",
          "57",
          "270",
          "220",
          "190"
        ],
        [
          "1Cr13",
          "调质",
          "500",
          "1030~1050℃淬油,680~700℃回火空冷",
          "534",
          "453",
          "17.3",
          "69.5",
          "1930",
          "—",
          "—",
          "—",
          "—",
          "—"
        ],
        [
          "1Cr13",
          "调质",
          "500",
          "—",
          "420",
          "300",
          "18",
          "—",
          "—",
          "—",
          "—",
          "—",
          "—",
          "—"
        ],
        [
          "1Cr13",
          "调质",
          "530",
          "1030~1050℃淬油,750℃回火",
          "—",
          "—",
          "—",
          "—",
          "—",
          "—",
          "—",
          "230",
          "190",
          "160"
        ],
        [
          "1Cr13",
          "调质",
          "550",
          "1030~1050℃淬油,680~700℃回火空冷",
          "455",
          "428",
          "19.8",
          "73.3",
          "—",
          "—",
          "—",
          "—",
          "—",
          "—"
        ],
        [
          "1Cr13",
          "调质",
          "600",
          "1030~1050℃淬油,750℃回火",
          "230",
          "180",
          "18",
          "70",
          "2250",
          "—",
          "—",
          "—",
          "—",
          "—"
        ],
        [
          "1Cr13",
          "调质",
          "600",
          "1030~1050℃淬油,680~700℃回火空冷",
          "330",
          "320",
          "27.3",
          "85.2",
          "1950",
          "—",
          "—",
          "—",
          "—",
          "—"
        ],
        [
          "1Cr13",
          "调质",
          "700",
          "—",
          "100",
          "70",
          "63",
          "—",
          "—",
          "—",
          "—",
          "—",
          "—",
          "—"
        ],
        [
          "1Cr13",
          "调质",
          "800",
          "—",
          "40",
          "10",
          "66",
          "—",
          "—",
          "—",
          "—",
          "—",
          "—",
          "—"
        ]
      ],
      "headerRows": [
        [
          "牌号",
          "材料状态",
          "试验 温度 /℃",
          "热处理",
          "高温短时间力学性能",
          "高温短时间力学性能",
          "高温短时间力学性能",
          "高温短时间力学性能",
          "高温短时间力学性能",
          "高温长时间力学性能",
          "高温长时间力学性能",
          "高温长时间力学性能",
          "高温长时间力学性能",
          "高温长时间力学性能"
        ],
        [
          "牌号",
          "材料状态",
          "试验 温度 /℃",
          "热处理",
          "σb /MPa",
          "σs /MPa",
          "δ5 (%)",
          "ψ(%)",
          "ak/ kJ·m^-2",
          "蠕变强度/MPa",
          "蠕变强度/MPa",
          "持久强度/MPa",
          "持久强度/MPa",
          "持久强度/MPa"
        ],
        [
          "牌号",
          "材料状态",
          "试验 温度 /℃",
          "热处理",
          "σb /MPa",
          "σs /MPa",
          "δ5 (%)",
          "ψ(%)",
          "ak/ kJ·m^-2",
          "σ1 /10^4",
          "σ1 /10^5",
          "σb /10^3",
          "σb /10^4",
          "σb /10^5"
        ],
        [
          "牌号",
          "材料状态",
          "试验 温度 /℃",
          "热处理",
          "σb /MPa",
          "σs /MPa",
          "δ5 (%)",
          "ψ(%)",
          "ak/ kJ·m^-2",
          "—",
          "—",
          "—",
          "—",
          "—"
        ]
      ],
      "sourceId": "jxclsj:474",
      "byteOffset": 24353471,
      "sourceFile": "jxclsj/jxclsj.ysc",
      "scenario": "耐热钢1Cr13的高温"
    },
    {
      "id": "steel:68:1",
      "key": 68,
      "title": "耐热钢1Cr5Mo的高温力学性能",
      "family": "耐热钢/耐热钢的高温力学性能",
      "standard": [],
      "path": "机械工程师电子手册/机械工程材料/钢/变形钢/耐热钢/耐热钢的高温力学性能/耐热钢1Cr5Mo",
      "notes": "耐热钢1Cr5Mo的高温力学性能",
      "gradeColumn": 0,
      "fields": [
        {
          "name": "牌号",
          "unit": "",
          "semantics": "",
          "context": "",
          "headers": [
            "牌号"
          ],
          "role": "grade",
          "kind": "strength"
        },
        {
          "name": "材料状态",
          "unit": "",
          "semantics": "",
          "context": "",
          "headers": [
            "材料状态"
          ],
          "role": "condition",
          "kind": "strength"
        },
        {
          "name": "试验温度/℃",
          "unit": "℃",
          "semantics": "",
          "context": "",
          "headers": [
            "试验温度/℃"
          ],
          "role": "condition",
          "kind": "strength"
        },
        {
          "name": "热处理",
          "unit": "",
          "semantics": "",
          "context": "",
          "headers": [
            "热处理"
          ],
          "role": "condition",
          "kind": "strength"
        },
        {
          "name": "抗拉强度",
          "unit": "MPa",
          "semantics": "",
          "context": "高温短时间力学性能",
          "headers": [
            "高温短时间力学性能",
            "σb/MPa"
          ],
          "role": "property",
          "kind": "strength"
        },
        {
          "name": "屈服点",
          "unit": "MPa",
          "semantics": "",
          "context": "高温短时间力学性能",
          "headers": [
            "高温短时间力学性能",
            "σs/MPa"
          ],
          "role": "property",
          "kind": "strength"
        },
        {
          "name": "伸长率δ5",
          "unit": "%",
          "semantics": "",
          "context": "高温短时间力学性能",
          "headers": [
            "高温短时间力学性能",
            "δ5(%)"
          ],
          "role": "property",
          "kind": "strength"
        },
        {
          "name": "断面收缩率",
          "unit": "%",
          "semantics": "",
          "context": "高温短时间力学性能",
          "headers": [
            "高温短时间力学性能",
            "ψ(%)"
          ],
          "role": "property",
          "kind": "strength"
        },
        {
          "name": "硬度HBS",
          "unit": "HBS",
          "semantics": "",
          "context": "高温短时间力学性能",
          "headers": [
            "高温短时间力学性能",
            "HBS"
          ],
          "role": "property",
          "kind": "strength"
        },
        {
          "name": "蠕变强度(高温长时间力学性能,σ1/10^4)",
          "unit": "MPa",
          "semantics": "",
          "context": "",
          "headers": [
            "高温长时间力学性能",
            "蠕变强度/MPa",
            "σ1/10^4"
          ],
          "role": "property",
          "kind": "strength"
        },
        {
          "name": "蠕变强度(高温长时间力学性能,σ1/10^5)",
          "unit": "MPa",
          "semantics": "",
          "context": "",
          "headers": [
            "高温长时间力学性能",
            "蠕变强度/MPa",
            "σ1/10^5"
          ],
          "role": "property",
          "kind": "strength"
        },
        {
          "name": "持久强度(高温长时间力学性能,σb/10^4)",
          "unit": "MPa",
          "semantics": "",
          "context": "",
          "headers": [
            "高温长时间力学性能",
            "持久强度/MPa",
            "σb/10^4"
          ],
          "role": "property",
          "kind": "strength"
        },
        {
          "name": "持久强度(高温长时间力学性能,σb/10^5)",
          "unit": "MPa",
          "semantics": "",
          "context": "",
          "headers": [
            "高温长时间力学性能",
            "持久强度/MPa",
            "σb/10^5"
          ],
          "role": "property",
          "kind": "strength"
        }
      ],
      "rows": [
        [
          "1Cr5Mo",
          "退火",
          "30",
          "860℃炉冷",
          "470",
          "180",
          "39",
          "80",
          "≤163",
          "—",
          "—",
          "—",
          "—"
        ],
        [
          "1Cr5Mo",
          "退火",
          "400",
          "860℃炉冷",
          "365",
          "145",
          "3",
          "77",
          "≤163",
          "—",
          "—",
          "—",
          "—"
        ],
        [
          "1Cr5Mo",
          "退火",
          "450",
          "860℃炉冷",
          "—",
          "—",
          "—",
          "—",
          "—",
          "120",
          "—",
          "—",
          "—"
        ],
        [
          "1Cr5Mo",
          "退火",
          "480",
          "860℃炉冷",
          "335",
          "140",
          "28",
          "77",
          "≤163",
          "106",
          "81",
          "—",
          "—"
        ],
        [
          "1Cr5Mo",
          "退火",
          "500",
          "860℃炉冷",
          "—",
          "—",
          "—",
          "—",
          "—",
          "90~100",
          "80",
          "140",
          "114"
        ],
        [
          "1Cr5Mo",
          "退火",
          "540",
          "860℃炉冷",
          "310",
          "120",
          "28",
          "74",
          "≤163",
          "71",
          "53",
          "—",
          "—"
        ],
        [
          "1Cr5Mo",
          "退火",
          "550",
          "860℃炉冷",
          "—",
          "—",
          "—",
          "—",
          "—",
          "—",
          "45",
          "92",
          "71"
        ],
        [
          "1Cr5Mo",
          "退火",
          "550",
          "860℃炉冷",
          "—",
          "—",
          "—",
          "—",
          "—",
          "—",
          "—",
          "60",
          "50~40"
        ],
        [
          "1Cr5Mo",
          "退火",
          "575",
          "860℃炉冷",
          "—",
          "—",
          "—",
          "—",
          "—",
          "—",
          "—",
          "74",
          "57"
        ],
        [
          "1Cr5Mo",
          "退火",
          "590",
          "860℃炉冷",
          "240",
          "105",
          "38",
          "87",
          "≤163",
          "—",
          "—",
          "—",
          "—"
        ],
        [
          "1Cr5Mo",
          "退火",
          "600",
          "860℃炉冷",
          "—",
          "—",
          "—",
          "—",
          "—",
          "40",
          "20",
          "50",
          "45"
        ],
        [
          "1Cr5Mo",
          "退火",
          "650",
          "860℃炉冷",
          "180",
          "75",
          "46",
          "91",
          "≤163",
          "21",
          "12",
          "—",
          "20"
        ],
        [
          "1Cr5Mo",
          "退火",
          "705",
          "860℃炉冷",
          "135",
          "70",
          "65",
          "95",
          "≤163",
          "13",
          "6",
          "—",
          "10"
        ],
        [
          "1Cr5Mo",
          "退火",
          "760",
          "860℃炉冷",
          "90",
          "50",
          "65",
          "96",
          "≤163",
          "—",
          "—",
          "—",
          "—"
        ],
        [
          "1Cr5Mo",
          "正火，回火",
          "25",
          "900℃空冷，540℃回火，6h",
          "1270",
          "1205",
          "17",
          "61",
          "353",
          "—",
          "—",
          "—",
          "—"
        ],
        [
          "1Cr5Mo",
          "正火，回火",
          "315",
          "900℃空冷，540℃回火，6h",
          "1345",
          "1045",
          "13",
          "51.5",
          "—",
          "—",
          "—",
          "—",
          "—"
        ],
        [
          "1Cr5Mo",
          "正火，回火",
          "425",
          "900℃空冷，540℃回火，6h",
          "1250",
          "990",
          "14",
          "55.4",
          "—",
          "—",
          "—",
          "—",
          "—"
        ],
        [
          "1Cr5Mo",
          "正火，回火",
          "500",
          "1000℃空冷，700℃回火，",
          "—",
          "—",
          "—",
          "—",
          "—",
          "—",
          "—",
          "228",
          "190"
        ],
        [
          "1Cr5Mo",
          "正火，回火",
          "525",
          "1000℃空冷，700℃回火，",
          "—",
          "—",
          "—",
          "—",
          "—",
          "—",
          "—",
          "168",
          "128"
        ],
        [
          "1Cr5Mo",
          "正火，回火",
          "540",
          "900℃空冷，540℃回火，6h",
          "905",
          "790",
          "13.5",
          "52.5",
          "—",
          "—",
          "—",
          "—",
          "—"
        ],
        [
          "1Cr5Mo",
          "正火，回火",
          "550",
          "1000℃空冷,700℃回火",
          "—",
          "—",
          "—",
          "—",
          "—",
          "—",
          "—",
          "120",
          "88"
        ],
        [
          "1Cr5Mo",
          "正火，回火",
          "575",
          "1000℃空冷,700℃回火",
          "—",
          "—",
          "—",
          "—",
          "—",
          "—",
          "—",
          "92",
          "68"
        ],
        [
          "1Cr5Mo",
          "正火，回火",
          "600",
          "1000℃空冷,700℃回火",
          "—",
          "—",
          "—",
          "—",
          "—",
          "—",
          "—",
          "70",
          "53"
        ],
        [
          "1Cr5Mo",
          "调质",
          "25",
          "900℃淬油,540℃回火,6h",
          "1235",
          "1190",
          "17",
          "64.5",
          "341",
          "—",
          "—",
          "—",
          "—"
        ],
        [
          "1Cr5Mo",
          "调质",
          "315",
          "900℃淬油,540℃回火,6h",
          "1170",
          "935",
          "15",
          "55.5",
          "—",
          "—",
          "—",
          "—",
          "—"
        ],
        [
          "1Cr5Mo",
          "调质",
          "425",
          "900℃淬油,540℃回火,6h",
          "1090",
          "900",
          "16.5",
          "60",
          "—",
          "—",
          "—",
          "—",
          "—"
        ],
        [
          "1Cr5Mo",
          "调质",
          "540",
          "900℃淬油,540℃回火,6h",
          "820",
          "690",
          "16.5",
          "62",
          "—",
          "—",
          "—",
          "—",
          "—"
        ]
      ],
      "headerRows": [
        [
          "牌号",
          "材料状态",
          "试验 温度 /℃",
          "热处理",
          "高温短时间力学性能",
          "高温短时间力学性能",
          "高温短时间力学性能",
          "高温短时间力学性能",
          "高温短时间力学性能",
          "高温长时间力学性能",
          "高温长时间力学性能",
          "高温长时间力学性能",
          "高温长时间力学性能"
        ],
        [
          "牌号",
          "材料状态",
          "试验 温度 /℃",
          "热处理",
          "σb /MPa",
          "σs /MPa",
          "δ5 (%)",
          "ψ (%)",
          "HBS",
          "蠕变强度/MPa",
          "蠕变强度/MPa",
          "持久强度/MPa",
          "持久强度/MPa"
        ],
        [
          "牌号",
          "材料状态",
          "试验 温度 /℃",
          "热处理",
          "σb /MPa",
          "σs /MPa",
          "δ5 (%)",
          "ψ (%)",
          "HBS",
          "σ1 /10^4",
          "σ1 /10^5",
          "σb /10^4",
          "σb /10^5"
        ]
      ],
      "sourceId": "jxclsj:476",
      "byteOffset": 24510631,
      "sourceFile": "jxclsj/jxclsj.ysc",
      "scenario": "耐热钢1Cr5Mo的高温"
    },
    {
      "id": "steel:69:1",
      "key": 69,
      "title": "耐热钢1Cr11MoV的高温力学性能",
      "family": "耐热钢/耐热钢的高温力学性能",
      "standard": [],
      "path": "机械工程师电子手册/机械工程材料/钢/变形钢/耐热钢/耐热钢的高温力学性能/耐热钢1Cr11MoV",
      "notes": "耐热钢1Cr11MoV的高温力学性能",
      "gradeColumn": 0,
      "fields": [
        {
          "name": "牌号",
          "unit": "",
          "semantics": "",
          "context": "",
          "headers": [
            "牌号"
          ],
          "role": "grade",
          "kind": "strength"
        },
        {
          "name": "材料状态",
          "unit": "",
          "semantics": "",
          "context": "",
          "headers": [
            "材料状态"
          ],
          "role": "condition",
          "kind": "strength"
        },
        {
          "name": "试验温度/℃",
          "unit": "℃",
          "semantics": "",
          "context": "",
          "headers": [
            "试验温度/℃"
          ],
          "role": "condition",
          "kind": "strength"
        },
        {
          "name": "热处理",
          "unit": "",
          "semantics": "",
          "context": "",
          "headers": [
            "热处理"
          ],
          "role": "condition",
          "kind": "strength"
        },
        {
          "name": "抗拉强度",
          "unit": "MPa",
          "semantics": "",
          "context": "高温短时间力学性能",
          "headers": [
            "高温短时间力学性能",
            "σb/MPa"
          ],
          "role": "property",
          "kind": "strength"
        },
        {
          "name": "屈服点",
          "unit": "MPa",
          "semantics": "",
          "context": "高温短时间力学性能",
          "headers": [
            "高温短时间力学性能",
            "σs/MPa"
          ],
          "role": "property",
          "kind": "strength"
        },
        {
          "name": "伸长率δ5",
          "unit": "%",
          "semantics": "",
          "context": "高温短时间力学性能",
          "headers": [
            "高温短时间力学性能",
            "δ5(%)"
          ],
          "role": "property",
          "kind": "strength"
        },
        {
          "name": "断面收缩率",
          "unit": "%",
          "semantics": "",
          "context": "高温短时间力学性能",
          "headers": [
            "高温短时间力学性能",
            "ψ(%)"
          ],
          "role": "property",
          "kind": "strength"
        },
        {
          "name": "高温短时间力学性能；σk/kJ·m^-2",
          "unit": "kJ/m²",
          "semantics": "",
          "context": "",
          "headers": [
            "高温短时间力学性能",
            "σk/kJ·m^-2"
          ],
          "role": "property",
          "kind": "strength"
        },
        {
          "name": "蠕变强度(高温长时间力学性能,σ1/10^5)",
          "unit": "MPa",
          "semantics": "",
          "context": "",
          "headers": [
            "高温长时间力学性能",
            "蠕变强度/MPa",
            "σ1/10^5"
          ],
          "role": "property",
          "kind": "strength"
        },
        {
          "name": "持久强度(高温长时间力学性能,σb/10^3)",
          "unit": "MPa",
          "semantics": "",
          "context": "",
          "headers": [
            "高温长时间力学性能",
            "持久强度/MPa",
            "σb/10^3"
          ],
          "role": "property",
          "kind": "strength"
        },
        {
          "name": "持久强度(高温长时间力学性能,σb/10^4)",
          "unit": "MPa",
          "semantics": "",
          "context": "",
          "headers": [
            "高温长时间力学性能",
            "持久强度/MPa",
            "σb/10^4"
          ],
          "role": "property",
          "kind": "strength"
        },
        {
          "name": "持久强度(高温长时间力学性能,σb/10^5)",
          "unit": "MPa",
          "semantics": "",
          "context": "",
          "headers": [
            "高温长时间力学性能",
            "持久强度/MPa",
            "σb/10^5"
          ],
          "role": "property",
          "kind": "strength"
        }
      ],
      "rows": [
        [
          "1Cr11MoV",
          "调质",
          "20",
          "1050℃空冷,680℃回火空冷",
          "856",
          "739",
          "17.4",
          "67.7",
          "580",
          "—",
          "—",
          "—",
          "—"
        ],
        [
          "1Cr11MoV",
          "调质",
          "20",
          "1050℃空冷,740℃回火",
          "745",
          "580",
          "19",
          "66",
          "1500",
          "—",
          "—",
          "—",
          "—"
        ],
        [
          "1Cr11MoV",
          "调质",
          "20",
          "1050℃淬油或淬空气, 720℃~740℃回火空冷",
          "700",
          "500",
          "15",
          "—",
          "600",
          "—",
          "—",
          "—",
          "—"
        ],
        [
          "1Cr11MoV",
          "调质",
          "400",
          "1050℃淬油或淬空气, 720℃~740℃回火空冷",
          "560",
          "420",
          "15",
          "—",
          "800",
          "—",
          "—",
          "—",
          "—"
        ],
        [
          "1Cr11MoV",
          "调质",
          "500",
          "1050℃淬油或淬空气, 720℃~740℃回火空冷",
          "480",
          "400",
          "15",
          "—",
          "800",
          "—",
          "—",
          "—",
          "—"
        ],
        [
          "1Cr11MoV",
          "调质",
          "500",
          "1050℃空冷,680℃回火空冷",
          "494",
          "366",
          "14.2",
          "79.4",
          "1840",
          "—",
          "260",
          "196 208",
          "152 170"
        ],
        [
          "1Cr11MoV",
          "调质",
          "550",
          "1050℃空冷,740℃回火",
          "540",
          "450",
          "16.5",
          "66",
          "—",
          "90",
          "240",
          "200",
          "130 150"
        ]
      ],
      "headerRows": [
        [
          "牌号",
          "材料 状态",
          "试验 温度 /℃",
          "热处理",
          "高温短时间力学性能",
          "高温短时间力学性能",
          "高温短时间力学性能",
          "高温短时间力学性能",
          "高温短时间力学性能",
          "高温长时间力学性能",
          "高温长时间力学性能",
          "高温长时间力学性能",
          "高温长时间力学性能"
        ],
        [
          "牌号",
          "材料 状态",
          "试验 温度 /℃",
          "热处理",
          "σb /MPa",
          "σs /MPa",
          "δ5 (%)",
          "ψ (%)",
          "σk/ kJ·m^-2",
          "蠕变强度/MPa",
          "持久强度/MPa",
          "持久强度/MPa",
          "持久强度/MPa"
        ],
        [
          "牌号",
          "材料 状态",
          "试验 温度 /℃",
          "热处理",
          "σb /MPa",
          "σs /MPa",
          "δ5 (%)",
          "ψ (%)",
          "σk/ kJ·m^-2",
          "σ1 /10^5",
          "σb /10^3",
          "σb /10^4",
          "σb /10^5"
        ]
      ],
      "sourceId": "jxclsj:472",
      "byteOffset": 24314109,
      "sourceFile": "jxclsj/jxclsj.ysc",
      "scenario": "耐热钢1Cr11MoV的高温"
    },
    {
      "id": "steel:70:1",
      "key": 70,
      "title": "耐热钢1Cr12WMoV的高温力学性能",
      "family": "耐热钢/耐热钢的高温力学性能",
      "standard": [],
      "path": "机械工程师电子手册/机械工程材料/钢/变形钢/耐热钢/耐热钢的高温力学性能/耐热钢1Cr12WMoV",
      "notes": "耐热钢1Cr12WMoV的高温力学性能",
      "gradeColumn": 0,
      "fields": [
        {
          "name": "牌号",
          "unit": "",
          "semantics": "",
          "context": "",
          "headers": [
            "牌号"
          ],
          "role": "grade",
          "kind": "strength"
        },
        {
          "name": "材料状态",
          "unit": "",
          "semantics": "",
          "context": "",
          "headers": [
            "材料状态"
          ],
          "role": "condition",
          "kind": "strength"
        },
        {
          "name": "试验温度/℃",
          "unit": "℃",
          "semantics": "",
          "context": "",
          "headers": [
            "试验温度/℃"
          ],
          "role": "condition",
          "kind": "strength"
        },
        {
          "name": "热处理",
          "unit": "",
          "semantics": "",
          "context": "",
          "headers": [
            "热处理"
          ],
          "role": "condition",
          "kind": "strength"
        },
        {
          "name": "蠕变强度(高温长时间力学性能,σ1/10^5)",
          "unit": "MPa",
          "semantics": "",
          "context": "",
          "headers": [
            "高温长时间力学性能",
            "蠕变强度/MPa",
            "σ1/10^5"
          ],
          "role": "property",
          "kind": "strength"
        },
        {
          "name": "持久强度(高温长时间力学性能,σb/10^5)",
          "unit": "MPa",
          "semantics": "",
          "context": "",
          "headers": [
            "高温长时间力学性能",
            "持久强度/MPa",
            "σb/10^5"
          ],
          "role": "property",
          "kind": "strength"
        }
      ],
      "rows": [
        [
          "1Cr12WMoV",
          "调质",
          "580",
          "1100℃淬油,680~700℃回火,空或油冷",
          "5.5",
          "120"
        ]
      ],
      "headerRows": [
        [
          "牌号",
          "材料状态",
          "试验温度 /℃",
          "热处理",
          "高温长时间力学性能",
          "高温长时间力学性能"
        ],
        [
          "牌号",
          "材料状态",
          "试验温度 /℃",
          "热处理",
          "蠕变强度/MPa",
          "持久强度/MPa"
        ],
        [
          "牌号",
          "材料状态",
          "试验温度 /℃",
          "热处理",
          "σ1/10^5",
          "σb/10^5"
        ]
      ],
      "sourceId": "jxclsj:473",
      "byteOffset": 24346744,
      "sourceFile": "jxclsj/jxclsj.ysc",
      "scenario": "耐热钢1Cr12WMoV的高温"
    },
    {
      "id": "steel:71:1",
      "key": 71,
      "title": "耐热钢4Cr9Si2的高温力学性能",
      "family": "耐热钢/耐热钢的高温力学性能",
      "standard": [],
      "path": "机械工程师电子手册/机械工程材料/钢/变形钢/耐热钢/耐热钢的高温力学性能/耐热钢4Cr9Si2",
      "notes": "耐热钢4Cr9Si2的高温力学性能",
      "gradeColumn": 0,
      "fields": [
        {
          "name": "牌号",
          "unit": "",
          "semantics": "",
          "context": "",
          "headers": [
            "牌号"
          ],
          "role": "grade",
          "kind": "strength"
        },
        {
          "name": "材料状态",
          "unit": "",
          "semantics": "",
          "context": "",
          "headers": [
            "材料状态"
          ],
          "role": "condition",
          "kind": "strength"
        },
        {
          "name": "试验温度/℃",
          "unit": "℃",
          "semantics": "",
          "context": "",
          "headers": [
            "试验温度/℃"
          ],
          "role": "condition",
          "kind": "strength"
        },
        {
          "name": "热处理",
          "unit": "",
          "semantics": "",
          "context": "",
          "headers": [
            "热处理"
          ],
          "role": "condition",
          "kind": "strength"
        },
        {
          "name": "抗拉强度",
          "unit": "MPa",
          "semantics": "",
          "context": "高温短时间力学性能",
          "headers": [
            "高温短时间力学性能",
            "σb/MPa"
          ],
          "role": "property",
          "kind": "strength"
        },
        {
          "name": "屈服点",
          "unit": "MPa",
          "semantics": "",
          "context": "高温短时间力学性能",
          "headers": [
            "高温短时间力学性能",
            "σs/MPa"
          ],
          "role": "property",
          "kind": "strength"
        },
        {
          "name": "伸长率δ5",
          "unit": "%",
          "semantics": "",
          "context": "高温短时间力学性能",
          "headers": [
            "高温短时间力学性能",
            "δ5(%)"
          ],
          "role": "property",
          "kind": "strength"
        },
        {
          "name": "断面收缩率",
          "unit": "%",
          "semantics": "",
          "context": "高温短时间力学性能",
          "headers": [
            "高温短时间力学性能",
            "ψ(%)"
          ],
          "role": "property",
          "kind": "strength"
        },
        {
          "name": "蠕变强度(高温长时间力学性能,σ1/10^4)",
          "unit": "MPa",
          "semantics": "",
          "context": "",
          "headers": [
            "高温长时间力学性能",
            "蠕变强度/MPa",
            "σ1/10^4"
          ],
          "role": "property",
          "kind": "strength"
        },
        {
          "name": "蠕变强度(高温长时间力学性能,σ1/10^5)",
          "unit": "MPa",
          "semantics": "",
          "context": "",
          "headers": [
            "高温长时间力学性能",
            "蠕变强度/MPa",
            "σ1/10^5"
          ],
          "role": "property",
          "kind": "strength"
        }
      ],
      "rows": [
        [
          "4Cr9Si2",
          "调质",
          "20",
          "1100℃淬油,800℃回火油冷",
          "900",
          "650",
          "20",
          "58",
          "—",
          "—"
        ],
        [
          "4Cr9Si2",
          "调质",
          "200",
          "1100℃淬油,800℃回火油冷",
          "840",
          "560",
          "18",
          "64",
          "—",
          "—"
        ],
        [
          "4Cr9Si2",
          "调质",
          "300",
          "1100℃淬油,800℃回火油冷",
          "800",
          "530",
          "17.6",
          "63",
          "—",
          "—"
        ],
        [
          "4Cr9Si2",
          "调质",
          "400",
          "1100℃淬油,800℃回火油冷",
          "800",
          "460",
          "18",
          "62",
          "—",
          "—"
        ],
        [
          "4Cr9Si2",
          "调质",
          "475",
          "1100℃淬油,800℃回火油冷",
          "—",
          "—",
          "—",
          "—",
          "130",
          "116"
        ],
        [
          "4Cr9Si2",
          "调质",
          "500",
          "1100℃淬油,800℃回火油冷",
          "600",
          "420",
          "17.5",
          "65",
          "110",
          "95"
        ],
        [
          "4Cr9Si2",
          "调质",
          "550",
          "1100℃淬油,800℃回火油冷",
          "—",
          "—",
          "—",
          "—",
          "58",
          "60"
        ],
        [
          "4Cr9Si2",
          "调质",
          "600",
          "1100℃淬油,800℃火油冷",
          "530",
          "400",
          "17.5",
          "80",
          "27",
          "20"
        ],
        [
          "4Cr9Si2",
          "调质",
          "700",
          "1100℃淬油,800℃回火油冷",
          "220",
          "170",
          "18.5",
          "92",
          "—",
          "—"
        ],
        [
          "4Cr9Si2",
          "调质",
          "800",
          "1100℃淬油,800℃回火油冷",
          "80",
          "50",
          "22",
          "92",
          "—",
          "—"
        ],
        [
          "4Cr9Si2",
          "调质",
          "1000",
          "1100℃淬油,800℃回火油冷",
          "60",
          "30",
          "26",
          "87",
          "—",
          "—"
        ]
      ],
      "headerRows": [
        [
          "牌号",
          "材料 状态",
          "试验温度 /℃",
          "热处理",
          "高温短时间力学性能",
          "高温短时间力学性能",
          "高温短时间力学性能",
          "高温短时间力学性能",
          "高温长时间力学性能",
          "高温长时间力学性能"
        ],
        [
          "牌号",
          "材料 状态",
          "试验温度 /℃",
          "热处理",
          "σb /MPa",
          "σs /MPa",
          "δ5 (%)",
          "ψ (%)",
          "蠕变强度/MPa",
          "蠕变强度/MPa"
        ],
        [
          "牌号",
          "材料 状态",
          "试验温度 /℃",
          "热处理",
          "σb /MPa",
          "σs /MPa",
          "δ5 (%)",
          "ψ (%)",
          "σ1/10^4",
          "σ1/10^5"
        ]
      ],
      "sourceId": "jxclsj:479",
      "byteOffset": 24702054,
      "sourceFile": "jxclsj/jxclsj.ysc",
      "scenario": "耐热钢4Cr9Si2的高温"
    },
    {
      "id": "steel:72:1",
      "key": 72,
      "title": "耐热钢4Cr10Si2Mo的高温力学性能",
      "family": "耐热钢/耐热钢的高温力学性能",
      "standard": [],
      "path": "机械工程师电子手册/机械工程材料/钢/变形钢/耐热钢/耐热钢的高温力学性能/耐热钢4Cr10Si2Mo",
      "notes": "耐热钢4Cr10Si2Mo的高温力学性能",
      "gradeColumn": 0,
      "fields": [
        {
          "name": "牌号",
          "unit": "",
          "semantics": "",
          "context": "",
          "headers": [
            "牌号"
          ],
          "role": "grade",
          "kind": "strength"
        },
        {
          "name": "材料状态",
          "unit": "",
          "semantics": "",
          "context": "",
          "headers": [
            "材料状态"
          ],
          "role": "condition",
          "kind": "strength"
        },
        {
          "name": "试验温度/℃",
          "unit": "℃",
          "semantics": "",
          "context": "",
          "headers": [
            "试验温度/℃"
          ],
          "role": "condition",
          "kind": "strength"
        },
        {
          "name": "热处理",
          "unit": "",
          "semantics": "",
          "context": "",
          "headers": [
            "热处理"
          ],
          "role": "condition",
          "kind": "strength"
        },
        {
          "name": "抗拉强度",
          "unit": "MPa",
          "semantics": "",
          "context": "高温短时间力学性能",
          "headers": [
            "高温短时间力学性能",
            "σb/MPa"
          ],
          "role": "property",
          "kind": "strength"
        },
        {
          "name": "屈服点",
          "unit": "MPa",
          "semantics": "",
          "context": "高温短时间力学性能",
          "headers": [
            "高温短时间力学性能",
            "σs/MPa"
          ],
          "role": "property",
          "kind": "strength"
        },
        {
          "name": "伸长率δ5",
          "unit": "%",
          "semantics": "",
          "context": "高温短时间力学性能",
          "headers": [
            "高温短时间力学性能",
            "δ5(%)"
          ],
          "role": "property",
          "kind": "strength"
        },
        {
          "name": "断面收缩率",
          "unit": "%",
          "semantics": "",
          "context": "高温短时间力学性能",
          "headers": [
            "高温短时间力学性能",
            "ψ(%)"
          ],
          "role": "property",
          "kind": "strength"
        },
        {
          "name": "高温短时间力学性能；σk/kJ·m^-2",
          "unit": "kJ/m²",
          "semantics": "",
          "context": "",
          "headers": [
            "高温短时间力学性能",
            "σk/kJ·m^-2"
          ],
          "role": "property",
          "kind": "strength"
        },
        {
          "name": "蠕变强度(高温长时间力学性能,σ1/10^3)",
          "unit": "MPa",
          "semantics": "",
          "context": "",
          "headers": [
            "高温长时间力学性能",
            "蠕变强度/MPa",
            "σ1/10^3"
          ],
          "role": "property",
          "kind": "strength"
        },
        {
          "name": "蠕变强度(高温长时间力学性能,σ1/10^4)",
          "unit": "MPa",
          "semantics": "",
          "context": "",
          "headers": [
            "高温长时间力学性能",
            "蠕变强度/MPa",
            "σ1/10^4"
          ],
          "role": "property",
