Repository: cyx3705/2026-044

# Norma 代码组件

| 目录或文件 | 内容 |
| --- | --- |
| `Norma/` | 模块本体（权威源）。产物 `Norma.dll` 由宿主装载。 |
| `Norma/eng/` | 发布候选打包脚本（本地用；正式候选由宿主管线构建）。 |
| `Norma.Tests/` | 离线自动验证。可执行文件，全部 PASS 时退出码 0；最后一组用宿主 `ModuleHost` 装载打好的包。 |
| `Test-ProjectContract.ps1` | 只读项目合同检查：版本三处一致、模块身份、页面 owner、目录级别、失效链接、BOM、z-Publish 按字节入库。模块名从 `module.manifest.json` 推出，不用改。 |

`bin/`、`obj/` 是可重建生成物，不入库；发布候选写到根目录 `z-Publish/`。

模块引用宿主发布快照（`2026-023-HistoryVulcan/z-Publish/host`）且 `Private=false`——部署时由宿主提供，
包里不带副本。F 盘工作区里由 `vulcan.dev.start` 生成的 `Directory.Build.user.props` 把快照路径指回来。

```powershell
powershell -NoProfile -ExecutionPolicy Bypass -File .\b-Code\Test-ProjectContract.ps1 -Instantiation
```

File: b-Code/Norma/Formulas/steel.json (part 24 of 35)
      ],
      "rows": [
        [
          "ZGD270-480",
            "冲击功AK/J"
          ],
          "role": "property",
          "kind": "strength"
        },
        {
          "name": "硬度HBS",
          "unit": "HBS",
          "semantics": "",
          "context": "经淬回火的力学性能；HBS",
          "headers": [
            "经淬回火的力学性能",
            "硬度试验",
            "HBS"
          ],
          "role": "property",
          "kind": "strength"
        },
        {
          "name": "硬度HRC",
          "unit": "HRC",
          "semantics": "",
          "context": "经淬回火的力学性能；HRC",
          "headers": [
            "经淬回火的力学性能",
            "硬度试验",
            "HRC"
          ],
          "role": "property",
          "kind": "strength"
        },
        {
          "name": "",
          "unit": "",
          "semantics": "",
          "context": "",
          "headers": [],
          "role": "ignore",
          "kind": "strength"
        }
      ],
      "rows": [
        [
          "1Cr12",
          "800~900℃缓冷或约750℃快冷",
          "950~1000℃油冷",
          "700~750℃快冷",
          "≤200",
          "≥390",
          "≥590",
          "≥25",
          "≥55",
          "≥118",
          "≥170",
          "",
          ""
        ],
        [
          "1Cr13",
          "800~900℃缓冷或约750℃快冷",
          "950~1000℃油冷",
          "700~750℃快冷",
          "≤200",
          "≥345",
          "≥540",
          "≥25",
          "≥55",
          "≥78",
          "≥159",
          "",
          ""
        ],
        [
          "0Cr13",
          "800~900℃缓冷或约750℃快冷",
          "950~1000℃油冷",
          "700~750℃快冷",
          "≤183",
          "≥345",
          "≥490",
          "≥24",
          "≥60",
          "—",
          "—",
          "",
          ""
        ],
        [
          "Y1Cr13",
          "800~900℃缓冷或约750℃快冷",
          "950~1000℃油冷",
          "700~750℃快冷",
          "≤200",
          "≥345",
          "≥510",
          "≥25",
          "≥55",
          "≥78",
          "≥159",
          "",
          ""
        ],
        [
          "1Cr13Mo",
          "800~900℃缓冷或约750℃快冷",
          "970~1020℃油冷",
          "650~750℃快冷",
          "≤200",
          "≥490",
          "≥685",
          "≥20",
          "≥60",
          "≥78",
          "≥192",
          "",
          ""
        ],
        [
          "2Cr13",
          "800~900℃缓冷或约750℃快冷",
          "920~980℃油冷",
          "600~750℃快冷",
          "≤223",
          "≥440",
          "≥635",
          "≥20",
          "≥50",
          "≥63",
          "≥192",
          "",
          ""
        ],
        [
          "3Cr13",
          "800~900℃缓冷或约750℃快冷",
          "920~980℃油冷",
          "600~750℃快冷",
          "≤235",
          "≥540",
          "≥735",
          "≥12",
          "≥40",
          "≥24",
          "≥217",
          "",
          ""
        ],
        [
          "Y3Cr13",
          "800~900℃缓冷或约750℃快冷",
          "920~980℃油冷",
          "600~750℃快冷",
          "≤235",
          "≥540",
          "≥735",
          "≥12",
          "≥40",
          "≥24",
          "≥217",
          "",
          ""
        ],
        [
          "3Cr13Mo",
          "800~900℃缓冷或约750℃快冷",
          "1025~1075℃油冷",
          "200~300℃油、水、空冷",
          "≤207",
          "",
          "",
          "",
          "",
          "",
          "",
          "≥50",
          ""
        ],
        [
          "4Cr13",
          "800~900℃缓冷或约750℃快冷",
          "1050~1100℃油冷",
          "200~300℃空冷",
          "≤201",
          "",
          "",
          "",
          "",
          "",
          "",
          "≥50",
          ""
        ],
        [
          "1Cr17Ni2",
          "680~700℃高温回火空冷",
          "950~1050℃油冷",
          "275~350℃空冷",
          "≤285",
          "—",
          "≥1080",
          "≥10",
          "—",
          "≥39",
          "",
          "",
          ""
        ],
        [
          "7Cr17",
          "800~920℃缓冷",
          "1010~1070℃油冷",
          "100~180℃快冷",
          "≤255",
          "",
          "",
          "",
          "",
          "",
          "",
          "≥54",
          ""
        ],
        [
          "8Cr17",
          "800~920℃缓冷",
          "1010~1070℃油冷",
          "100~180℃快冷",
          "≤255",
          "",
          "",
          "",
          "",
          "",
          "",
          "≥56",
          ""
        ],
        [
          "9Cr18",
          "800~920℃缓冷",
          "1000~1050℃油冷",
          "200~300℃油、空冷",
          "≤255",
          "",
          "",
          "",
          "",
          "",
          "",
          "≥55",
          ""
        ],
        [
          "11Cr17",
          "800~920℃缓冷",
          "1010~1070℃油冷",
          "100~180℃快冷",
          "≤269",
          "",
          "",
          "",
          "",
          "",
          "",
          "≥58",
          ""
        ],
        [
          "Y11Cr17",
          "800~920℃缓冷",
          "1010~1070℃油冷",
          "100~180℃快冷",
          "≤269",
          "",
          "",
          "",
          "",
          "",
          "",
          "≥58",
          ""
        ],
        [
          "9Cr18Mo",
          "800~900℃缓冷",
          "1000~1050℃油冷",
          "200~300℃空冷",
          "≤269",
          "",
          "",
          "",
          "",
          "",
          "",
          "≥55",
          ""
        ],
        [
          "9Cr18MoV",
          "800~920℃缓冷",
          "1050~1075℃油冷",
          "100~200℃空冷",
          "≤269",
          "",
          "",
          "",
          "",
          "",
          "",
          "≥55",
          ""
        ]
      ],
      "headerRows": [
        [
          "牌号",
          "热处理",
          "热处理",
          "热处理",
          "退火后的硬度 (HBS)",
          "经淬回火的力学性能",
          "经淬回火的力学性能",
          "经淬回火的力学性能",
          "经淬回火的力学性能",
          "经淬回火的力学性能",
          "经淬回火的力学性能",
          "经淬回火的力学性能",
          ""
        ],
        [
          "牌号",
          "热处理",
          "热处理",
          "热处理",
          "退火后的硬度 (HBS)",
          "拉伸试验",
          "拉伸试验",
          "拉伸试验",
          "拉伸试验",
          "冲击试验",
          "硬度试验",
          "硬度试验",
          ""
        ],
        [
          "牌号",
          "热处理",
          "热处理",
          "热处理",
          "退火后的硬度 (HBS)",
          "屈服强度 σ0.2 /MPa",
          "抗拉强度 σb /MPa",
          "伸长率 δ5 (%)",
          "断面收缩率 ψ (%)",
          "冲击功 AK/J",
          "HBS",
          "HRC",
          ""
        ],
        [
          "牌号",
          "退火",
          "淬火",
          "回火",
          "退火后的硬度 (HBS)",
          "屈服强度 σ0.2 /MPa",
          "抗拉强度 σb /MPa",
          "伸长率 δ5 (%)",
          "断面收缩率 ψ (%)",
          "冲击功 AK/J",
          "HBS",
          "HRC",
          ""
        ]
      ],
      "sourceId": "jxclsj:55",
      "byteOffset": 3616727,
      "sourceFile": "jxclsj/jxclsj.ysc",
      "scenario": "不锈钢马氏体型钢的热处理制度及其"
    },
    {
      "id": "steel:80:1",
      "key": 80,
      "title": "不锈钢沉淀硬化型钢的热处理制度及其力学性能",
      "family": "不锈钢/不锈钢的热处理制度及其力学性能",
      "standard": [
        "GB/T1220-1992"
      ],
      "path": "机械工程师电子手册/机械工程材料/钢/变形钢/不锈钢/不锈钢的热处理制度及其力学性能/不锈钢沉淀硬化型钢的热处理制度及其力学性能",
      "notes": "不锈钢沉淀硬化型钢的热处理制度及其力学性能(摘自GB/T1220-1992)",
      "gradeColumn": 0,
      "fields": [
        {
          "name": "牌号",
          "unit": "",
          "semantics": "",
          "context": "",
          "headers": [
            "牌号"
          ],
          "role": "grade",
          "kind": "strength"
        },
        {
          "name": "热处理",
          "unit": "",
          "semantics": "",
          "context": "",
          "headers": [
            "热处理"
          ],
          "role": "condition",
          "kind": "strength"
        },
        {
          "name": "热处理",
          "unit": "",
          "semantics": "",
          "context": "",
          "headers": [
            "热处理"
          ],
          "role": "condition",
          "kind": "strength"
        },
        {
          "name": "屈服强度σ0.2",
          "unit": "MPa",
          "semantics": "",
          "context": "",
          "headers": [
            "拉伸试验",
            "屈服强度σ0.2/MPa"
          ],
          "role": "property",
          "kind": "strength"
        },
        {
          "name": "抗拉强度",
          "unit": "MPa",
          "semantics": "",
          "context": "",
          "headers": [
            "拉伸试验",
            "抗拉强度σb/MPa"
          ],
          "role": "property",
          "kind": "strength"
        },
        {
          "name": "伸长率δ5",
          "unit": "%",
          "semantics": "",
          "context": "",
          "headers": [
            "拉伸试验",
            "伸长率δ5(%)"
          ],
          "role": "property",
          "kind": "strength"
        },
        {
          "name": "断面收缩率",
          "unit": "%",
          "semantics": "",
          "context": "",
          "headers": [
            "拉伸试验",
            "断面收缩率ψ(%)"
          ],
          "role": "property",
          "kind": "strength"
        },
        {
          "name": "硬度HBS",
          "unit": "HBS",
          "semantics": "",
          "context": "",
          "headers": [
            "硬度试验",
            "布氏硬度HBS"
          ],
          "role": "property",
          "kind": "strength"
        },
        {
          "name": "硬度HRC",
          "unit": "HRC",
          "semantics": "",
          "context": "",
          "headers": [
            "硬度试验",
            "洛氏硬度HRC"
          ],
          "role": "property",
          "kind": "strength"
        }
      ],
      "rows": [
        [
          "0Cr17Ni4Cu4Nb",
          "固溶",
          "1020~1060℃快冷",
          "—",
          "—",
          "—",
          "—",
          "≤363",
          "≤38"
        ],
        [
          "0Cr17Ni4Cu4Nb",
          "480℃时效",
          "经固溶处理后，470~490℃空冷",
          "≥1180",
          "≥1310",
          "≥10",
          "≥40",
          "≥375",
          "≥40"
        ],
        [
          "0Cr17Ni4Cu4Nb",
          "550℃时效",
          "经固溶处理后，540~560℃空冷",
          "≥1000",
          "≥1060",
          "≥12",
          "≥45",
          "≥331",
          "≥35"
        ],
        [
          "0Cr17Ni4Cu4Nb",
          "580℃时效",
          "经固溶处理后，570~590℃空冷",
          "≥865",
          "≥1000",
          "≥13",
          "≥45",
          "≥302",
          "≥31"
        ],
        [
          "0Cr17Ni4Cu4Nb",
          "620℃时效",
          "经固溶处理后，610~630℃空冷",
          "≥725",
          "≥930",
          "≥16",
          "≥50",
          "≥277",
          "≥28"
        ],
        [
          "0Cr17Ni7Al",
          "固溶",
          "1000~1100℃快冷",
          "≤380",
          "≤1030",
          "≥20",
          "—",
          "≤229",
          "—"
        ],
        [
          "0Cr17Ni7Al",
          "565℃时效",
          "经固溶处理后，于760±15℃保持90min，在1h内冷却到15℃以上，保持30min，再加热到565±10℃保持90min",
          "≥960",
          "≥1140",
          "≥5",
          "≥25",
          "≥363",
          "—"
        ],
        [
          "0Cr17Ni7Al",
          "510℃时效",
          "经固溶处理后，955±10℃保持10min，空冷到室温，在24h以内冷却到-73±6℃，保持8h，再加热到510℃±10℃保持600min后空冷",
          "≥1030",
          "≥1230",
          "≥4",
          "≥10",
          "≥388",
          "—"
        ],
        [
          "0Cr15Ni7Mo2Al",
          "固溶",
          "1000~1100℃快冷",
          "—",
          "—",
          "—",
          "—",
          "≤269",
          "—"
        ],
        [
          "0Cr15Ni7Mo2Al",
          "565℃时效",
          "经固溶处理后，于760±15℃保持90min，在1h内冷却到15℃以上，保持30min，再加热到565±10℃保持90min空冷",
          "≥1100",
          "≥1210",
          "≥7",
          "≥25",
          "≥375",
          "—"
        ],
        [
          "0Cr15Ni7Mo2Al",
          "510℃时效",
          "经固溶处理后，955±10℃保持10min，空冷到室温，在24h以内冷却到-73±6℃，保持8h，再加热到510℃±10℃保持60min后空冷",
          "≥1210",
          "≥1320",
          "≥6",
          "≥20",
          "≥388",
          "—"
        ]
      ],
      "headerRows": [
        [
          "牌号",
          "热处理",
          "热处理",
          "拉伸试验",
          "拉伸试验",
          "拉伸试验",
          "拉伸试验",
          "硬度试验",
          "硬度试验"
        ],
        [
          "牌号",
          "热处理",
          "热处理",
          "屈服强度 σ0.2/MPa",
          "抗拉强度 σb/MPa",
          "伸长率 δ5 (%)",
          "断面收缩率 ψ(%)",
          "布氏硬度 HBS",
          "洛氏硬度 HRC"
        ]
      ],
      "sourceId": "jxclsj:40",
      "byteOffset": 2517627,
      "sourceFile": "jxclsj/jxclsj.ysc",
      "scenario": "不锈钢沉淀硬化型钢的热处理制度及其"
    },
    {
      "id": "steel:82:1",
      "key": 82,
      "title": "不锈钢的高温力学性能",
      "family": "不锈钢/不锈钢的其他性能",
      "standard": [],
      "path": "机械工程师电子手册/机械工程材料/钢/变形钢/不锈钢/不锈钢的其他性能/不锈钢的高温力学性能",
      "notes": "不锈钢的高温力学性能 奥氏体型钢 奥氏体-铁素体型钢 铁素体型钢 马氏体型钢 沉淀硬化型钢",
      "gradeColumn": 0,
      "fields": [
        {
          "name": "牌号",
          "unit": "",
          "semantics": "",
          "context": "",
          "headers": [
            "牌号"
          ],
          "role": "grade",
          "kind": "strength"
        },
        {
          "name": "热处理制度",
          "unit": "",
          "semantics": "",
          "context": "",
          "headers": [
            "热处理制度"
          ],
          "role": "condition",
          "kind": "strength"
        },
        {
          "name": "试验温度/℃",
          "unit": "℃",
          "semantics": "",
          "context": "",
          "headers": [
            "试验温度/℃"
          ],
          "role": "condition",
          "kind": "strength"
        },
        {
          "name": "抗拉强度",
          "unit": "MPa",
          "semantics": "",
          "context": "",
          "headers": [
            "抗拉强度σb/MPa"
          ],
          "role": "property",
          "kind": "strength"
        },
        {
          "name": "屈服点",
          "unit": "MPa",
          "semantics": "",
          "context": "",
          "headers": [
            "屈服点σs/MPa"
          ],
          "role": "property",
          "kind": "strength"
        },
        {
          "name": "伸长率",
          "unit": "%",
          "semantics": "",
          "context": "",
          "headers": [
            "伸长率δs(%)"
          ],
          "role": "property",
          "kind": "strength"
        },
        {
          "name": "断面收缩率",
          "unit": "%",
          "semantics": "",
          "context": "",
          "headers": [
            "断面收缩率ψ(%)"
          ],
          "role": "property",
          "kind": "strength"
        },
        {
          "name": "冲击韧性σku",
          "unit": "J/cm²",
          "semantics": "",
          "context": "",
          "headers": [
            "冲击韧性σku/J·cm^-2"
          ],
          "role": "property",
          "kind": "strength"
        }
      ],
      "rows": [
        [
          "1Cr18Mn8Ni5 (2.5m厚板材)",
          "1075℃空冷",
          "200",
          "560",
          "—",
          "49",
          "—",
          "—"
        ],
        [
          "1Cr18Mn8Ni5 (2.5m厚板材)",
          "1075℃空冷",
          "300",
          "560",
          "—",
          "49",
          "—",
          "—"
        ],
        [
          "1Cr18Mn8Ni5 (2.5m厚板材)",
          "1075℃空冷",
          "400",
          "530",
          "—",
          "47",
          "—",
          "—"
        ],
        [
          "1Cr18Mn8Ni5 (2.5m厚板材)",
          "1075℃空冷",
          "500",
          "480",
          "—",
          "45.5",
          "—",
          "—"
        ],
        [
          "1Cr18Mn8Ni5 (2.5m厚板材)",
          "1075℃空冷",
          "600",
          "430",
          "—",
          "37",
          "—",
          "—"
        ],
        [
          "1Cr18Mn8Ni5 (2.5m厚板材)",
          "1075℃空冷",
          "750",
          "250",
          "—",
          "60.5",
          "—",
          "—"
        ],
        [
          "1Cr18Ni9",
          "1150℃水冷",
          "650",
          "380",
          "98",
          "33",
          "40",
          "—"
        ],
        [
          "1Cr18Ni9",
          "1150℃水冷",
          "760",
          "210",
          "98",
          "17",
          "18",
          "—"
        ],
        [
          "1Cr18Ni9",
          "1150℃水冷",
          "870",
          "135",
          "69",
          "19",
          "27",
          "—"
        ],
        [
          "1Cr18Ni9",
          "1150℃水冷",
          "900",
          "82",
          "—",
          "34",
          "61",
          "—"
        ],
        [
          "1Cr18Ni9",
          "1150℃水冷",
          "1000",
          "43",
          "—",
          "38.3",
          "66.8",
          "—"
        ],
        [
          "1Cr18Ni9",
          "1150℃水冷",
          "1100",
          "28",
          "—",
          "57.5",
          "74",
          "—"
        ],
        [
          "0Cr19Ni9",
          "1050℃水冷",
          "400",
          "410",
          "108",
          "45",
          "69",
          "—"
        ],
        [
          "0Cr19Ni9",
          "1050℃水冷",
          "480",
          "385",
          "98",
          "45",
          "69",
          "—"
        ],
        [
          "0Cr19Ni9",
          "1050℃水冷",
          "600",
          "335",
          "82",
          "39",
          "58",
          "—"
        ],
        [
          "0Cr19Ni9",
          "1050℃水冷",
          "700",
          "235",
          "74",
          "35",
          "36",
          "—"
        ],
        [
          "0Cr19Ni9",
          "1050℃水冷",
          "800",
          "145",
          "69",
          "30",
          "28",
          "—"
        ],
        [
          "00Cr19Ni11",
          "1050℃水冷",
          "200",
          "410",
          "118",
          "52",
          "75",
          "—"
        ],
        [
          "00Cr19Ni11",
          "1050℃水冷",
          "426",
          "390",
          "96",
          "48",
          "68",
          "—"
        ],
        [
          "00Cr19Ni11",
          "1050℃水冷",
          "538",
          "355",
          "32",
          "45",
          "67",
          "—"
        ],
        [
          "0Cr18Ni12Mo2Ti",
          "1040℃水冷",
          "2.0",
          "590",
          "σ0.2 225",
          "65",
          "75",
          "255"
        ],
        [
          "0Cr18Ni12Mo2Ti",
          "1040℃水冷",
          "200",
          "450",
          "σ0.2 175",
          "38",
          "68",
          "—"
        ],
        [
          "0Cr18Ni12Mo2Ti",
          "1040℃水冷",
          "400",
          "450",
          "σ0.2 175",
          "32",
          "61",
          "355"
        ],
        [
          "0Cr18Ni12Mo2Ti",
          "1040℃水冷",
          "500",
          "430",
          "σ0.2 128",
          "40",
          "62",
          "355"
        ],
        [
          "0Cr18Ni12Mo2Ti",
          "1040℃水冷",
          "600",
          "390",
          "σ0.2 118",
          "35",
          "62",
          "355"
        ],
        [
          "0Cr18Ni12Mo2Ti",
          "1040℃水冷",
          "700",
          "305",
          "σ0.2 118",
          "47",
          "47",
          "325"
        ],
        [
          "00Cr18Ni14Mo2Cu2",
          "1100℃ 20分钟 水冷",
          "800",
          "225",
          "—",
          "22.0",
          "24.2",
          "—"
        ],
        [
          "00Cr18Ni14Mo2Cu2",
          "1100℃ 20分钟 水冷",
          "900",
          "138",
          "—",
          "27.5",
          "31.0",
          "—"
        ],
        [
          "00Cr18Ni14Mo2Cu2",
          "1100℃ 20分钟 水冷",
          "1000",
          "86",
          "—",
          "55.2",
          "49.0",
          "—"
        ],
        [
          "00Cr18Ni14Mo2Cu2",
          "1100℃ 20分钟 水冷",
          "1100",
          "52",
          "—",
          "67.2",
          "61.7",
          "—"
        ],
        [
          "00Cr18Ni14Mo2Cu2",
          "1100℃ 20分钟 水冷",
          "1150",
          "48",
          "—",
          "65.2",
          "58.5",
          "—"
        ],
        [
          "00Cr18Ni14Mo2Cu2",
          "1100℃ 20分钟 水冷",
          "1200",
          "36",
          "—",
          "67.0",
          "71.2",
          "—"
        ],
        [
          "00Cr19Ni13Mo3",
          "1050~1100℃ 水冷",
          "800",
          "277",
          "—",
          "43.5",
          "86.1",
          "—"
        ],
        [
          "00Cr19Ni13Mo3",
          "1050~1100℃ 水冷",
          "900",
          "130",
          "—",
          "94.1",
          "88.5",
          "—"
        ],
        [
          "00Cr19Ni13Mo3",
          "1050~1100℃ 水冷",
          "1000",
          "79",
          "—",
          "68.5",
          "76.0",
          "—"
        ],
        [
          "00Cr19Ni13Mo3",
          "1050~1100℃ 水冷",
          "1100",
          "47",
          "—",
          "71.4",
          "63.7",
          "—"
        ],
        [
          "00Cr19Ni13Mo3",
          "1050~1100℃ 水冷",
          "1200",
          "29",
          "—",
          "59.2",
          "—",
          "—"
        ],
        [
          "1Cr18Ni9Ti",
          "1050℃水冷",
          "300",
          "450",
          "σ0.2 195",
          "31",
          "65",
          "—"
        ],
        [
          "1Cr18Ni9Ti",
          "1050℃水冷",
          "400",
          "440",
          "σ0.2 175",
          "31",
          "65",
          "—"
        ],
        [
          "1Cr18Ni9Ti",
          "1050℃水冷",
          "500",
          "440",
          "σ0.2 175",
          "29",
          "65",
          "—"
        ],
        [
          "1Cr18Ni9Ti",
          "1050℃水冷",
          "600",
          "390",
          "σ0.2 175",
          "25",
          "61",
          "—"
        ],
        [
          "1Cr18Ni9Ti",
          "1050℃水冷",
          "700",
          "275",
          "σ0.2 155",
          "26",
          "59",
          "—"
        ],
        [
          "1Cr18Ni9Ti",
          "1050℃水冷",
          "800",
          "175",
          "σ0.2 98",
          "35",
          "69",
          "—"
        ],
        [
          "0Cr18Ni11Nb",
          "1050℃水冷",
          "20",
          "560~635",
          "σ0.2 235~275",
          "53~61",
          "63~69",
          "205~275"
        ],
        [
          "0Cr18Ni11Nb",
          "1050℃水冷",
          "500",
          "390~430",
          "σ0.2 145~215",
          "28~36",
          "56~66",
          "235~285"
        ],
        [
          "0Cr18Ni11Nb",
          "1050℃水冷",
          "600",
          "365~385",
          "σ0.2 135~185",
          "28~34",
          "54~65",
          "245~305"
        ],
        [
          "0Cr18Ni11Nb",
          "1050℃水冷",
          "650",
          "305~365",
          "σ0.2 118~165",
          "31~38",
          "54~61",
          "235~315"
        ],
        [
          "0Cr18Ni11Nb",
          "1050℃水冷",
          "700",
          "245~305",
          "—",
          "31~42",
          "44~60",
          "245~295"
        ]
      ],
      "headerRows": [
        [
          "牌号",
          "热处理制度",
          "试验温度 /℃",
          "抗拉强度 σb/MPa",
          "屈服点 σs/MPa",
          "伸长率 δs(%)",
          "断面收缩率 ψ(%)",
          "冲击韧性 σku/J·cm^-2"
        ]
      ],
      "sourceId": "jxclsj:41",
      "byteOffset": 2555337,
      "sourceFile": "jxclsj/jxclsj.ysc",
      "scenario": "不锈钢的高温"
    },
    {
      "id": "steel:82:2",
      "key": 82,
      "title": "不锈钢的高温力学性能",
      "family": "不锈钢/不锈钢的其他性能",
      "standard": [],
      "path": "机械工程师电子手册/机械工程材料/钢/变形钢/不锈钢/不锈钢的其他性能/不锈钢的高温力学性能",
      "notes": "不锈钢的高温力学性能 奥氏体型钢 奥氏体-铁素体型钢 铁素体型钢 马氏体型钢 沉淀硬化型钢",
      "gradeColumn": 0,
      "fields": [
        {
          "name": "牌号",
          "unit": "",
          "semantics": "",
          "context": "",
          "headers": [
            "牌号"
          ],
          "role": "grade",
          "kind": "strength"
        },
        {
          "name": "热处理制度",
          "unit": "",
          "semantics": "",
          "context": "",
          "headers": [
            "热处理制度"
          ],
          "role": "condition",
          "kind": "strength"
        },
        {
          "name": "试验温度/℃",
          "unit": "℃",
          "semantics": "",
          "context": "",
          "headers": [
            "试验温度/℃"
          ],
          "role": "condition",
          "kind": "strength"
        },
        {
          "name": "抗拉强度",
          "unit": "MPa",
          "semantics": "",
          "context": "",
          "headers": [
            "抗拉强度σb/MPa"
          ],
          "role": "property",
          "kind": "strength"
        },
        {
          "name": "屈服点",
          "unit": "MPa",
          "semantics": "",
          "context": "",
          "headers": [
            "屈服点σs/MPa"
          ],
          "role": "property",
          "kind": "strength"
        },
        {
          "name": "伸长率",
          "unit": "%",
          "semantics": "",
          "context": "",
          "headers": [
            "伸长率δs(%)"
          ],
          "role": "property",
          "kind": "strength"
        },
        {
          "name": "断面收缩率",
          "unit": "%",
          "semantics": "",
          "context": "",
          "headers": [
            "断面收缩率ψ(%)"
          ],
          "role": "property",
          "kind": "strength"
        },
        {
          "name": "冲击韧性σku",
          "unit": "J/cm²",
          "semantics": "",
          "context": "",
          "headers": [
            "冲击韧性σku/J·cm^-2"
          ],
          "role": "property",
          "kind": "strength"
        }
      ],
      "rows": [
        [
          "0Cr26Ni5Mo2",
          "950~1000℃水冷",
          "50",
          "—",
          "≥440(45)",
          "—",
          "—",
          "—"
        ],
        [
          "0Cr26Ni5Mo2",
          "950~1000℃水冷",
          "100",
          "—",
          "≥420(43)",
          "—",
          "—",
          "—"
        ],
        [
          "0Cr26Ni5Mo2",
          "950~1000℃水冷",
          "200",
          "—",
          "≥410(43)",
          "—",
          "—",
          "—"
        ],
        [
          "0Cr26Ni5Mo2",
          "950~1000℃水冷",
          "300",
          "—",
          "≥375(38)",
          "—",
          "—",
          "—"
        ],
        [
          "0Cr18Ni11Si4AlTi",
          "950~1050℃水冷 (棒材)",
          "300",
          "630",
          "σ0.2 390",
          "δ10 28",
          "57",
          "—"
        ],
        [
          "0Cr18Ni11Si4AlTi",
          "950~1050℃水冷 (棒材)",
          "400",
          "610",
          "σ0.2 345",
          "δ10 26",
          "56",
          "—"
        ],
        [
          "0Cr18Ni11Si4AlTi",
          "冷轧态 (板材)",
          "300",
          "735",
          "σ0.2 635",
          "δ10 11",
          "—",
          "—"
        ],
        [
          "0Cr18Ni11Si4AlTi",
          "冷轧态 (板材)",
          "350",
          "725",
          "σ0.2 630",
          "δ10 11",
          "—",
          "—"
        ],
        [
          "0Cr18Ni11Si4AlTi",
          "冷轧态 (板材)",
          "400",
          "715",
          "σ0.2 630",
          "δ10 11",
          "—",
          "—"
        ],
        [
          "00Cr18Ni5Mo3Si2",
          "950~1050℃水冷",
          "100",
          "—",
          "355",
          "—",
          "—",
          "—"
        ],
        [
          "00Cr18Ni5Mo3Si2",
          "950~1050℃水冷",
          "200",
          "—",
          "295",
          "—",
          "—",
          "—"
        ],
        [
          "00Cr18Ni5Mo3Si2",
          "950~1050℃水冷",
          "300",
          "—",
          "275",
          "—",
          "—",
          "—"
        ],
        [
          "00Cr18Ni5Mo3Si2",
          "950~1050℃水冷",
          "400",
          "—",
          "255",
          "—",
          "—",
          "—"
        ]
      ],
      "headerRows": [
        [
          "牌号",
          "热处理制度",
          "试验温度 /℃",
          "抗拉强度 σb/MPa",
          "屈服点 σs/MPa",
          "伸长率 δs(%)",
          "断面收缩率 ψ(%)",
          "冲击韧性 σku/J·cm^-2"
        ]
      ],
      "sourceId": "jxclsj:41",
      "byteOffset": 2555337,
      "sourceFile": "jxclsj/jxclsj.ysc",
      "scenario": "不锈钢的高温"
    },
    {
      "id": "steel:82:3",
      "key": 82,
      "title": "不锈钢的高温力学性能",
      "family": "不锈钢/不锈钢的其他性能",
      "standard": [],
      "path": "机械工程师电子手册/机械工程材料/钢/变形钢/不锈钢/不锈钢的其他性能/不锈钢的高温力学性能",
      "notes": "不锈钢的高温力学性能 奥氏体型钢 奥氏体-铁素体型钢 铁素体型钢 马氏体型钢 沉淀硬化型钢",
      "gradeColumn": 0,
      "fields": [
        {
          "name": "牌号",
          "unit": "",
          "semantics": "",
          "context": "",
          "headers": [
            "牌号"
          ],
          "role": "grade",
          "kind": "strength"
        },
        {
          "name": "热处理制度",
          "unit": "",
          "semantics": "",
          "context": "",
          "headers": [
            "热处理制度"
          ],
          "role": "condition",
          "kind": "strength"
        },
        {
          "name": "试验温度/℃",
          "unit": "℃",
          "semantics": "",
          "context": "",
          "headers": [
            "试验温度/℃"
          ],
          "role": "condition",
          "kind": "strength"
        },
        {
          "name": "抗拉强度",
          "unit": "MPa",
          "semantics": "",
          "context": "",
          "headers": [
            "抗拉强度σb/MPa"
          ],
          "role": "property",
          "kind": "strength"
        },
        {
          "name": "屈服点",
          "unit": "MPa",
          "semantics": "",
          "context": "",
          "headers": [
            "屈服点σs/MPa"
          ],
          "role": "property",
          "kind": "strength"
        },
        {
          "name": "伸长率",
          "unit": "%",
          "semantics": "",
          "context": "",
          "headers": [
            "伸长率δs(%)"
          ],
          "role": "property",
          "kind": "strength"
        },
        {
          "name": "断面收缩率",
          "unit": "%",
          "semantics": "",
          "context": "",
          "headers": [
            "断面收缩率ψ(%)"
          ],
          "role": "property",
          "kind": "strength"
        },
        {
          "name": "冲击韧性σku",
          "unit": "J/cm²",
          "semantics": "",
          "context": "",
          "headers": [
            "冲击韧性σku/J·cm^-2"
          ],
          "role": "property",
          "kind": "strength"
        }
      ],
      "rows": [
        [
          "1Cr17",
          "982℃空冷",
          "149",
          "432",
          "—",
          "34",
          "69.8",
          "—"
        ],
        [
          "1Cr17",
          "982℃空冷",
          "288",
          "407",
          "—",
          "31",
          "66.9",
          "—"
        ],
        [
          "1Cr17",
          "982℃空冷",
          "472",
          "—",
          "—",
          "34.5",
          "68.5",
          "—"
        ],
        [
          "1Cr17",
          "982℃空冷",
          "538",
          "—",
          "—",
          "31.5",
          "70.5",
          "—"
        ],
        [
          "1Cr17",
          "982℃空冷",
          "649",
          "—",
          "—",
          "49.5",
          "91.1",
          "—"
        ]
      ],
      "headerRows": [
        [
          "牌号",
          "热处理制度",
          "试验温度 /℃",
          "抗拉强度 σb/MPa",
          "屈服点 σs/MPa",
          "伸长率 δs(%)",
          "断面收缩率 ψ(%)",
          "冲击韧性 σku/J·cm^-2"
        ]
      ],
      "sourceId": "jxclsj:41",
      "byteOffset": 2555337,
      "sourceFile": "jxclsj/jxclsj.ysc",
      "scenario": "不锈钢的高温"
    },
    {
      "id": "steel:82:4",
      "key": 82,
      "title": "不锈钢的高温力学性能",
      "family": "不锈钢/不锈钢的其他性能",
      "standard": [],
      "path": "机械工程师电子手册/机械工程材料/钢/变形钢/不锈钢/不锈钢的其他性能/不锈钢的高温力学性能",
      "notes": "不锈钢的高温力学性能 奥氏体型钢 奥氏体-铁素体型钢 铁素体型钢 马氏体型钢 沉淀硬化型钢",
      "gradeColumn": 0,
      "fields": [
        {
          "name": "牌号",
          "unit": "",
          "semantics": "",
          "context": "",
          "headers": [
            "牌号"
          ],
          "role": "grade",
          "kind": "strength"
        },
        {
          "name": "热处理制度",
          "unit": "",
          "semantics": "",
          "context": "",
          "headers": [
            "热处理制度"
          ],
          "role": "condition",
          "kind": "strength"
        },
        {
          "name": "试验温度/℃",
          "unit": "℃",
          "semantics": "",
          "context": "",
          "headers": [
            "试验温度/℃"
          ],
          "role": "condition",
          "kind": "strength"
        },
        {
          "name": "抗拉强度",
          "unit": "MPa",
          "semantics": "",
          "context": "",
          "headers": [
            "抗拉强度σb/MPa"
          ],
          "role": "property",
          "kind": "strength"
        },
        {
          "name": "屈服点",
          "unit": "MPa",
          "semantics": "",
          "context": "",
          "headers": [
            "屈服点σs/MPa"
          ],
          "role": "property",
          "kind": "strength"
        },
        {
          "name": "伸长率",
          "unit": "%",
          "semantics": "",
          "context": "",
          "headers": [
            "伸长率δs(%)"
          ],
          "role": "property",
          "kind": "strength"
        },
        {
          "name": "断面收缩率",
          "unit": "%",
          "semantics": "",
          "context": "",
          "headers": [
            "断面收缩率ψ(%)"
          ],
          "role": "property",
          "kind": "strength"
        },
        {
          "name": "冲击韧性σku",
          "unit": "J/cm²",
          "semantics": "",
          "context": "",
          "headers": [
            "冲击韧性σku/J·cm^-2"
          ],
          "role": "property",
          "kind": "strength"
        }
      ],
      "rows": [
        [
          "1Cr13",
          "1030~1050℃油淬 750℃回火",
          "20",
          "600",
          "400",
          "22",
          "60",
          "108"
        ],
        [
          "1Cr13",
          "1030~1050℃油淬 750℃回火",
          "200",
          "530",
          "365",
          "16",
          "60",
          "—"
        ],
        [
          "1Cr13",
          "1030~1050℃油淬 750℃回火",
          "400",
          "490",
          "365",
          "16",
          "58",
          "195"
        ],
        [
          "1Cr13",
          "1030~1050℃油淬 750℃回火",
          "500",
          "365",
          "275",
          "18",
          "64",
          "235"
        ],
        [
          "1Cr13",
          "1030~1050℃油淬 750℃回火",
          "600",
          "225",
          "175",
          "18",
          "70",
          "215"
        ],
        [
          "2Cr13",
          "1000℃空冷 650℃回火",
          "20",
          "705",
          "510",
          "21",
          "68",
          "64~172"
        ],
        [
          "2Cr13",
          "1000℃空冷 650℃回火",
          "300",
          "544",
          "390",
          "18",
          "66",
          "118"
        ],
        [
          "2Cr13",
          "1000℃空冷 650℃回火",
          "400",
          "520",
          "397",
          "16.5",
          "58.5",
          "201"
        ],
        [
          "2Cr13",
          "1000℃空冷 650℃回火",
          "450",
          "485",
          "375",
          "17.5",
          "57",
          "235"
        ],
        [
          "2Cr13",
          "1000℃空冷 650℃回火",
          "470",
          "485",
          "410",
          "22.5",
          "71",
          "—"
        ],
        [
          "2Cr13",
          "1000℃空冷 650℃回火",
          "500",
          "430",
          "353",
          "32.5",
          "75",
          "245"
        ],
        [
          "2Cr13",
          "1000℃空冷 650℃回火",
          "550",
          "345",
          "280",
          "36.5",
          "83.5",
          "220"
        ],
        [
          "3Cr13",
          "1000℃空冷 650℃回火",
          "20",
          "940",
          "695",
          "16",
          "52",
          "49"
        ],
        [
          "3Cr13",
          "1000℃空冷 650℃回火",
          "200",
          "805",
          "655",
          "14",
          "57",
          "128"
        ],
        [
          "3Cr13",
          "1000℃空冷 650℃回火",
          "400",
          "705",
          "570",
          "12",
          "52",
          "155"
        ],
        [
          "3Cr13",
          "1000℃空冷 650℃回火",
          "500",
          "610",
          "530",
          "14",
          "54",
          "155"
        ],
        [
          "3Cr13",
          "1000℃空冷 650℃回火",
          "600",
          "450",
          "410",
          "21",
          "80",
          "155"
        ],
        [
          "1Cr17Ni2",
          "1030℃油冷 680℃空淬",
          "20",
          "940",
          "σ0.2 755",
          "17",
          "59",
          "—"
        ],
        [
          "1Cr17Ni2",
          "1030℃油冷 680℃空淬",
          "300",
          "855",
          "σ0.2 685",
          "14",
          "53",
          "—"
        ],
        [
          "1Cr17Ni2",
          "1030℃油冷 680℃空淬",
          "400",
          "785",
          "σ0.2 635",
          "13",
          "57",
          "—"
        ],
        [
          "1Cr17Ni2",
          "1030℃油冷 680℃空淬",
          "500",
          "635",
          "σ0.2 540",
          "18",
          "66",
          "—"
        ],
        [
          "1Cr17Ni2",
          "1030℃油冷 680℃空淬",
          "600",
          "355",
          "σ0.2 355",
          "29",
          "88",
          "—"
        ]
      ],
      "headerRows": [
        [
          "牌号",
          "热处理制度",
          "试验温度 /℃",
          "抗拉强度 σb/MPa",
          "屈服点 σs/MPa",
          "伸长率 δs(%)",
          "断面收缩率 ψ(%)",
          "冲击韧性 σku/J·cm^-2"
        ]
      ],
      "sourceId": "jxclsj:41",
      "byteOffset": 2555337,
      "sourceFile": "jxclsj/jxclsj.ysc",
      "scenario": "不锈钢的高温"
    },
    {
      "id": "steel:82:5",
      "key": 82,
      "title": "不锈钢的高温力学性能",
      "family": "不锈钢/不锈钢的其他性能",
      "standard": [],
      "path": "机械工程师电子手册/机械工程材料/钢/变形钢/不锈钢/不锈钢的其他性能/不锈钢的高温力学性能",
      "notes": "不锈钢的高温力学性能 奥氏体型钢 奥氏体-铁素体型钢 铁素体型钢 马氏体型钢 沉淀硬化型钢",
      "gradeColumn": 0,
      "fields": [
        {
          "name": "牌号",
          "unit": "",
          "semantics": "",
          "context": "",
          "headers": [
            "牌号"
          ],
          "role": "grade",
          "kind": "strength"
        },
        {
          "name": "热处理制度",
          "unit": "",
          "semantics": "",
          "context": "",
          "headers": [
            "热处理制度"
          ],
          "role": "condition",
          "kind": "strength"
        },
        {
          "name": "试验温度/℃",
          "unit": "℃",
          "semantics": "",
          "context": "",
          "headers": [
            "试验温度/℃"
          ],
          "role": "condition",
          "kind": "strength"
        },
        {
          "name": "抗拉强度",
          "unit": "MPa",
          "semantics": "",
          "context": "",
          "headers": [
            "抗拉强度σb/MPa"
          ],
          "role": "property",
          "kind": "strength"
        },
        {
          "name": "屈服点",
          "unit": "MPa",
          "semantics": "",
          "context": "",
          "headers": [
            "屈服点σs/MPa"
          ],
          "role": "property",
          "kind": "strength"
        },
        {
          "name": "伸长率",
          "unit": "%",
          "semantics": "",
          "context": "",
          "headers": [
            "伸长率δs(%)"
          ],
          "role": "property",
          "kind": "strength"
        },
        {
          "name": "断面收缩率",
          "unit": "%",
          "semantics": "",
          "context": "",
          "headers": [
            "断面收缩率ψ(%)"
          ],
          "role": "property",
          "kind": "strength"
        },
        {
          "name": "冲击韧性σku",
