Repository: cyx3705/2026-044

# Norma 代码组件

| 目录或文件 | 内容 |
| --- | --- |
| `Norma/` | 模块本体（权威源）。产物 `Norma.dll` 由宿主装载。 |
| `Norma/eng/` | 发布候选打包脚本（本地用；正式候选由宿主管线构建）。 |
| `Norma.Tests/` | 离线自动验证。可执行文件，全部 PASS 时退出码 0；最后一组用宿主 `ModuleHost` 装载打好的包。 |
| `Test-ProjectContract.ps1` | 只读项目合同检查：版本三处一致、模块身份、页面 owner、目录级别、失效链接、BOM、z-Publish 按字节入库。模块名从 `module.manifest.json` 推出，不用改。 |

`bin/`、`obj/` 是可重建生成物，不入库；发布候选写到根目录 `z-Publish/`。

模块引用宿主发布快照（`2026-023-HistoryVulcan/z-Publish/host`）且 `Private=false`——部署时由宿主提供，
包里不带副本。F 盘工作区里由 `vulcan.dev.start` 生成的 `Directory.Build.user.props` 把快照路径指回来。

```powershell
powershell -NoProfile -ExecutionPolicy Bypass -File .\b-Code\Test-ProjectContract.ps1 -Instantiation
```

File: b-Code/Norma/Formulas/steel.json (part 25 of 35)
      ],
      "rows": [
        [
          "ZGD270-480",
          "unit": "J/cm²",
          "semantics": "",
          "context": "",
          "headers": [
            "冲击韧性σku/J·cm^-2"
          ],
          "role": "property",
          "kind": "strength"
        }
      ],
      "rows": [
        [
          "0Cr17Ni7Al",
          "固溶后510℃时效",
          "540",
          "635",
          "—",
          "—",
          "—",
          "—"
        ],
        [
          "0Cr15Ni7Mo2Al",
          "固溶后510℃时效",
          "480",
          "1150",
          "—",
          "16",
          "—",
          "—"
        ],
        [
          "0Cr15Ni7Mo2Al",
          "固溶后510℃时效",
          "510",
          "1028",
          "—",
          "15.8",
          "—",
          "—"
        ],
        [
          "0Cr15Ni7Mo2Al",
          "固溶后510℃时效",
          "540",
          "870",
          "—",
          "21.8",
          "—",
          "—"
        ],
        [
          "0Cr15Ni7Mo2Al",
          "固溶后510℃时效",
          "600",
          "540",
          "—",
          "42.6",
          "—",
          "—"
        ],
        [
          "0Cr15Ni7Mo2Al",
          "固溶后510℃时效",
          "650",
          "360",
          "—",
          "69.0",
          "—",
          "—"
        ]
      ],
      "headerRows": [
        [
          "牌号",
          "热处理制度",
          "试验温度 /℃",
          "抗拉强度 σb/MPa",
          "屈服点 σs/MPa",
          "伸长率 δs(%)",
          "断面收缩率 ψ(%)",
          "冲击韧性 σku/J·cm^-2"
        ]
      ],
      "sourceId": "jxclsj:41",
      "byteOffset": 2555337,
      "sourceFile": "jxclsj/jxclsj.ysc",
      "scenario": "不锈钢的高温"
    },
    {
      "id": "steel:83:1",
      "key": 83,
      "title": "碳素工具钢的化学成分",
      "family": "工具钢/碳素工具钢",
      "standard": [
        "GB/T1298-1986"
      ],
      "path": "机械工程师电子手册/机械工程材料/钢/变形钢/工具钢/碳素工具钢/碳素工具钢的化学成分",
      "notes": "碳素工具钢的化学成分(摘自GB/T1298-1986)",
      "gradeColumn": 0,
      "fields": [
        {
          "name": "牌号",
          "unit": "",
          "semantics": "",
          "context": "",
          "headers": [
            "牌号"
          ],
          "role": "grade",
          "kind": "strength"
        },
        {
          "name": "C",
          "unit": "%",
          "semantics": "",
          "context": "",
          "headers": [
            "化学成分(质量分数)，%",
            "C(碳)"
          ],
          "role": "property",
          "kind": "grade"
        },
        {
          "name": "Mn",
          "unit": "%",
          "semantics": "",
          "context": "",
          "headers": [
            "化学成分(质量分数)，%",
            "Mn(锰)"
          ],
          "role": "property",
          "kind": "grade"
        },
        {
          "name": "Si",
          "unit": "%",
          "semantics": "",
          "context": "",
          "headers": [
            "化学成分(质量分数)，%",
            "Si(硅)"
          ],
          "role": "property",
          "kind": "grade"
        },
        {
          "name": "S",
          "unit": "%",
          "semantics": "",
          "context": "",
          "headers": [
            "化学成分(质量分数)，%",
            "S(硫)"
          ],
          "role": "property",
          "kind": "grade"
        },
        {
          "name": "P",
          "unit": "%",
          "semantics": "",
          "context": "",
          "headers": [
            "化学成分(质量分数)，%",
            "P(磷)"
          ],
          "role": "property",
          "kind": "grade"
        }
      ],
      "rows": [
        [
          "T7",
          "0.65~0.74",
          "≤0.40",
          "≤0.35",
          "≤0.030",
          "≤0.035"
        ],
        [
          "T8",
          "0.75~0.84",
          "≤0.40",
          "≤0.35",
          "≤0.030",
          "≤0.035"
        ],
        [
          "T8Mn",
          "0.80~0.90",
          "0.40~0.60",
          "≤0.35",
          "≤0.030",
          "≤0.035"
        ],
        [
          "T9",
          "0.85~0.94",
          "≤0.40",
          "≤0.35",
          "≤0.030",
          "≤0.035"
        ],
        [
          "T10",
          "0.95~1.04",
          "≤0.40",
          "≤0.35",
          "≤0.030",
          "≤0.035"
        ],
        [
          "T11",
          "1.05~1.14",
          "≤0.40",
          "≤0.35",
          "≤0.030",
          "≤0.035"
        ],
        [
          "T12",
          "1.15~1.24",
          "≤0.40",
          "≤0.35",
          "≤0.030",
          "≤0.035"
        ],
        [
          "T13",
          "1.25~1.35",
          "≤0.40",
          "≤0.35",
          "≤0.030",
          "≤0.035"
        ]
      ],
      "headerRows": [
        [
          "牌号",
          "化学成分(质量分数)，%",
          "化学成分(质量分数)，%",
          "化学成分(质量分数)，%",
          "化学成分(质量分数)，%",
          "化学成分(质量分数)，%"
        ],
        [
          "牌号",
          "C(碳)",
          "Mn(锰)",
          "Si(硅)",
          "S(硫)",
          "P(磷)"
        ]
      ],
      "sourceId": "jxclsj:691",
      "byteOffset": 32988078,
      "sourceFile": "jxclsj/jxclsj.ysc",
      "scenario": "碳素工具钢"
    },
    {
      "id": "steel:84:1",
      "key": 84,
      "title": "碳素工具钢的力学性能(摘自GB/T1298-1986)",
      "family": "工具钢/碳素工具钢",
      "standard": [
        "GB/T1298-1986"
      ],
      "path": "机械工程师电子手册/机械工程材料/钢/变形钢/工具钢/碳素工具钢/碳素工具钢的力学性能",
      "notes": "碳素工具钢的力学性能(摘自GB/T1298-1986)",
      "gradeColumn": 0,
      "fields": [
        {
          "name": "牌号",
          "unit": "",
          "semantics": "",
          "context": "",
          "headers": [
            "牌号"
          ],
          "role": "grade",
          "kind": "strength"
        },
        {
          "name": "硬度HBS",
          "unit": "HBS",
          "semantics": "",
          "context": "退火后钢的",
          "headers": [
            "退火后钢的硬度(HBS)"
          ],
          "role": "property",
          "kind": "strength"
        },
        {
          "name": "淬火后钢的硬度；淬火温度/℃及冷却剂",
          "unit": "℃",
          "semantics": "",
          "context": "",
          "headers": [
            "淬火后钢的硬度",
            "淬火温度/℃及冷却剂"
          ],
          "role": "condition",
          "kind": "strength"
        },
        {
          "name": "硬度HRC",
          "unit": "HRC",
          "semantics": "",
          "context": "HRC；淬火后钢的",
          "headers": [
            "淬火后钢的硬度",
            "HRC"
          ],
          "role": "property",
          "kind": "strength"
        }
      ],
      "rows": [
        [
          "T7",
          "≤187",
          "800~820水",
          "≥62"
        ],
        [
          "T8",
          "≤187",
          "780~800水",
          "≥62"
        ],
        [
          "T8Mn",
          "≤187",
          "780~800水",
          "≥62"
        ],
        [
          "T9",
          "≤192",
          "760~780水",
          "≥62"
        ],
        [
          "T10",
          "≤197",
          "760~780水",
          "≥62"
        ],
        [
          "T11",
          "≤207",
          "760~780水",
          "≥62"
        ],
        [
          "T12",
          "≤207",
          "760~780水",
          "≥62"
        ],
        [
          "T13",
          "≤217",
          "760~780水",
          "≥62"
        ]
      ],
      "headerRows": [
        [
          "牌号",
          "退火后钢的硬度 (HBS)",
          "淬火后钢的硬度",
          "淬火后钢的硬度"
        ],
        [
          "牌号",
          "退火后钢的硬度 (HBS)",
          "淬火温度/℃及冷却剂",
          "HRC"
        ]
      ],
      "sourceId": "jxclsj:692",
      "byteOffset": 33007094,
      "sourceFile": "jxclsj/jxclsj.ysc",
      "scenario": "碳素工具钢"
    },
    {
      "id": "steel:85:1",
      "key": 85,
      "title": "高速工具钢牌号及化学成分",
      "family": "工具钢/高速工具钢",
      "standard": [],
      "path": "机械工程师电子手册/机械工程材料/钢/变形钢/工具钢/高速工具钢/高速工具钢牌号及化学成分",
      "notes": "高速工具钢牌号及化学成分 通用型高速钢 高生产率高速钢 高生产率超硬型高速钢",
      "gradeColumn": 1,
      "fields": [
        {
          "name": "标准号及牌号(简写代号)",
          "unit": "",
          "semantics": "",
          "context": "",
          "headers": [
            "标准号及牌号(简写代号)"
          ],
          "role": "condition",
          "kind": "strength"
        },
        {
          "name": "标准号及牌号(简写代号)",
          "unit": "",
          "semantics": "",
          "context": "",
          "headers": [
            "标准号及牌号(简写代号)"
          ],
          "role": "grade",
          "kind": "strength"
        },
        {
          "name": "C",
          "unit": "%",
          "semantics": "",
          "context": "",
          "headers": [
            "化学成分(质量分数)，%",
            "C(碳)"
          ],
          "role": "property",
          "kind": "grade"
        },
        {
          "name": "W",
          "unit": "%",
          "semantics": "",
          "context": "",
          "headers": [
            "化学成分(质量分数)，%",
            "W(钨)"
          ],
          "role": "property",
          "kind": "grade"
        },
        {
          "name": "Mo",
          "unit": "%",
          "semantics": "",
          "context": "",
          "headers": [
            "化学成分(质量分数)，%",
            "Mo(钼)"
          ],
          "role": "property",
          "kind": "grade"
        },
        {
          "name": "Cr",
          "unit": "%",
          "semantics": "",
          "context": "",
          "headers": [
            "化学成分(质量分数)，%",
            "Cr(铬)"
          ],
          "role": "property",
          "kind": "grade"
        },
        {
          "name": "V",
          "unit": "%",
          "semantics": "",
          "context": "",
          "headers": [
            "化学成分(质量分数)，%",
            "V(钒)"
          ],
          "role": "property",
          "kind": "grade"
        },
        {
          "name": "Si",
          "unit": "%",
          "semantics": "",
          "context": "",
          "headers": [
            "化学成分(质量分数)，%",
            "Si(硅)"
          ],
          "role": "property",
          "kind": "grade"
        },
        {
          "name": "Mn",
          "unit": "%",
          "semantics": "",
          "context": "",
          "headers": [
            "化学成分(质量分数)，%",
            "Mn(锰)"
          ],
          "role": "property",
          "kind": "grade"
        },
        {
          "name": "S",
          "unit": "%",
          "semantics": "",
          "context": "",
          "headers": [
            "化学成分(质量分数)，%",
            "S(硫)"
          ],
          "role": "property",
          "kind": "grade"
        },
        {
          "name": "P",
          "unit": "%",
          "semantics": "",
          "context": "",
          "headers": [
            "化学成分(质量分数)，%",
            "P(磷)"
          ],
          "role": "property",
          "kind": "grade"
        },
        {
          "name": "RE",
          "unit": "%",
          "semantics": "",
          "context": "",
          "headers": [
            "化学成分(质量分数)，%",
            "RE"
          ],
          "role": "property",
          "kind": "grade"
        }
      ],
      "rows": [
        [
          "GB/T9941-1988 GB/T9942-1988 GB/T9943-1988",
          "W18Cr4V (18-4-1)",
          "0.70~0.80",
          "17.5~19.0",
          "≤0.30",
          "3.80~4.40",
          "1.00~1.40",
          "0.20~0.40",
          "0.10~0.40",
          "≤0.03",
          "≤0.03",
          "—"
        ],
        [
          "GB/T9941-1988 GB/T9942-1988 GB/T9943-1988",
          "W9Mo3Cr4V (9-3-4-1)",
          "0.77~0.87",
          "8.50~9.50",
          "2.70~3.30",
          "3.80~4.40",
          "1.30~1.70",
          "0.20~0.40",
          "0.20~0.40",
          "≤0.03",
          "≤0.03",
          "—"
        ],
        [
          "GB/T9941-1988 GB/T9942-1988 GB/T9943-1988",
          "W6Mo5Cr4V2 (6-5-4-2)",
          "0.80~0.90",
          "5.50~6.75",
          "4.50~5.50",
          "3.80~4.40",
          "1.75~2.20",
          "0.20~0.45",
          "0.15~0.40",
          "≤0.03",
          "≤0.03",
          "—"
        ],
        [
          "GB/T9943-1988",
          "CW6Mo5Cr4V2 (高碳6-5-4-2)",
          "0.95~1.05",
          "5.50~6.75",
          "4.50~5.50",
          "3.80~4.40",
          "1.75~2.20",
          "0.20~0.45",
          "0.15~0.40",
          "≤0.03",
          "≤0.03",
          "—"
        ],
        [
          "GB/T9943-1988",
          "W2Mo9Cr4V2 (2-9-4-2)",
          "0.97~1.05",
          "1.40~2.10",
          "8.20~9.20",
          "3.50~4.00",
          "1.75~2.25",
          "0.20~0.55",
          "0.15~0.40",
          "≤0.03",
          "≤0.03",
          "—"
        ],
        [
          "YB/T2-1980",
          "9W18Cr4V (高碳18-4-1)",
          "0.90~1.00",
          "17.5~19.0",
          "≤0.30",
          "3.80~4.40",
          "1.00~1.40",
          "≤0.40",
          "≤0.40",
          "≤0.03",
          "≤0.03",
          "—"
        ],
        [
          "YB/T2-1980",
          "W14Cr4VMnRE",
          "0.80~0.90",
          "13.2~15.0",
          "≤0.30",
          "3.50~4.00",
          "1.40~1.70",
          "≤0.50",
          "0.35~0.55",
          "≤0.03",
          "≤0.03",
          "0.07"
        ],
        [
          "YB/T2-1980",
          "W12Cr4V4Mo (12-4-4-1)",
          "1.20~1.40",
          "11.5~13.0",
          "0.90~1.20",
          "3.80~4.40",
          "3.80~4.40",
          "≤0.40",
          "≤0.40",
          "≤0.03",
          "≤0.03",
          "—"
        ]
      ],
      "headerRows": [
        [
          "标准号及牌号 (简写代号)",
          "标准号及牌号 (简写代号)",
          "化学成分(质量分数)，%",
          "化学成分(质量分数)，%",
          "化学成分(质量分数)，%",
          "化学成分(质量分数)，%",
          "化学成分(质量分数)，%",
          "化学成分(质量分数)，%",
          "化学成分(质量分数)，%",
          "化学成分(质量分数)，%",
          "化学成分(质量分数)，%",
          "化学成分(质量分数)，%"
        ],
        [
          "标准号及牌号 (简写代号)",
          "标准号及牌号 (简写代号)",
          "C(碳)",
          "W(钨)",
          "Mo(钼)",
          "Cr(铬)",
          "V(钒)",
          "Si(硅)",
          "Mn(锰)",
          "S(硫)",
          "P(磷)",
          "RE"
        ]
      ],
      "sourceId": "jxclsj:205",
      "byteOffset": 9619624,
      "sourceFile": "jxclsj/jxclsj.ysc",
      "scenario": "高速工具钢"
    },
    {
      "id": "steel:85:2",
      "key": 85,
      "title": "高速工具钢牌号及化学成分",
      "family": "工具钢/高速工具钢",
      "standard": [],
      "path": "机械工程师电子手册/机械工程材料/钢/变形钢/工具钢/高速工具钢/高速工具钢牌号及化学成分",
      "notes": "高速工具钢牌号及化学成分 通用型高速钢 高生产率高速钢 高生产率超硬型高速钢",
      "gradeColumn": 1,
      "fields": [
        {
          "name": "标准号及牌号(简写代号)",
          "unit": "",
          "semantics": "",
          "context": "",
          "headers": [
            "标准号及牌号(简写代号)"
          ],
          "role": "condition",
          "kind": "strength"
        },
        {
          "name": "标准号及牌号(简写代号)",
          "unit": "",
          "semantics": "",
          "context": "",
          "headers": [
            "标准号及牌号(简写代号)"
          ],
          "role": "grade",
          "kind": "strength"
        },
        {
          "name": "C",
          "unit": "%",
          "semantics": "",
          "context": "",
          "headers": [
            "化学成分(质量分数)，%",
            "C(碳)"
          ],
          "role": "property",
          "kind": "grade"
        },
        {
          "name": "W",
          "unit": "%",
          "semantics": "",
          "context": "",
          "headers": [
            "化学成分(质量分数)，%",
            "W(钨)"
          ],
          "role": "property",
          "kind": "grade"
        },
        {
          "name": "Mo",
          "unit": "%",
          "semantics": "",
          "context": "",
          "headers": [
            "化学成分(质量分数)，%",
            "Mo(钼)"
          ],
          "role": "property",
          "kind": "grade"
        },
        {
          "name": "Cr",
          "unit": "%",
          "semantics": "",
          "context": "",
          "headers": [
            "化学成分(质量分数)，%",
            "Cr(铬)"
          ],
          "role": "property",
          "kind": "grade"
        },
        {
          "name": "V",
          "unit": "%",
          "semantics": "",
          "context": "",
          "headers": [
            "化学成分(质量分数)，%",
            "V(钒)"
          ],
          "role": "property",
          "kind": "grade"
        },
        {
          "name": "Co",
          "unit": "%",
          "semantics": "",
          "context": "",
          "headers": [
            "化学成分(质量分数)，%",
            "Co(钴)"
          ],
          "role": "property",
          "kind": "grade"
        },
        {
          "name": "Si",
          "unit": "%",
          "semantics": "",
          "context": "",
          "headers": [
            "化学成分(质量分数)，%",
            "Si(硅)"
          ],
          "role": "property",
          "kind": "grade"
        },
        {
          "name": "Mn",
          "unit": "%",
          "semantics": "",
          "context": "",
          "headers": [
            "化学成分(质量分数)，%",
            "Mn(锰)"
          ],
          "role": "property",
          "kind": "grade"
        },
        {
          "name": "S",
          "unit": "%",
          "semantics": "",
          "context": "",
          "headers": [
            "化学成分(质量分数)，%",
            "S(硫)"
          ],
          "role": "property",
          "kind": "grade"
        },
        {
          "name": "P",
          "unit": "%",
          "semantics": "",
          "context": "",
          "headers": [
            "化学成分(质量分数)，%",
            "P(磷)"
          ],
          "role": "property",
          "kind": "grade"
        }
      ],
      "rows": [
        [
          "GB/T9943-1988",
          "W6Mo5Cr4V3 (6-5-4-3)",
          "1.00~1.10",
          "5.00~6.75",
          "4.75~6.75",
          "3.75~4.50",
          "2.25~2.75",
          "—",
          "0.20~0.45",
          "0.15~0.40",
          "≤0.03",
          "≤0.03"
        ],
        [
          "GB/T9943-1988",
          "CW6Mo5Cr4V3 (高碳6-5-4-3)",
          "1.15~1.25",
          "5.00~6.75",
          "4.75~6.75",
          "3.75~4.50",
          "2.75~3.25",
          "—",
          "0.20~0.45",
          "0.15~0.40",
          "≤0.03",
          "≤0.03"
        ],
        [
          "GB/T9943-1988",
          "W6Mo5Cr4V2Co5 (6-5-4-2-5)",
          "0.80~0.90",
          "5.50~6.50",
          "4.50~5.50",
          "3.75~4.50",
          "1.75~2.25",
          "4.50~5.50",
          "0.20~0.45",
          "0.15~0.40",
          "≤0.03",
          "≤0.03"
        ],
        [
          "GB/T9943-1988",
          "W18Cr4VCo5 (18-4-1-5)",
          "0.70~0.80",
          "17.5~19.0",
          "0.40~1.00",
          "3.75~4.50",
          "0.80~1.20",
          "4.25~5.75",
          "0.20~0.40",
          "0.10~0.40",
          "≤0.03",
          "≤0.03"
        ],
        [
          "GB/T9943-1988",
          "8W18Cr4V2Co8 (18-4-2-3)",
          "0.75~0.65",
          "17.5~19.0",
          "0.50~1.25",
          "3.75~5.00",
          "1.80~2.40",
          "7.00~9.50",
          "0.20~0.40",
          "0.20~0.40",
          "≤0.03",
          "≤0.03"
        ],
        [
          "GB/T9943-1988",
          "W12Cr4V5Co5 (12-4-5-5)",
          "1.50~1.60",
          "11.75~13.0",
          "≤1.00",
          "3.75~5.00",
          "4.50~5.25",
          "4.75~5.25",
          "0.15~0.40",
          "0.15~0.40",
          "≤0.03",
          "≤0.03"
        ]
      ],
      "headerRows": [
        [
          "标准号及牌号 (简写代号)",
          "标准号及牌号 (简写代号)",
          "化学成分(质量分数)，%",
          "化学成分(质量分数)，%",
          "化学成分(质量分数)，%",
          "化学成分(质量分数)，%",
          "化学成分(质量分数)，%",
          "化学成分(质量分数)，%",
          "化学成分(质量分数)，%",
          "化学成分(质量分数)，%",
          "化学成分(质量分数)，%",
          "化学成分(质量分数)，%"
        ],
        [
          "标准号及牌号 (简写代号)",
          "标准号及牌号 (简写代号)",
          "C(碳)",
          "W(钨)",
          "Mo(钼)",
          "Cr(铬)",
          "V(钒)",
          "Co(钴)",
          "Si(硅)",
          "Mn(锰)",
          "S(硫)",
          "P(磷)"
        ]
      ],
      "sourceId": "jxclsj:205",
      "byteOffset": 9619624,
      "sourceFile": "jxclsj/jxclsj.ysc",
      "scenario": "高速工具钢"
    },
    {
      "id": "steel:85:3",
      "key": 85,
      "title": "高速工具钢牌号及化学成分",
      "family": "工具钢/高速工具钢",
      "standard": [],
      "path": "机械工程师电子手册/机械工程材料/钢/变形钢/工具钢/高速工具钢/高速工具钢牌号及化学成分",
      "notes": "高速工具钢牌号及化学成分 通用型高速钢 高生产率高速钢 高生产率超硬型高速钢",
      "gradeColumn": 1,
      "fields": [
        {
          "name": "标准号及牌号(简写代号)",
          "unit": "",
          "semantics": "",
          "context": "",
          "headers": [
            "标准号及牌号(简写代号)"
          ],
          "role": "condition",
          "kind": "strength"
        },
        {
          "name": "标准号及牌号(简写代号)",
          "unit": "",
          "semantics": "",
          "context": "",
          "headers": [
            "标准号及牌号(简写代号)"
          ],
          "role": "grade",
          "kind": "strength"
        },
        {
          "name": "C",
          "unit": "%",
          "semantics": "",
          "context": "",
          "headers": [
            "化学成分(质量分数)(%",
            "C(碳)"
          ],
          "role": "property",
          "kind": "grade"
        },
        {
          "name": "W",
          "unit": "%",
          "semantics": "",
          "context": "",
          "headers": [
            "化学成分(质量分数)(%",
            "W(钨)"
          ],
          "role": "property",
          "kind": "grade"
        },
        {
          "name": "Mo",
          "unit": "%",
          "semantics": "",
          "context": "",
          "headers": [
            "化学成分(质量分数)(%",
            "Mo(钼)"
          ],
          "role": "property",
          "kind": "grade"
        },
        {
          "name": "Cr",
          "unit": "%",
          "semantics": "",
          "context": "",
          "headers": [
            "化学成分(质量分数)(%",
            "Cr(铬)"
          ],
          "role": "property",
          "kind": "grade"
        },
        {
          "name": "V",
          "unit": "%",
          "semantics": "",
          "context": "",
          "headers": [
            "化学成分(质量分数)(%",
            "V(钒)"
          ],
          "role": "property",
          "kind": "grade"
        },
        {
          "name": "Si",
          "unit": "%",
          "semantics": "",
          "context": "",
          "headers": [
            "化学成分(质量分数)(%",
            "Si(硅)"
          ],
          "role": "property",
          "kind": "grade"
        },
        {
          "name": "Mn",
          "unit": "%",
          "semantics": "",
          "context": "",
          "headers": [
            "化学成分(质量分数)(%",
            "Mn(锰)"
          ],
          "role": "property",
          "kind": "grade"
        },
        {
          "name": "S",
          "unit": "%",
          "semantics": "",
          "context": "",
          "headers": [
            "化学成分(质量分数)(%",
            "S(硫)"
          ],
          "role": "property",
          "kind": "grade"
        },
        {
          "name": "P",
          "unit": "%",
          "semantics": "",
          "context": "",
          "headers": [
            "化学成分(质量分数)(%",
            "P(磷)"
          ],
          "role": "property",
          "kind": "grade"
        },
        {
          "name": "其他",
          "unit": "%",
          "semantics": "",
          "context": "",
          "headers": [
            "化学成分(质量分数)(%",
            "其他"
          ],
          "role": "property",
          "kind": "grade"
        }
      ],
      "rows": [
        [
          "GB/T9943-1988",
          "W6Mo5Cr4V2Al (501)",
          "1.05~1.20",
          "5.50~6.75",
          "4.50~5.50",
          "8.80~4.40",
          "1.75~2.20",
          "0.20~0.60",
          "0.15~0.40",
          "≤0.03",
          "≤0.03",
          "A1:0.80~1.20"
        ],
        [
          "GB/T9943-1988",
          "W2Mo9Cr4VCo8 (2-9-4-1-3)",
          "1.05~1.15",
          "1.15~1.85",
          "9.00~10.00",
          "3.50~4.25",
          "0.95~1.35",
          "0.15~0.65",
          "0.15~0.40",
          "≤0.03",
          "≤0.03",
          "Co:7.75~8.75"
        ],
        [
          "GB/T9943-1988",
          "W7Mo4Cr4V2 (7-4-4-2-5)",
          "1.05~1.15",
          "6.25~7.00",
          "3.25~4.25",
          "8.75~4.50",
          "1.75~2.25",
          "0.15~0.50",
          "0.20~0.60",
          "≤0.03",
          "≤0.03",
          "Co:4.75~5.75"
        ],
        [
          "YB/T2-1980",
          "W10Mo4Cr4V3Al (5F-6)",
          "1.30~1.45",
          "9.00~10.50",
          "3.50~4.50",
          "3.80~4.50",
          "2.70~3.20",
          "≤0.50",
          "≤0.50",
          "≤0.03",
          "≤0.03",
          "A1:0.70~1.20"
        ],
        [
          "YB/T2-1980",
          "W6Mo5Cr4V5Si (LB201)",
          "1.55~1.65",
          "5.50~6.50",
          "5.00~6.00",
          "8.80~4.40",
          "4.20~5.20",
          "1.00~1.40",
          "≤0.40",
          "≤0.03",
          "≤0.03",
          "Nb:0.2~0.50 A1:0.3~0.7"
        ],
        [
          "YB/T2-1980",
          "W12Mo3Cr4V3Co5Si (Co5Si)",
          "1.20~1.30",
          "11.50~13.50",
          "2.80~3.40",
          "3.80~4.40",
          "2.80~3.40",
          "0.80~1.20",
          "≤0.40",
          "≤0.03",
          "≤0.03",
          "Co:4.70~5.10"
        ]
      ],
      "headerRows": [
        [
          "标准号及牌号 (简写代号)",
          "标准号及牌号 (简写代号)",
          "化 学 成 分 (质量分数) (%",
          "化 学 成 分 (质量分数) (%",
          "化 学 成 分 (质量分数) (%",
          "化 学 成 分 (质量分数) (%",
          "化 学 成 分 (质量分数) (%",
          "化 学 成 分 (质量分数) (%",
          "化 学 成 分 (质量分数) (%",
          "化 学 成 分 (质量分数) (%",
          "化 学 成 分 (质量分数) (%",
          "化 学 成 分 (质量分数) (%"
        ],
        [
          "标准号及牌号 (简写代号)",
          "标准号及牌号 (简写代号)",
          "C(碳)",
          "W(钨)",
          "Mo(钼)",
          "Cr(铬)",
          "V(钒)",
          "Si(硅)",
          "Mn(锰)",
          "S(硫)",
          "P(磷)",
          "其他"
        ]
      ],
      "sourceId": "jxclsj:205",
      "byteOffset": 9619624,
      "sourceFile": "jxclsj/jxclsj.ysc",
      "scenario": "高速工具钢"
    },
    {
      "id": "steel:86:1",
      "key": 86,
      "title": "高速工具钢交货状态和试样淬火、回火后的硬度值",
      "family": "工具钢/高速工具钢",
      "standard": [
        "YB/T2-1980"
      ],
      "path": "机械工程师电子手册/机械工程材料/钢/变形钢/工具钢/高速工具钢/高速工具钢交货状态和试样淬火、回火后的硬度值",
      "notes": "高速工具钢交货状态和试样淬火、回火后的硬度值(摘自GB/T9941、9942、9943-1988、YB/T2-1980)",
      "gradeColumn": 0,
      "fields": [
        {
          "name": "牌号",
          "unit": "",
          "semantics": "",
          "context": "",
          "headers": [
            "牌号"
          ],
          "role": "grade",
          "kind": "strength"
        },
        {
          "name": "硬度HBS",
          "unit": "HBS",
          "semantics": "max",
          "context": "退火；交货",
          "headers": [
            "交货硬度(HBS)≤",
            "退火"
          ],
          "role": "property",
          "kind": "strength"
        },
        {
          "name": "硬度HBS",
          "unit": "HBS",
          "semantics": "max",
          "context": "其他加工方法；交货",
          "headers": [
            "交货硬度(HBS)≤",
            "其他加工方法"
          ],
          "role": "property",
          "kind": "strength"
        },
        {
          "name": "试样热处理制度；预热温度/℃",
          "unit": "℃",
          "semantics": "",
          "context": "",
          "headers": [
            "试样热处理制度",
            "预热温度/℃"
          ],
          "role": "condition",
          "kind": "strength"
        },
        {
          "name": "试样热处理制度；淬火温度/℃；箱式炉",
          "unit": "℃",
          "semantics": "",
          "context": "",
          "headers": [
            "试样热处理制度",
            "淬火温度/℃",
            "箱式炉"
          ],
          "role": "condition",
          "kind": "strength"
        },
        {
          "name": "试样热处理制度；淬火温度/℃；盐浴炉",
          "unit": "℃",
          "semantics": "",
          "context": "",
          "headers": [
            "试样热处理制度",
            "淬火温度/℃",
            "盐浴炉"
          ],
          "role": "condition",
          "kind": "strength"
        },
        {
          "name": "试样热处理制度；淬火剂",
          "unit": "",
          "semantics": "",
          "context": "",
          "headers": [
            "试样热处理制度",
            "淬火剂"
          ],
          "role": "condition",
          "kind": "strength"
        },
        {
          "name": "试样热处理制度；回火温度/℃",
          "unit": "℃",
          "semantics": "",
          "context": "",
          "headers": [
            "试样热处理制度",
            "回火温度/℃"
          ],
          "role": "condition",
          "kind": "strength"
        },
        {
          "name": "硬度HRC",
          "unit": "HRC",
          "semantics": "min",
          "context": "淬火回火后",
          "headers": [
            "淬火回火后硬度（HRC）≥"
          ],
          "role": "property",
          "kind": "strength"
        }
      ],
      "rows": [
        [
          "W18Cr4V",
          "255",
          "269",
          "820~870",
          "1270~1285",
          "1270~1285",
          "油",
          "550~570",
          "63"
        ],
        [
          "W18Cr4VCo5",
          "269",
          "285",
          "820~870",
          "1280~1300",
          "1270~1290",
          "油",
          "540~560",
          "63"
        ],
        [
          "W18Cr4V2Co8",
          "285",
          "302",
          "820~870",
          "1280~1300",
          "1270~1290",
          "油",
          "540~560",
          "63"
        ],
        [
          "W12Cr4V5Co5",
          "277",
          "293",
          "820~870",
          "1230~1250",
          "1220~1240",
          "油",
          "530~550",
          "65"
        ],
        [
          "W6Mo5Cr4V2",
          "255",
          "262",
          "730~840",
          "1210~1230",
          "1210~1230",
          "油",
          "540~560",
          "63(箱式炉)"
        ],
        [
          "W6Mo5Cr4V2",
          "255",
          "262",
          "730~840",
          "1210~1230",
          "1210~1230",
          "油",
          "540~560",
          "64(盐浴炉)"
        ],
        [
          "CW6Mo5Cr4V2",
          "255",
          "269",
          "730~840",
          "1200~1220",
          "1190~1210",
          "油",
          "540~560",
          "65"
        ],
        [
          "W6Mo5Cr4V3",
          "255",
          "269",
          "730~840",
          "1200~1220",
          "1190~1210",
          "油",
          "540~560",
          "64"
        ],
        [
          "CW6Mo5Cr4V3",
          "255",
          "269",
          "730~840",
          "1200~1220",
          "1190~1210",
          "油",
          "540~560",
          "64"
        ],
        [
          "W2Mo9Cr4V2",
          "255",
          "269",
          "730~840",
          "1200~1220",
          "1190~1210",
          "油",
          "540~560",
          "65"
        ],
        [
          "W6Mo5Cr4V2Co5",
          "269",
          "285",
          "730~840",
          "1200~1220",
          "1190~1210",
          "油",
          "540~560",
          "64"
        ],
        [
          "W7Mo4Cr4V2Co5",
          "269",
          "285",
          "730~840",
          "1190~1210",
          "1180~1210",
          "油",
          "530~550",
          "66"
        ],
        [
          "W2Mo9Cr4VCo8",
          "269",
          "285",
          "730~840",
          "1180~1210",
          "1170~1190",
          "油",
          "530~550",
          "66"
        ],
        [
          "W9Mo3Cr4V",
          "255",
          "269",
          "820~870",
          "1220~1240",
          "1210~1230",
          "油",
          "540~560",
          "63(箱式炉)"
        ],
        [
          "W9Mo3Cr4V",
          "255",
          "269",
          "820~870",
          "1220~1240",
          "1210~1230",
          "油",
          "540~560",
          "64(盐浴炉)"
        ],
        [
          "W6Mo5Cr4V2A1",
          "269",
          "285",
          "820~870",
          "1220~1240",
          "1230~1240",
          "油",
          "540~560",
          "65"
        ],
        [
          "9W18Cr4V",
          "262",
          "—",
          "850",
          "—",
          "1260~1280",
          "油",
          "570~590",
          "63"
        ],
        [
          "W12Cr4V4Mo",
          "262",
          "—",
          "850",
          "—",
          "1250~1270",
          "油",
          "550~570",
          "62"
        ],
        [
          "W14Cr4VMnRE",
          "255",
          "—",
          "850",
          "—",
          "1245~1260",
          "油",
          "550~560",
          "63"
        ],
        [
          "W6Mo5Cr4V5SiNbA1",
          "269",
          "—",
          "850",
          "—",
          "1220~1240",
          "油",
          "520~540",
          "65"
        ],
        [
          "W10Mo4Cr4V3A1",
          "269",
          "—",
          "860~880",
          "—",
          "1220~1240",
          "油",
          "540~560",
          "66"
        ],
        [
          "W12Mo3Cr4V3Co5Si",
          "269",
          "—",
          "850",
          "—",
          "1220~1240",
          "油",
          "540~550",
          "66"
        ]
      ],
      "headerRows": [
        [
          "牌 号",
          "交货硬度(HBS)≤",
          "交货硬度(HBS)≤",
          "试 样 热 处 理 制 度",
          "试 样 热 处 理 制 度",
          "试 样 热 处 理 制 度",
          "试 样 热 处 理 制 度",
          "试 样 热 处 理 制 度",
          "淬火回火 后硬度 （HRC） ≥"
        ],
        [
          "牌 号",
          "退火",
          "其他加 工方法",
          "预热温度 /℃",
          "淬火温度 /℃",
          "淬火温度 /℃",
          "淬火剂",
          "回火温度 /℃",
          "淬火回火 后硬度 （HRC） ≥"
        ],
        [
          "牌 号",
          "退火",
          "其他加 工方法",
          "预热温度 /℃",
          "箱式炉",
          "盐浴炉",
          "淬火剂",
          "回火温度 /℃",
          "淬火回火 后硬度 （HRC） ≥"
        ]
      ],
      "sourceId": "jxclsj:204",
      "byteOffset": 9563147,
      "sourceFile": "jxclsj/jxclsj.ysc",
      "scenario": "高速工具钢交货状态和试样淬火、回火后的硬度值"
    },
    {
      "id": "steel:87:1",
      "key": 87,
      "title": "合金工具钢的牌号及化学成分(摘自GB/T1299-1985)",
      "family": "工具钢/合金工具钢",
      "standard": [
        "GB/T1299-1985",
        "GB/T1299-2000"
      ],
      "path": "机械工程师电子手册/机械工程材料/钢/变形钢/工具钢/合金工具钢/合金工具钢的牌号及化学成分",
      "notes": "合金工具钢的牌号及化学成分(摘自GB/T1299-2000) 量具刃具用钢 耐冲击工具用钢 冷作模具钢 热作模具钢 无磁模具钢 塑料模具钢",
      "gradeColumn": 0,
      "fields": [
        {
          "name": "钢号",
          "unit": "",
          "semantics": "",
          "context": "",
          "headers": [
            "钢号"
          ],
          "role": "grade",
          "kind": "strength"
        },
        {
          "name": "C",
          "unit": "%",
          "semantics": "",
          "context": "",
          "headers": [
            "化学成分(质量分数)，%",
            "C(碳)"
          ],
          "role": "property",
          "kind": "grade"
        },
        {
          "name": "Si",
          "unit": "%",
          "semantics": "",
          "context": "",
          "headers": [
            "化学成分(质量分数)，%",
            "Si(硅)"
          ],
          "role": "property",
          "kind": "grade"
        },
        {
          "name": "Mn",
          "unit": "%",
          "semantics": "",
          "context": "",
          "headers": [
            "化学成分(质量分数)，%",
            "Mn(锰)"
          ],
          "role": "property",
          "kind": "grade"
        },
        {
          "name": "P",
          "unit": "%",
          "semantics": "",
          "context": "",
          "headers": [
            "化学成分(质量分数)，%",
            "P(磷)"
          ],
          "role": "property",
          "kind": "grade"
        },
        {
          "name": "S",
          "unit": "%",
          "semantics": "",
          "context": "",
          "headers": [
            "化学成分(质量分数)，%",
            "S(硫)"
          ],
          "role": "property",
          "kind": "grade"
        },
        {
          "name": "Cr",
          "unit": "%",
          "semantics": "",
          "context": "",
          "headers": [
            "化学成分(质量分数)，%",
            "Cr(铬)"
          ],
          "role": "property",
          "kind": "grade"
        },
        {
          "name": "W",
          "unit": "%",
          "semantics": "",
          "context": "",
          "headers": [
            "化学成分(质量分数)，%",
            "W(钨)"
          ],
          "role": "property",
          "kind": "grade"
        }
      ],
      "rows": [
        [
          "9SiCr",
          "0.85~0.95",
          "1.20~1.60",
          "0.30~0.60",
          "≤0.030",
          "≤0.030",
          "0.95~1.25",
          "—"
        ],
        [
          "8MnSi",
          "0.75~0.85",
          "0.30~0.60",
          "0.80~1.10",
          "≤0.030",
          "≤0.030",
          "—",
          "—"
        ],
        [
          "Cr06",
          "1.30~1.45",
          "≤0.40",
          "≤0.40",
          "≤0.030",
          "≤0.030",
          "0.50~0.70",
          "—"
        ],
        [
          "Cr2",
          "0.95~1.10",
          "≤0.40",
          "≤0.40",
          "≤0.030",
          "≤0.030",
          "1.30~1.65",
          "—"
        ],
        [
          "9Cr2",
          "0.80~0.95",
          "≤0.40",
          "≤0.40",
          "≤0.030",
          "≤0.030",
          "1.30~1.70",
          "—"
        ],
        [
          "W",
          "1.05~1.25",
          "≤0.40",
          "≤0.40",
          "≤0.030",
          "≤0.030",
          "0.10~0.30",
          "0.80~1.20"
        ]
      ],
      "headerRows": [
        [
          "钢号",
          "化学成分 (质量分数) ，%",
          "化学成分 (质量分数) ，%",
          "化学成分 (质量分数) ，%",
          "化学成分 (质量分数) ，%",
          "化学成分 (质量分数) ，%",
          "化学成分 (质量分数) ，%",
          "化学成分 (质量分数) ，%"
        ],
        [
          "钢号",
          "C(碳)",
          "Si(硅)",
          "Mn(锰)",
          "P(磷)",
          "S(硫)",
          "Cr(铬)",
          "W(钨)"
        ]
      ],
      "sourceId": "jxclsj:247",
      "byteOffset": 10988535,
      "sourceFile": "jxclsj/jxclsj.ysc",
      "scenario": "合金工具钢"
    },
    {
      "id": "steel:87:2",
      "key": 87,
      "title": "合金工具钢的牌号及化学成分(摘自GB/T1299-1985)",
      "family": "工具钢/合金工具钢",
      "standard": [
        "GB/T1299-1985",
        "GB/T1299-2000"
      ],
      "path": "机械工程师电子手册/机械工程材料/钢/变形钢/工具钢/合金工具钢/合金工具钢的牌号及化学成分",
      "notes": "合金工具钢的牌号及化学成分(摘自GB/T1299-2000) 量具刃具用钢 耐冲击工具用钢 冷作模具钢 热作模具钢 无磁模具钢 塑料模具钢",
      "gradeColumn": 0,
      "fields": [
        {
          "name": "钢号",
          "unit": "",
          "semantics": "",
          "context": "",
          "headers": [
            "钢号"
          ],
          "role": "grade",
          "kind": "strength"
        },
        {
          "name": "C",
          "unit": "%",
          "semantics": "",
          "context": "",
          "headers": [
            "化学成分(质量分数)，%",
            "C(碳)"
          ],
          "role": "property",
          "kind": "grade"
        },
        {
          "name": "Si",
          "unit": "%",
          "semantics": "",
          "context": "",
          "headers": [
            "化学成分(质量分数)，%",
            "Si(硅)"
          ],
          "role": "property",
          "kind": "grade"
        },
        {
          "name": "Mn",
          "unit": "%",
          "semantics": "",
          "context": "",
          "headers": [
            "化学成分(质量分数)，%",
            "Mn(锰)"
          ],
          "role": "property",
          "kind": "grade"
        },
        {
          "name": "P",
          "unit": "%",
          "semantics": "",
          "context": "",
          "headers": [
            "化学成分(质量分数)，%",
            "P(磷)"
          ],
          "role": "property",
          "kind": "grade"
        },
        {
          "name": "S",
          "unit": "%",
          "semantics": "",
          "context": "",
