Repository: cyx3705/2026-044

# Norma 代码组件

| 目录或文件 | 内容 |
| --- | --- |
| `Norma/` | 模块本体（权威源）。产物 `Norma.dll` 由宿主装载。 |
| `Norma/eng/` | 发布候选打包脚本（本地用；正式候选由宿主管线构建）。 |
| `Norma.Tests/` | 离线自动验证。可执行文件，全部 PASS 时退出码 0；最后一组用宿主 `ModuleHost` 装载打好的包。 |
| `Test-ProjectContract.ps1` | 只读项目合同检查：版本三处一致、模块身份、页面 owner、目录级别、失效链接、BOM、z-Publish 按字节入库。模块名从 `module.manifest.json` 推出，不用改。 |

`bin/`、`obj/` 是可重建生成物，不入库；发布候选写到根目录 `z-Publish/`。

模块引用宿主发布快照（`2026-023-HistoryVulcan/z-Publish/host`）且 `Private=false`——部署时由宿主提供，
包里不带副本。F 盘工作区里由 `vulcan.dev.start` 生成的 `Directory.Build.user.props` 把快照路径指回来。

```powershell
powershell -NoProfile -ExecutionPolicy Bypass -File .\b-Code\Test-ProjectContract.ps1 -Instantiation
```

File: b-Code/Norma/Formulas/steel.json (part 26 of 35)
      ],
      "rows": [
        [
          "ZGD270-480",
          "headers": [
            "化学成分(质量分数)，%",
            "S(硫)"
          ],
          "role": "property",
          "kind": "grade"
        },
        {
          "name": "Cr",
          "unit": "%",
          "semantics": "",
          "context": "",
          "headers": [
            "化学成分(质量分数)，%",
            "Cr(铬)"
          ],
          "role": "property",
          "kind": "grade"
        },
        {
          "name": "W",
          "unit": "%",
          "semantics": "",
          "context": "",
          "headers": [
            "化学成分(质量分数)，%",
            "W(钨)"
          ],
          "role": "property",
          "kind": "grade"
        }
      ],
      "rows": [
        [
          "4CrW2Si",
          "0.35~0.45",
          "0.80~1.10",
          "≤0.40",
          "≤0.030",
          "≤0.030",
          "1.00~1.30",
          "2.00~2.50"
        ],
        [
          "5CrW2Si",
          "0.45~0.55",
          "0.50~0.80",
          "≤0.40",
          "≤0.030",
          "≤0.030",
          "1.00~1.30",
          "2.00~2.50"
        ],
        [
          "6CrW2Si",
          "0.55~0.65",
          "0.50~0.80",
          "≤0.40",
          "≤0.030",
          "≤0.030",
          "1.00~1.30",
          "2.20~2.70"
        ]
      ],
      "headerRows": [
        [
          "钢号",
          "化学成分 (质量分数) ，%",
          "化学成分 (质量分数) ，%",
          "化学成分 (质量分数) ，%",
          "化学成分 (质量分数) ，%",
          "化学成分 (质量分数) ，%",
          "化学成分 (质量分数) ，%",
          "化学成分 (质量分数) ，%"
        ],
        [
          "钢号",
          "C(碳)",
          "Si(硅)",
          "Mn(锰)",
          "P(磷)",
          "S(硫)",
          "Cr(铬)",
          "W(钨)"
        ]
      ],
      "sourceId": "jxclsj:247",
      "byteOffset": 10988535,
      "sourceFile": "jxclsj/jxclsj.ysc",
      "scenario": "合金工具钢"
    },
    {
      "id": "steel:87:3",
      "key": 87,
      "title": "合金工具钢的牌号及化学成分(摘自GB/T1299-1985)",
      "family": "工具钢/合金工具钢",
      "standard": [
        "GB/T1299-1985",
        "GB/T1299-2000"
      ],
      "path": "机械工程师电子手册/机械工程材料/钢/变形钢/工具钢/合金工具钢/合金工具钢的牌号及化学成分",
      "notes": "合金工具钢的牌号及化学成分(摘自GB/T1299-2000) 量具刃具用钢 耐冲击工具用钢 冷作模具钢 热作模具钢 无磁模具钢 塑料模具钢",
      "gradeColumn": 0,
      "fields": [
        {
          "name": "钢号",
          "unit": "",
          "semantics": "",
          "context": "",
          "headers": [
            "钢号"
          ],
          "role": "grade",
          "kind": "strength"
        },
        {
          "name": "C",
          "unit": "%",
          "semantics": "",
          "context": "",
          "headers": [
            "化学成分(质量分数)，%",
            "C(碳)"
          ],
          "role": "property",
          "kind": "grade"
        },
        {
          "name": "Si",
          "unit": "%",
          "semantics": "",
          "context": "",
          "headers": [
            "化学成分(质量分数)，%",
            "Si(硅)"
          ],
          "role": "property",
          "kind": "grade"
        },
        {
          "name": "Mn",
          "unit": "%",
          "semantics": "",
          "context": "",
          "headers": [
            "化学成分(质量分数)，%",
            "Mn(锰)"
          ],
          "role": "property",
          "kind": "grade"
        },
        {
          "name": "P",
          "unit": "%",
          "semantics": "",
          "context": "",
          "headers": [
            "化学成分(质量分数)，%",
            "P(磷)"
          ],
          "role": "property",
          "kind": "grade"
        },
        {
          "name": "S",
          "unit": "%",
          "semantics": "",
          "context": "",
          "headers": [
            "化学成分(质量分数)，%",
            "S(硫)"
          ],
          "role": "property",
          "kind": "grade"
        },
        {
          "name": "Cr",
          "unit": "%",
          "semantics": "",
          "context": "",
          "headers": [
            "化学成分(质量分数)，%",
            "Cr(铬)"
          ],
          "role": "property",
          "kind": "grade"
        },
        {
          "name": "W",
          "unit": "%",
          "semantics": "",
          "context": "",
          "headers": [
            "化学成分(质量分数)，%",
            "W(钨)"
          ],
          "role": "property",
          "kind": "grade"
        },
        {
          "name": "Mo",
          "unit": "%",
          "semantics": "",
          "context": "",
          "headers": [
            "化学成分(质量分数)，%",
            "Mo(钼)"
          ],
          "role": "property",
          "kind": "grade"
        },
        {
          "name": "V",
          "unit": "%",
          "semantics": "",
          "context": "",
          "headers": [
            "化学成分(质量分数)，%",
            "V(钒)"
          ],
          "role": "property",
          "kind": "grade"
        },
        {
          "name": "其他",
          "unit": "%",
          "semantics": "",
          "context": "",
          "headers": [
            "化学成分(质量分数)，%",
            "其他"
          ],
          "role": "property",
          "kind": "grade"
        }
      ],
      "rows": [
        [
          "Cr12",
          "2.00~2.30",
          "≤0.40",
          "≤0.40",
          "≤0.030",
          "≤0.030",
          "11.50~13.00",
          "—",
          "—",
          "—",
          "—"
        ],
        [
          "Cr12Mo1V1",
          "1.40~1.60",
          "≤0.60",
          "≤0.60",
          "≤0.030",
          "≤0.030",
          "11.00~13.00",
          "—",
          "0.70~1.20",
          "≤1.10",
          "Co≤1.10"
        ],
        [
          "Cr12MoV",
          "1.45~1.70",
          "≤0.40",
          "≤0.40",
          "≤0.030",
          "≤0.030",
          "11.00~12.50",
          "—",
          "0.40~0.60",
          "0.15~0.30",
          "—"
        ],
        [
          "Cr5Mo1V",
          "0.95~1.05",
          "≤0.50",
          "≤1.00",
          "≤0.030",
          "≤0.030",
          "4.75~5.50",
          "—",
          "0.90~1.40",
          "0.15~0.50",
          "—"
        ],
        [
          "9Mn2V",
          "0.85~0.95",
          "≤0.40",
          "1.70~2.00",
          "≤0.030",
          "≤0.030",
          "—",
          "—",
          "—",
          "0.10~0.25",
          "—"
        ],
        [
          "CrWMn",
          "0.90~1.05",
          "≤0.40",
          "0.80~1.10",
          "≤0.030",
          "≤0.030",
          "0.90~1.20",
          "1.20~1.60",
          "—",
          "—",
          "—"
        ],
        [
          "9CrWMn",
          "0.85~0.95",
          "≤0.40",
          "0.90~1.20",
          "≤0.030",
          "≤0.030",
          "0.50~0.80",
          "0.50~0.80",
          "—",
          "—",
          "—"
        ],
        [
          "Cr4W2MoV",
          "1.12~1.25",
          "0.40~0.70",
          "≤0.40",
          "≤0.030",
          "≤0.030",
          "1.90~2.60",
          "1.90~2.60",
          "0.80~1.20",
          "0.80~1.10",
          "—"
        ],
        [
          "6Cr4W3Mo2VNb",
          "0.60~0.70",
          "≤0.40",
          "≤0.40",
          "≤0.030",
          "≤0.030",
          "2.50~3.50",
          "2.50~3.50",
          "1.80~2.50",
          "0.80~1.20",
          "Nb0.20~0.35"
        ],
        [
          "6W6Mo5Cr4V",
          "0.55~0.65",
          "≤0.40",
          "≤0.40",
          "≤0.030",
          "≤0.030",
          "6.00~7.00",
          "6.00~7.00",
          "4.50~5.50",
          "0.70~1.10",
          "—"
        ]
      ],
      "headerRows": [
        [
          "钢号",
          "化学成分 (质量分数) ，%",
          "化学成分 (质量分数) ，%",
          "化学成分 (质量分数) ，%",
          "化学成分 (质量分数) ，%",
          "化学成分 (质量分数) ，%",
          "化学成分 (质量分数) ，%",
          "化学成分 (质量分数) ，%",
          "化学成分 (质量分数) ，%",
          "化学成分 (质量分数) ，%",
          "化学成分 (质量分数) ，%"
        ],
        [
          "钢号",
          "C(碳)",
          "Si(硅)",
          "Mn(锰)",
          "P(磷)",
          "S(硫)",
          "Cr(铬)",
          "W(钨)",
          "Mo(钼)",
          "V(钒)",
          "其他"
        ]
      ],
      "sourceId": "jxclsj:247",
      "byteOffset": 10988535,
      "sourceFile": "jxclsj/jxclsj.ysc",
      "scenario": "合金工具钢"
    },
    {
      "id": "steel:87:4",
      "key": 87,
      "title": "合金工具钢的牌号及化学成分(摘自GB/T1299-1985)",
      "family": "工具钢/合金工具钢",
      "standard": [
        "GB/T1299-1985",
        "GB/T1299-2000"
      ],
      "path": "机械工程师电子手册/机械工程材料/钢/变形钢/工具钢/合金工具钢/合金工具钢的牌号及化学成分",
      "notes": "合金工具钢的牌号及化学成分(摘自GB/T1299-2000) 量具刃具用钢 耐冲击工具用钢 冷作模具钢 热作模具钢 无磁模具钢 塑料模具钢",
      "gradeColumn": 0,
      "fields": [
        {
          "name": "钢号",
          "unit": "",
          "semantics": "",
          "context": "",
          "headers": [
            "钢号"
          ],
          "role": "grade",
          "kind": "strength"
        },
        {
          "name": "C",
          "unit": "%",
          "semantics": "",
          "context": "",
          "headers": [
            "化学成分(质量分数)，%",
            "C(碳)"
          ],
          "role": "property",
          "kind": "grade"
        },
        {
          "name": "Si",
          "unit": "%",
          "semantics": "",
          "context": "",
          "headers": [
            "化学成分(质量分数)，%",
            "Si(硅)"
          ],
          "role": "property",
          "kind": "grade"
        },
        {
          "name": "Mn",
          "unit": "%",
          "semantics": "",
          "context": "",
          "headers": [
            "化学成分(质量分数)，%",
            "Mn(锰)"
          ],
          "role": "property",
          "kind": "grade"
        },
        {
          "name": "P",
          "unit": "%",
          "semantics": "",
          "context": "",
          "headers": [
            "化学成分(质量分数)，%",
            "P(磷)"
          ],
          "role": "property",
          "kind": "grade"
        },
        {
          "name": "S",
          "unit": "%",
          "semantics": "",
          "context": "",
          "headers": [
            "化学成分(质量分数)，%",
            "S(硫)"
          ],
          "role": "property",
          "kind": "grade"
        },
        {
          "name": "Cr",
          "unit": "%",
          "semantics": "",
          "context": "",
          "headers": [
            "化学成分(质量分数)，%",
            "Cr(铬)"
          ],
          "role": "property",
          "kind": "grade"
        },
        {
          "name": "Mo",
          "unit": "%",
          "semantics": "",
          "context": "",
          "headers": [
            "化学成分(质量分数)，%",
            "Mo(钼)"
          ],
          "role": "property",
          "kind": "grade"
        },
        {
          "name": "V",
          "unit": "%",
          "semantics": "",
          "context": "",
          "headers": [
            "化学成分(质量分数)，%",
            "V(钒)"
          ],
          "role": "property",
          "kind": "grade"
        },
        {
          "name": "其他",
          "unit": "%",
          "semantics": "",
          "context": "",
          "headers": [
            "化学成分(质量分数)，%",
            "其他"
          ],
          "role": "property",
          "kind": "grade"
        }
      ],
      "rows": [
        [
          "5CrMnMo",
          "0.50~0.60",
          "0.25~0.60",
          "1.20~1.60",
          "≤0.030",
          "≤0.030",
          "0.60~0.90",
          "0.15~0.30",
          "—",
          "—"
        ],
        [
          "5CrNiMo",
          "0.50~0.60",
          "≤0.40",
          "0.50~0.80",
          "≤0.030",
          "≤0.030",
          "0.50~0.80",
          "0.15~0.30",
          "—",
          "Ni:1.40~1.80"
        ],
        [
          "3Cr2W8V",
          "0.30~0.40",
          "≤0.40",
          "≤0.40",
          "≤0.030",
          "≤0.030",
          "2.20~2.70",
          "—",
          "0.20~0.50",
          "W: 7.50~9.00"
        ],
        [
          "5Cr4Mo3SiMnVAl",
          "0.47~0.57",
          "0.80~1.10",
          "0.80~1.10",
          "≤0.030",
          "≤0.030",
          "3.80~4.30",
          "2.80~3.40",
          "0.80~1.20",
          "Al:0.30~0.70"
        ],
        [
          "3Cr3MoW2V",
          "0.32~0.42",
          "0.60~0.90",
          "≤0.65",
          "≤0.030",
          "≤0.030",
          "2.80~3.30",
          "2.50~3.00",
          "0.80~1.20",
          "W: 1.20~1.80"
        ],
        [
          "5Cr4W5Mo2V",
          "0.40~0.50",
          "≤0.40",
          "≤0.40",
          "≤0.030",
          "≤0.030",
          "3.40~4.40",
          "1.50~2.10",
          "0.70~1.10",
          "W: 4.50~5.30"
        ],
        [
          "8Cr3",
          "0.75~0.85",
          "≤0.40",
          "≤0.40",
          "≤0.030",
          "≤0.030",
          "3.20~3.80",
          "—",
          "—",
          "—"
        ],
        [
          "4CrMnSiMoV",
          "0.35~0.45",
          "0.80~1.10",
          "0.80~1.10",
          "≤0.030",
          "≤0.030",
          "0.30~1.50",
          "0.40~0.60",
          "0.20~0.40",
          "—"
        ],
        [
          "4Cr3Mo3SiV",
          "0.35~0.45",
          "0.80~1.20",
          "0.25~0.70",
          "≤0.030",
          "≤0.030",
          "3.00~3.75",
          "2.00~3.00",
          "0.25~0.75",
          "—"
        ],
        [
          "4Cr5MnSiV",
          "0.33~0.43",
          "0.80~1.20",
          "0.20~0.50",
          "≤0.030",
          "≤0.030",
          "4.75~5.50",
          "1.10~1.60",
          "0.30~0.60",
          "—"
        ],
        [
          "4Cr5MoSiV",
          "0.320.45",
          "0.80~1.20",
          "0.20~0.50",
          "≤0.030",
          "≤0.030",
          "4.75~5.50",
          "1.10~1.75",
          "0.80~1.20",
          "—"
        ],
        [
          "4Cr5W2VSi",
          "0.35~0.42",
          "0.80~1.20",
          "0.40",
          "≤0.030",
          "≤0.030",
          "4.50~5.50",
          "—",
          "0.60~1.00",
          "W: 1.60~2.40"
        ]
      ],
      "headerRows": [
        [
          "钢号",
          "化学成分 (质量分数) ，%",
          "化学成分 (质量分数) ，%",
          "化学成分 (质量分数) ，%",
          "化学成分 (质量分数) ，%",
          "化学成分 (质量分数) ，%",
          "化学成分 (质量分数) ，%",
          "化学成分 (质量分数) ，%",
          "化学成分 (质量分数) ，%",
          "化学成分 (质量分数) ，%"
        ],
        [
          "钢号",
          "C(碳)",
          "Si(硅)",
          "Mn(锰)",
          "P(磷)",
          "S(硫)",
          "Cr(铬)",
          "Mo(钼)",
          "V(钒)",
          "其他"
        ]
      ],
      "sourceId": "jxclsj:247",
      "byteOffset": 10988535,
      "sourceFile": "jxclsj/jxclsj.ysc",
      "scenario": "合金工具钢"
    },
    {
      "id": "steel:87:5",
      "key": 87,
      "title": "合金工具钢的牌号及化学成分(摘自GB/T1299-1985)",
      "family": "工具钢/合金工具钢",
      "standard": [
        "GB/T1299-1985",
        "GB/T1299-2000"
      ],
      "path": "机械工程师电子手册/机械工程材料/钢/变形钢/工具钢/合金工具钢/合金工具钢的牌号及化学成分",
      "notes": "合金工具钢的牌号及化学成分(摘自GB/T1299-2000) 量具刃具用钢 耐冲击工具用钢 冷作模具钢 热作模具钢 无磁模具钢 塑料模具钢",
      "gradeColumn": 0,
      "fields": [
        {
          "name": "钢号",
          "unit": "",
          "semantics": "",
          "context": "",
          "headers": [
            "钢号"
          ],
          "role": "grade",
          "kind": "strength"
        },
        {
          "name": "C",
          "unit": "%",
          "semantics": "",
          "context": "",
          "headers": [
            "化学成分(质量分数)，%",
            "C(碳)"
          ],
          "role": "property",
          "kind": "grade"
        },
        {
          "name": "Si",
          "unit": "%",
          "semantics": "",
          "context": "",
          "headers": [
            "化学成分(质量分数)，%",
            "Si(硅)"
          ],
          "role": "property",
          "kind": "grade"
        },
        {
          "name": "Mn",
          "unit": "%",
          "semantics": "",
          "context": "",
          "headers": [
            "化学成分(质量分数)，%",
            "Mn(锰)"
          ],
          "role": "property",
          "kind": "grade"
        },
        {
          "name": "S",
          "unit": "%",
          "semantics": "",
          "context": "",
          "headers": [
            "化学成分(质量分数)，%",
            "S(硫)"
          ],
          "role": "property",
          "kind": "grade"
        },
        {
          "name": "Cr",
          "unit": "%",
          "semantics": "",
          "context": "",
          "headers": [
            "化学成分(质量分数)，%",
            "Cr(铬)"
          ],
          "role": "property",
          "kind": "grade"
        },
        {
          "name": "W",
          "unit": "%",
          "semantics": "",
          "context": "",
          "headers": [
            "化学成分(质量分数)，%",
            "W(钨)"
          ],
          "role": "property",
          "kind": "grade"
        },
        {
          "name": "Mo",
          "unit": "%",
          "semantics": "",
          "context": "",
          "headers": [
            "化学成分(质量分数)，%",
            "Mo(钼)"
          ],
          "role": "property",
          "kind": "grade"
        },
        {
          "name": "V",
          "unit": "%",
          "semantics": "",
          "context": "",
          "headers": [
            "化学成分(质量分数)，%",
            "V(钒)"
          ],
          "role": "property",
          "kind": "grade"
        },
        {
          "name": "Al",
          "unit": "%",
          "semantics": "",
          "context": "",
          "headers": [
            "化学成分(质量分数)，%",
            "Al(铝)"
          ],
          "role": "property",
          "kind": "grade"
        }
      ],
      "rows": [
        [
          "7Mn15Cr2Al3V2WMo",
          "0.65~0.75",
          "≤0.80",
          "14.50~16.50",
          "≤0.030",
          "2.00~2.50",
          "0.50~0.80",
          "0.50~0.80",
          "1.50~2.00",
          "2.30~3.30"
        ]
      ],
      "headerRows": [
        [
          "钢号",
          "化学成分 (质量分数) ，%",
          "化学成分 (质量分数) ，%",
          "化学成分 (质量分数) ，%",
          "化学成分 (质量分数) ，%",
          "化学成分 (质量分数) ，%",
          "化学成分 (质量分数) ，%",
          "化学成分 (质量分数) ，%",
          "化学成分 (质量分数) ，%",
          "化学成分 (质量分数) ，%"
        ],
        [
          "钢号",
          "C(碳)",
          "Si(硅)",
          "Mn(锰)",
          "S(硫)",
          "Cr(铬)",
          "W(钨)",
          "Mo(钼)",
          "V(钒)",
          "Al(铝)"
        ]
      ],
      "sourceId": "jxclsj:247",
      "byteOffset": 10988535,
      "sourceFile": "jxclsj/jxclsj.ysc",
      "scenario": "合金工具钢"
    },
    {
      "id": "steel:87:6",
      "key": 87,
      "title": "合金工具钢的牌号及化学成分(摘自GB/T1299-1985)",
      "family": "工具钢/合金工具钢",
      "standard": [
        "GB/T1299-1985",
        "GB/T1299-2000"
      ],
      "path": "机械工程师电子手册/机械工程材料/钢/变形钢/工具钢/合金工具钢/合金工具钢的牌号及化学成分",
      "notes": "合金工具钢的牌号及化学成分(摘自GB/T1299-2000) 量具刃具用钢 耐冲击工具用钢 冷作模具钢 热作模具钢 无磁模具钢 塑料模具钢",
      "gradeColumn": 0,
      "fields": [
        {
          "name": "钢号",
          "unit": "",
          "semantics": "",
          "context": "",
          "headers": [
            "钢号"
          ],
          "role": "grade",
          "kind": "strength"
        },
        {
          "name": "C",
          "unit": "%",
          "semantics": "",
          "context": "",
          "headers": [
            "化学成分(质量分数)，%",
            "C(碳)"
          ],
          "role": "property",
          "kind": "grade"
        },
        {
          "name": "Si",
          "unit": "%",
          "semantics": "",
          "context": "",
          "headers": [
            "化学成分(质量分数)，%",
            "Si(硅)"
          ],
          "role": "property",
          "kind": "grade"
        },
        {
          "name": "Mn",
          "unit": "%",
          "semantics": "",
          "context": "",
          "headers": [
            "化学成分(质量分数)，%",
            "Mn(锰)"
          ],
          "role": "property",
          "kind": "grade"
        },
        {
          "name": "P",
          "unit": "%",
          "semantics": "",
          "context": "",
          "headers": [
            "化学成分(质量分数)，%",
            "P(磷)"
          ],
          "role": "property",
          "kind": "grade"
        },
        {
          "name": "S",
          "unit": "%",
          "semantics": "",
          "context": "",
          "headers": [
            "化学成分(质量分数)，%",
            "S(硫)"
          ],
          "role": "property",
          "kind": "grade"
        },
        {
          "name": "Cr",
          "unit": "%",
          "semantics": "",
          "context": "",
          "headers": [
            "化学成分(质量分数)，%",
            "Cr(铬)"
          ],
          "role": "property",
          "kind": "grade"
        },
        {
          "name": "Mo",
          "unit": "%",
          "semantics": "",
          "context": "",
          "headers": [
            "化学成分(质量分数)，%",
            "Mo(钼)"
          ],
          "role": "property",
          "kind": "grade"
        }
      ],
      "rows": [
        [
          "3Cr2Mo",
          "0.28~0.40",
          "0.20~0.80",
          "0.60~1.00",
          "≤0.030",
          "≤0.030",
          "1.40~2.00",
          "0.30~0.55"
        ]
      ],
      "headerRows": [
        [
          "钢号",
          "化学成分 (质量分数) ，%",
          "化学成分 (质量分数) ，%",
          "化学成分 (质量分数) ，%",
          "化学成分 (质量分数) ，%",
          "化学成分 (质量分数) ，%",
          "化学成分 (质量分数) ，%",
          "化学成分 (质量分数) ，%"
        ],
        [
          "钢号",
          "C(碳)",
          "Si(硅)",
          "Mn(锰)",
          "P(磷)",
          "S(硫)",
          "Cr(铬)",
          "Mo(钼)"
        ]
      ],
      "sourceId": "jxclsj:247",
      "byteOffset": 10988535,
      "sourceFile": "jxclsj/jxclsj.ysc",
      "scenario": "合金工具钢"
    },
    {
      "id": "steel:88:1",
      "key": 88,
      "title": "合金工具钢的硬度值(摘自GB/T1299-1985)",
      "family": "工具钢/合金工具钢",
      "standard": [
        "GB/T1299-1985"
      ],
      "path": "机械工程师电子手册/机械工程材料/钢/变形钢/工具钢/合金工具钢/合金工具钢的硬度值",
      "notes": "合金工具钢的硬度值(摘自GB/T1299-1985)",
      "gradeColumn": 0,
      "fields": [
        {
          "name": "钢号",
          "unit": "",
          "semantics": "",
          "context": "",
          "headers": [
            "钢号"
          ],
          "role": "grade",
          "kind": "strength"
        },
        {
          "name": "硬度HBS",
          "unit": "HBS",
          "semantics": "",
          "context": "交货状态",
          "headers": [
            "交货状态",
            "HBS"
          ],
          "role": "property",
          "kind": "strength"
        },
        {
          "name": "压痕直径",
          "unit": "mm",
          "semantics": "",
          "context": "交货状态",
          "headers": [
            "交货状态",
            "压痕直径/mm"
          ],
          "role": "property",
          "kind": "strength"
        },
        {
          "name": "试样淬火；淬火温度/℃",
          "unit": "℃",
          "semantics": "",
          "context": "",
          "headers": [
            "试样淬火",
            "淬火温度/℃"
          ],
          "role": "condition",
          "kind": "strength"
        },
        {
          "name": "试样淬火；冷却剂",
          "unit": "",
          "semantics": "",
          "context": "",
          "headers": [
            "试样淬火",
            "冷却剂"
          ],
          "role": "condition",
          "kind": "strength"
        },
        {
          "name": "试样淬火；HRC",
          "unit": "HRC",
          "semantics": "",
          "context": "",
          "headers": [
            "试样淬火",
            "HRC"
          ],
          "role": "property",
          "kind": "strength"
        }
      ],
      "rows": [
        [
          "9SiCr",
          "241~197",
          "3.9~4.3",
          "820~860",
          "油",
          "≥62"
        ],
        [
          "8MnSi",
          "≤229",
          "≥4.0",
          "800~820",
          "油",
          "≥60"
        ],
        [
          "Cr06",
          "241~187",
          "3.9~4.4",
          "780~810",
          "水",
          "≥64"
        ],
        [
          "Cr2",
          "229~179",
          "4.0~4.5",
          "830~860",
          "油",
          "≥62"
        ],
        [
          "9Cr2",
          "217~179",
          "4.1~4.5",
          "820~850",
          "油",
          "≥62"
        ],
        [
          "W",
          "229~187",
          "4.0~4.4",
          "800~830",
          "水",
          "≥62"
        ],
        [
          "4CrW2Si",
          "217~179",
          "4.1~4.5",
          "860~900",
          "油",
          "≥53"
        ],
        [
          "5CrW2Si",
          "255~207",
          "3.8~4.2",
          "860~900",
          "油",
          "≥55"
        ],
        [
          "6CrW2Si",
          "285~229",
          "3.6~4.0",
          "860~900",
          "油",
          "≥57"
        ],
        [
          "Cr12",
          "269~217",
          "3.7~4.1",
          "950~1000",
          "油",
          "≥60"
        ],
        [
          "Cr12Mo1V1",
          "≤255",
          "≥3.8",
          "820预热,1000(盐浴)或1010(炉控气氛)加热,保温10~20min空冷,200回火",
          "820预热,1000(盐浴)或1010(炉控气氛)加热,保温10~20min空冷,200回火",
          "≥59"
        ],
        [
          "Cr12MoV",
          "255~207",
          "3.8~4.2",
          "950~1000",
          "油",
          "≥58"
        ],
        [
          "Cr5Mo1V",
          "≤255",
          "≥3.95",
          "790预热,940(盐浴)或950(炉控气氛),保温5~15min空冷,200回火",
          "790预热,940(盐浴)或950(炉控气氛),保温5~15min空冷,200回火",
          "≥60"
        ],
        [
          "9Mn2V",
          "≤299",
          "≥4.0",
          "780~810",
          "油",
          "≥62"
        ],
        [
          "CrWMn",
          "255~207",
          "3.8~4.2",
          "800~830",
          "油",
          "≥62"
        ],
        [
          "9CrWMn",
          "241~197",
          "3.9~4.3",
          "800~830",
          "油",
          "≥62"
        ],
        [
          "Cr4W2MoV",
          "≤269",
          "≥3.7",
          "960~980、1020~1040",
          "油",
          "≥60"
        ],
        [
          "6Cr4W3Mo2VNb",
          "≤255",
          "≥3.8",
          "1100~1160",
          "油",
          "≥60"
        ],
        [
          "6W6Mo5Cr4V",
          "≤269",
          "≥3.7",
          "1180~1200",
          "油",
          "≥60"
        ],
        [
          "5CrMnMo",
          "241~197",
          "3.9~4.3",
          "850~850",
          "油",
          ""
        ],
        [
          "5CrNiMo",
          "241~197",
          "3.9~4.3",
          "830~860",
          "油",
          ""
        ],
        [
          "3Cr2W8V",
          "255~207",
          "3.8~4.2",
          "1075~1125",
          "油",
          ""
        ],
        [
          "5Cr4Mo3SiMnVAl",
          "≤255",
          "≥3.8",
          "1090~1120",
          "油",
          "≥60"
        ],
        [
          "3Cr3MoW2V",
          "≤255",
          "≥3.8",
          "1060~1130",
          "油",
          ""
        ],
        [
          "5Cr4W5Mo2V",
          "≤269",
          "≥3.7",
          "1100~1150",
          "油",
          ""
        ],
        [
          "8Cr3",
          "255~207",
          "3.8~4.2",
          "850~880",
          "油",
          ""
        ],
        [
          "4CrMnSi MoV",
          "241~197",
          "3.9~4.3",
          "870~930",
          "油",
          ""
        ],
        [
          "4Cr3Mo3SiV",
          "≤299",
          "≥4.0",
          "790预热,1010(盐浴)或1020(炉控气氛)加热,保温5~15min空冷,550回火",
          "790预热,1010(盐浴)或1020(炉控气氛)加热,保温5~15min空冷,550回火",
          ""
        ],
        [
          "4Cr5MoSiV",
          "≤235",
          "≥3.95",
          "790预热,1000(盐浴)或1010(炉控气氛)加热,保温5~15min空冷,550回火",
          "790预热,1000(盐浴)或1010(炉控气氛)加热,保温5~15min空冷,550回火",
          ""
        ],
        [
          "4Cr5MoSiV1",
          "≤235",
          "≥3.95",
          "790预热,1000(盐浴)或1010(炉控气氛)加热,保温5~15min空冷,550",
          "790预热,1000(盐浴)或1010(炉控气氛)加热,保温5~15min空冷,550",
          ""
        ],
        [
          "4Cr5W2VSi",
          "≤229",
          "≥4.0",
          "1030~1050",
          "油或空",
          ""
        ],
        [
          "7Mn15Cr2Al3V2WMo",
          "",
          "",
          "1170~1190固溶",
          "水",
          "≥45"
        ],
        [
          "3Cr2Mo",
          "",
          "",
          "650~700时效",
          "空",
          ""
        ]
      ],
      "headerRows": [
        [
          "钢号",
          "交 货 状 态",
          "交 货 状 态",
          "试 样 淬 火",
          "试 样 淬 火",
          "试 样 淬 火"
        ],
        [
          "钢号",
          "HBS",
          "压痕直径/ mm",
          "淬火温度/ ℃",
          "冷却剂",
          "HRC"
        ]
      ],
      "sourceId": "jxclsj:248",
      "byteOffset": 11107459,
      "sourceFile": "jxclsj/jxclsj.ysc",
      "scenario": "合金工具钢的硬度值"
    },
    {
      "id": "steel:89:1",
      "key": 89,
      "title": "高耐候性结构钢的牌号及化学成分(摘自GB/T4171-1984)",
      "family": "耐候钢/高耐候性结构钢",
      "standard": [
        "GB/T4171-1984",
        "GB/T4171-2000"
      ],
      "path": "机械工程师电子手册/机械工程材料/钢/变形钢/耐候钢/高耐候性结构钢/高耐候性结构钢的牌号及化学成分",
      "notes": "高耐候性结构钢的牌号及化学成分(摘自GB/T4171-2000)",
      "gradeColumn": 0,
      "fields": [
        {
          "name": "牌号",
          "unit": "",
          "semantics": "",
          "context": "",
          "headers": [
            "牌号"
          ],
          "role": "grade",
          "kind": "strength"
        },
        {
          "name": "C",
          "unit": "%",
          "semantics": "",
          "context": "",
          "headers": [
            "化学成分(质量分数)，%",
            "C(碳)"
          ],
          "role": "property",
          "kind": "grade"
        },
        {
          "name": "Si",
          "unit": "%",
          "semantics": "",
          "context": "",
          "headers": [
            "化学成分(质量分数)，%",
            "Si(硅)"
          ],
          "role": "property",
          "kind": "grade"
        },
        {
          "name": "Mn",
          "unit": "%",
          "semantics": "",
          "context": "",
          "headers": [
            "化学成分(质量分数)，%",
            "Mn(锰)"
          ],
          "role": "property",
          "kind": "grade"
        },
        {
          "name": "P",
          "unit": "%",
          "semantics": "",
          "context": "",
          "headers": [
            "化学成分(质量分数)，%",
            "P(磷)"
          ],
          "role": "property",
          "kind": "grade"
        },
        {
          "name": "S",
          "unit": "%",
          "semantics": "",
          "context": "",
          "headers": [
            "化学成分(质量分数)，%",
            "S(硫)"
          ],
          "role": "property",
          "kind": "grade"
        },
        {
          "name": "Cu",
          "unit": "%",
          "semantics": "",
          "context": "",
          "headers": [
            "化学成分(质量分数)，%",
            "Cu(铜)"
          ],
          "role": "property",
          "kind": "grade"
        },
        {
          "name": "Cr",
          "unit": "%",
          "semantics": "",
          "context": "",
          "headers": [
            "化学成分(质量分数)，%",
            "Cr(铬)"
          ],
          "role": "property",
          "kind": "grade"
        },
        {
          "name": "Ni",
          "unit": "%",
          "semantics": "",
          "context": "",
          "headers": [
            "化学成分(质量分数)，%",
            "Ni(镍)"
          ],
          "role": "property",
          "kind": "grade"
        },
        {
          "name": "Ti",
          "unit": "%",
          "semantics": "",
          "context": "",
          "headers": [
            "化学成分(质量分数)，%",
            "Ti(钛)"
          ],
          "role": "property",
          "kind": "grade"
        }
      ],
      "rows": [
        [
          "Q295GNHL (09CuPCrNi-B)",
          "≤0.12",
          "0.10~0.40",
          "0.20~0.50",
          "0.07~0.12",
          "≤0.035",
          "0.25~0.45",
          "0.30~0.65",
          "0.25~0.50",
          "—"
        ],
        [
          "Q295GNH (09CuP)",
          "≤0.12",
          "0.25~0.40",
          "0.20~0.60",
          "0.07~0.15",
          "≤0.035",
          "0.25~0.5S5",
          "—",
          "—",
          "≤0.10"
        ],
        [
          "Q345GNNHL (09CuPCrNi-A)",
          "≤0.12",
          "0.25~0.75",
          "0.20~0.50",
          "0.07~0.15",
          "≤0.035",
          "0.25~0.55",
          "0.30~1.25",
          "≤0.65",
          "—"
        ],
        [
          "Q345GNH",
          "≤0.12",
          "0.20~0.60",
          "0.50~0.90",
          "0.07~0.12",
          "≤0.035",
          "0.25~0.50",
          "—",
          "—",
          "≤0.03"
        ],
        [
          "Q390GNH",
          "≤0.12",
          "0.15~0.65",
          "≤0.14",
          "0.07~0.12",
          "≤0.035",
          "0.25~0.55",
          "—",
          "—",
          "≤0.10"
        ]
      ],
      "headerRows": [
        [
          "牌 号",
          "化 学 成 分 (质量分数)，%",
          "化 学 成 分 (质量分数)，%",
          "化 学 成 分 (质量分数)，%",
          "化 学 成 分 (质量分数)，%",
          "化 学 成 分 (质量分数)，%",
          "化 学 成 分 (质量分数)，%",
          "化 学 成 分 (质量分数)，%",
          "化 学 成 分 (质量分数)，%",
          "化 学 成 分 (质量分数)，%"
        ],
        [
          "牌 号",
          "C(碳)",
          "Si(硅)",
          "Mn(锰)",
          "P(磷)",
          "S(硫)",
          "Cu(铜)",
          "Cr(铬)",
          "Ni(镍)",
          "Ti(钛)"
        ]
      ],
      "sourceId": "jxclsj:202",
      "byteOffset": 9498647,
      "sourceFile": "jxclsj/jxclsj.ysc",
      "scenario": "高耐候性结构钢"
    },
    {
      "id": "steel:90:1",
      "key": 90,
      "title": "高耐候性结构钢的力学性能 (摘自GB/T4171-1984)",
      "family": "耐候钢/高耐候性结构钢",
      "standard": [
        "GB/T4171-1984"
      ],
      "path": "机械工程师电子手册/机械工程材料/钢/变形钢/耐候钢/高耐候性结构钢/高耐候性结构钢的力学性能",
      "notes": "高耐候性结构钢的力学性能",
      "gradeColumn": 0,
      "fields": [
        {
          "name": "牌号",
          "unit": "",
          "semantics": "",
          "context": "",
          "headers": [
            "牌号"
          ],
          "role": "grade",
          "kind": "strength"
        },
        {
          "name": "交货状态",
          "unit": "",
          "semantics": "",
          "context": "",
          "headers": [
            "交货状态"
          ],
          "role": "condition",
          "kind": "strength"
        },
        {
          "name": "厚度/mm",
          "unit": "mm",
          "semantics": "",
          "context": "",
          "headers": [
            "厚度/mm"
          ],
          "role": "condition",
          "kind": "strength"
        },
        {
          "name": "屈服点",
          "unit": "MPa",
          "semantics": "",
          "context": "",
          "headers": [
            "屈服点σs/MPa"
          ],
          "role": "property",
          "kind": "strength"
        },
        {
          "name": "抗拉强度",
          "unit": "MPa",
          "semantics": "",
          "context": "",
          "headers": [
            "抗拉强度σb/MPa"
          ],
          "role": "property",
          "kind": "strength"
        },
        {
          "name": "伸长率δ5",
          "unit": "%",
          "semantics": "",
          "context": "",
          "headers": [
            "伸长率δ5(%)"
          ],
          "role": "property",
          "kind": "strength"
        },
        {
          "name": "180℃冷弯试验d—弯心直径a—钢材厚度",
          "unit": "",
          "semantics": "",
          "context": "",
          "headers": [
            "180℃冷弯试验d—弯心直径a—钢材厚度"
          ],
          "role": "property",
          "kind": "strength"
        }
      ],
      "rows": [
        [
          "Q295GNHL (09CuPCrNi-B)",
          "热轧",
          "≤6",
          "300",
          "440",
          "24",
          "d = a"
        ],
        [
          "Q295GNHL (09CuPCrNi-B)",
          "热轧",
          ">6",
          "300",
          "440",
          "24",
          "d = 2a"
        ],
        [
          "Q295GNHL (09CuPCrNi-B)",
          "冷轧",
          "≤2.5",
          "270",
          "410",
          "27",
          "d = a"
        ],
        [
          "Q295GNH (09CuP)",
          "热轧",
          "≤6",
          "300",
          "420",
          "24",
          "d = a"
        ],
        [
          "Q295GNH (09CuP)",
          "热轧",
          ">6",
          "300",
          "420",
          "24",
          "d = 2a"
        ],
        [
          "Q295GNH (09CuP)",
          "冷轧",
          "≤2.5",
          "270",
          "410",
          "27",
          "d = a"
        ],
        [
          "Q345GNHL (09CuPCrNi-A)",
          "热轧",
          "≤6",
          "350",
          "490",
          "22",
          "d = a"
        ],
        [
          "Q345GNHL (09CuPCrNi-A)",
          "热轧",
          ">6",
          "350",
          "490",
          "22",
          "d = 2a"
        ],
        [
          "Q345GNHL (09CuPCrNi-A)",
          "冷轧",
          "≤2.5",
          "320",
          "460",
          "26",
          "d = a"
        ],
        [
          "Q345GNH",
          "热轧",
          "≤6",
          "345",
          "440",
          "22",
          "d=a"
        ],
        [
          "Q345GNH",
          "热轧",
          ">6",
          "345",
          "440",
          "22",
          "d=2a"
        ],
        [
          "Q390GNH",
          "热轧",
          "≤6",
          "390",
          "490",
          "22",
          "d=a"
        ],
        [
          "Q390GNH",
          "热轧",
          ">6",
          "390",
          "490",
          "22",
          "d=2a"
        ]
      ],
      "headerRows": [
        [
          "牌 号",
          "交货状态",
          "厚度 / mm",
          "屈服点 σs/ MPa",
          "抗拉强度 σb/ MPa",
          "伸长率 δ5(%)",
          "180℃冷弯试验 d—弯心直径 a—钢材厚度"
        ]
      ],
      "sourceId": "jxclsj:201",
      "byteOffset": 9472042,
      "sourceFile": "jxclsj/jxclsj.ysc",
      "scenario": "高耐候性结构钢的力学性能 "
    },
    {
      "id": "steel:91:1",
      "key": 91,
      "title": "焊接结构用耐候钢的牌号及化学成分(摘自GB/T4171-1984)",
      "family": "耐候钢/焊接结构用耐候钢",
      "standard": [
        "GB/T4171-1984",
        "GB/T4172-1984"
      ],
      "path": "机械工程师电子手册/机械工程材料/钢/变形钢/耐候钢/焊接结构用耐候钢/焊接结构用耐候钢的牌号及化学成分",
      "notes": "焊接结构用耐候钢的牌号及化学成分(摘自GB/T4172-1984)",
      "gradeColumn": 0,
      "fields": [
        {
          "name": "钢号",
          "unit": "",
          "semantics": "",
          "context": "",
          "headers": [
            "钢号"
          ],
          "role": "grade",
          "kind": "strength"
        },
        {
          "name": "C",
          "unit": "%",
          "semantics": "",
          "context": "",
          "headers": [
            "化学成分(质量分数)，%",
            "C(碳)"
          ],
          "role": "property",
          "kind": "grade"
        },
        {
          "name": "Si",
          "unit": "%",
          "semantics": "",
          "context": "",
          "headers": [
            "化学成分(质量分数)，%",
            "Si(硅)"
          ],
          "role": "property",
          "kind": "grade"
        },
        {
          "name": "Mn",
          "unit": "%",
          "semantics": "",
          "context": "",
          "headers": [
            "化学成分(质量分数)，%",
            "Mn(锰)"
          ],
          "role": "property",
          "kind": "grade"
        },
        {
          "name": "P",
          "unit": "%",
          "semantics": "",
          "context": "",
          "headers": [
            "化学成分(质量分数)，%",
            "P(磷)"
          ],
          "role": "property",
          "kind": "grade"
        },
        {
          "name": "S",
          "unit": "%",
          "semantics": "",
          "context": "",
          "headers": [
            "化学成分(质量分数)，%",
            "S(硫)"
          ],
          "role": "property",
          "kind": "grade"
        },
