Repository: cyx3705/2026-044

# Norma 代码组件

| 目录或文件 | 内容 |
| --- | --- |
| `Norma/` | 模块本体（权威源）。产物 `Norma.dll` 由宿主装载。 |
| `Norma/eng/` | 发布候选打包脚本（本地用；正式候选由宿主管线构建）。 |
| `Norma.Tests/` | 离线自动验证。可执行文件，全部 PASS 时退出码 0；最后一组用宿主 `ModuleHost` 装载打好的包。 |
| `Test-ProjectContract.ps1` | 只读项目合同检查：版本三处一致、模块身份、页面 owner、目录级别、失效链接、BOM、z-Publish 按字节入库。模块名从 `module.manifest.json` 推出，不用改。 |

`bin/`、`obj/` 是可重建生成物，不入库；发布候选写到根目录 `z-Publish/`。

模块引用宿主发布快照（`2026-023-HistoryVulcan/z-Publish/host`）且 `Private=false`——部署时由宿主提供，
包里不带副本。F 盘工作区里由 `vulcan.dev.start` 生成的 `Directory.Build.user.props` 把快照路径指回来。

```powershell
powershell -NoProfile -ExecutionPolicy Bypass -File .\b-Code\Test-ProjectContract.ps1 -Instantiation
```

File: b-Code/Norma/Formulas/steel.json (part 27 of 35)
      ],
      "rows": [
        [
          "ZGD270-480",
        {
          "name": "Cu",
          "unit": "%",
          "semantics": "",
          "context": "",
          "headers": [
            "化学成分(质量分数)，%",
            "Cu(铜)"
          ],
          "role": "property",
          "kind": "grade"
        },
        {
          "name": "Cr",
          "unit": "%",
          "semantics": "",
          "context": "",
          "headers": [
            "化学成分(质量分数)，%",
            "Cr(铬)"
          ],
          "role": "property",
          "kind": "grade"
        }
      ],
      "rows": [
        [
          "Q235NH (16CuCr)",
          "0.12~0.20",
          "0.15~0.35",
          "0.35~0.65",
          "≤0.035",
          "≤0.035",
          "0.20~0.40",
          "0.20~0.60"
        ],
        [
          "Q295NH (12MnCuCr)",
          "0.08~0.15",
          "0.15~0.35",
          "0.60~1.00",
          "≤0.035",
          "≤0.035",
          "0.20~0.40",
          "0.30~0.65"
        ],
        [
          "Q355NH (15MnCuCr)",
          "0.10~0.19",
          "0.15~0.35",
          "0.90~1.30",
          "≤0.035",
          "≤0.035",
          "0.20~0.40",
          "0.30~0.65"
        ],
        [
          "Q460NH (15MnCuCr-QT)",
          "0.10~0.19",
          "0.15~0.35",
          "0.90~1.30",
          "≤0.035",
          "≤0.035",
          "0.20~0.40",
          "0.30~0.65"
        ]
      ],
      "headerRows": [
        [
          "钢号",
          "化 学 成 分 (质量分数)，%",
          "化 学 成 分 (质量分数)，%",
          "化 学 成 分 (质量分数)，%",
          "化 学 成 分 (质量分数)，%",
          "化 学 成 分 (质量分数)，%",
          "化 学 成 分 (质量分数)，%",
          "化 学 成 分 (质量分数)，%"
        ],
        [
          "钢号",
          "C(碳)",
          "Si(硅)",
          "Mn(锰)",
          "P(磷)",
          "S(硫)",
          "Cu(铜)",
          "Cr(铬)"
        ]
      ],
      "sourceId": "jxclsj:243",
      "byteOffset": 10927925,
      "sourceFile": "jxclsj/jxclsj.ysc",
      "scenario": "焊接结构用耐候钢"
    },
    {
      "id": "steel:92:1",
      "key": 92,
      "title": "焊接结构用耐候钢的力学性能 (摘自GB/T4172-1984)",
      "family": "耐候钢/焊接结构用耐候钢",
      "standard": [
        "GB/T4172-1984"
      ],
      "path": "机械工程师电子手册/机械工程材料/钢/变形钢/耐候钢/焊接结构用耐候钢/焊接结构用耐候钢的力学性能",
      "notes": "焊接结构用耐候钢的力学性能 (摘自GB/T4172-1984)",
      "gradeColumn": 0,
      "fields": [
        {
          "name": "牌号",
          "unit": "",
          "semantics": "",
          "context": "",
          "headers": [
            "牌号"
          ],
          "role": "grade",
          "kind": "strength"
        },
        {
          "name": "钢材厚度/mm",
          "unit": "mm",
          "semantics": "",
          "context": "",
          "headers": [
            "钢材厚度/mm"
          ],
          "role": "condition",
          "kind": "strength"
        },
        {
          "name": "屈服点",
          "unit": "MPa",
          "semantics": "",
          "context": "",
          "headers": [
            "屈服点σs/MPa"
          ],
          "role": "property",
          "kind": "strength"
        },
        {
          "name": "抗拉强度",
          "unit": "MPa",
          "semantics": "",
          "context": "",
          "headers": [
            "抗拉强度σb/MPa"
          ],
          "role": "property",
          "kind": "strength"
        },
        {
          "name": "伸长率δ5",
          "unit": "%",
          "semantics": "",
          "context": "",
          "headers": [
            "伸长率δ5(%)"
          ],
          "role": "property",
          "kind": "strength"
        },
        {
          "name": "180℃冷弯试验d—弯心直径a—钢材厚度",
          "unit": "",
          "semantics": "",
          "context": "",
          "headers": [
            "180℃冷弯试验d—弯心直径a—钢材厚度"
          ],
          "role": "property",
          "kind": "strength"
        },
        {
          "name": "V型冲击试验；等级",
          "unit": "",
          "semantics": "",
          "context": "",
          "headers": [
            "V型冲击试验",
            "等级"
          ],
          "role": "condition",
          "kind": "strength"
        },
        {
          "name": "V型冲击试验；钢材厚度/mm",
          "unit": "mm",
          "semantics": "",
          "context": "",
          "headers": [
            "V型冲击试验",
            "钢材厚度/mm"
          ],
          "role": "condition",
          "kind": "strength"
        },
        {
          "name": "冲击试样方向",
          "unit": "",
          "semantics": "",
          "context": "",
          "headers": [
            "V型冲击试验",
            "试样方向"
          ],
          "role": "condition",
          "kind": "strength"
        },
        {
          "name": "V型冲击试验；温度/℃",
          "unit": "℃",
          "semantics": "",
          "context": "",
          "headers": [
            "V型冲击试验",
            "温度/℃"
          ],
          "role": "condition",
          "kind": "strength"
        },
        {
          "name": "平均冲击吸收功",
          "unit": "J",
          "semantics": "",
          "context": "V型冲击试验",
          "headers": [
            "V型冲击试验",
            "平均冲击吸收功/J"
          ],
          "role": "property",
          "kind": "strength"
        },
        {
          "name": "交货状态",
          "unit": "",
          "semantics": "",
          "context": "",
          "headers": [
            "交货状态"
          ],
          "role": "condition",
          "kind": "strength"
        }
      ],
      "rows": [
        [
          "Q235NH (16CuCr)",
          "≤16",
          "≥250",
          "≥410",
          "≥22",
          "d = a",
          "A",
          "12~50",
          "纵向",
          "—",
          "—",
          "热轧或正火"
        ],
        [
          "Q235NH (16CuCr)",
          ">16~40",
          "≥240",
          "≥410",
          "≥24",
          "d = 2a",
          "B",
          "12~50",
          "纵向",
          "0",
          "≥28",
          "热轧或正火"
        ],
        [
          "Q235NH (16CuCr)",
          ">40",
          "≥220",
          "≥390",
          "≥22",
          "d = 2a",
          "C",
          "12~50",
          "纵向",
          "-20",
          "≥28",
          "热轧或正火"
        ],
        [
          "Q295NH (12MnCuCr)",
          "≤16",
          "≥300",
          "≥430",
          "≥22",
          "d = 2a",
          "A",
          "12~50",
          "纵向",
          "—",
          "—",
          "热轧或正火"
        ],
        [
          "Q295NH (12MnCuCr)",
          ">16~40",
          "≥290",
          "≥430",
          "≥24",
          "d = 3a",
          "B",
          "12~50",
          "纵向",
          "0",
          "≥28",
          "热轧或正火"
        ],
        [
          "Q295NH (12MnCuCr)",
          ">40",
          "≥270",
          "≥420",
          "≥22",
          "d = 3a",
          "C",
          "12~50",
          "纵向",
          "-20",
          "≥28",
          "热轧或正火"
        ],
        [
          "Q355NH (15MnCuCr)",
          "≤16",
          "≥350",
          "≥500",
          "≥20",
          "d = 2a",
          "A",
          "12~50",
          "纵向",
          "—",
          "—",
          "热轧或正火"
        ],
        [
          "Q355NH (15MnCuCr)",
          ">16~40",
          "≥340",
          "≥500",
          "≥22",
          "d = 3a",
          "B",
          "12~50",
          "纵向",
          "0",
          "≥28",
          "热轧或正火"
        ],
        [
          "Q355NH (15MnCuCr)",
          ">40",
          "≥320",
          "≥480",
          "≥20",
          "d = 3a",
          "C",
          "12~50",
          "纵向",
          "-20",
          "≥28",
          "热轧或正火"
        ],
        [
          "Q460NH (15MnCuCr-QT)",
          "≤16",
          "≥450",
          "550~700",
          "≥20",
          "d = 2a",
          "—",
          "12~50",
          "纵向",
          "-20",
          "≥32",
          "淬火加回火"
        ],
        [
          "Q460NH (15MnCuCr-QT)",
          ">16~40",
          "≥440",
          "550~700",
          "≥22",
          "d = 3a",
          "—",
          "12~50",
          "纵向",
          "-20",
          "≥32",
          "淬火加回火"
        ],
        [
          "Q460NH (15MnCuCr-QT)",
          ">40",
          "≥420",
          "550~700",
          "≥20",
          "d = 3a",
          "—",
          "12~50",
          "纵向",
          "-20",
          "≥32",
          "淬火加回火"
        ]
      ],
      "headerRows": [
        [
          "牌号",
          "钢材厚度 /mm",
          "屈服点 σs / MPa",
          "抗拉强度 σb / MPa",
          "伸长率 δ5 (%)",
          "180℃冷弯试验 d—弯心直径 a—钢材厚度",
          "V型冲击试验",
          "V型冲击试验",
          "V型冲击试验",
          "V型冲击试验",
          "V型冲击试验",
          "交货 状态"
        ],
        [
          "牌号",
          "钢材厚度 /mm",
          "屈服点 σs / MPa",
          "抗拉强度 σb / MPa",
          "伸长率 δ5 (%)",
          "180℃冷弯试验 d—弯心直径 a—钢材厚度",
          "等级",
          "钢材厚度 /mm",
          "试样 方向",
          "温度 / ℃",
          "平均冲击 吸收功 / J",
          "交货 状态"
        ]
      ],
      "sourceId": "jxclsj:242",
      "byteOffset": 10885549,
      "sourceFile": "jxclsj/jxclsj.ysc",
      "scenario": "焊接结构用耐候钢的力学性能 "
    },
    {
      "id": "steel:93:1",
      "key": 93,
      "title": "保证淬透性结构钢的化学成分及硬度值(摘自GB/T5216-1985)",
      "family": "保证淬透性结构钢",
      "standard": [
        "GB/T5216-1985"
      ],
      "path": "机械工程师电子手册/机械工程材料/钢/变形钢/保证淬透性结构钢/保证淬透性结构钢的化学成分及硬度值",
      "notes": "保证淬透性结构钢的化学成分及硬度值(摘自GB/T5216-1985)",
      "gradeColumn": 0,
      "fields": [
        {
          "name": "钢号",
          "unit": "",
          "semantics": "",
          "context": "",
          "headers": [
            "钢号"
          ],
          "role": "grade",
          "kind": "strength"
        },
        {
          "name": "C",
          "unit": "%",
          "semantics": "",
          "context": "",
          "headers": [
            "化学成分(质量分数)，%",
            "C(碳)"
          ],
          "role": "property",
          "kind": "grade"
        },
        {
          "name": "Si",
          "unit": "%",
          "semantics": "",
          "context": "",
          "headers": [
            "化学成分(质量分数)，%",
            "Si(硅)"
          ],
          "role": "property",
          "kind": "grade"
        },
        {
          "name": "Mn",
          "unit": "%",
          "semantics": "",
          "context": "",
          "headers": [
            "化学成分(质量分数)，%",
            "Mn(锰)"
          ],
          "role": "property",
          "kind": "grade"
        },
        {
          "name": "Cr",
          "unit": "%",
          "semantics": "",
          "context": "",
          "headers": [
            "化学成分(质量分数)，%",
            "Cr(铬)"
          ],
          "role": "property",
          "kind": "grade"
        },
        {
          "name": "Ni",
          "unit": "%",
          "semantics": "",
          "context": "",
          "headers": [
            "化学成分(质量分数)，%",
            "Ni(镍)"
          ],
          "role": "property",
          "kind": "grade"
        },
        {
          "name": "B",
          "unit": "%",
          "semantics": "",
          "context": "",
          "headers": [
            "化学成分(质量分数)，%",
            "B(硼)"
          ],
          "role": "property",
          "kind": "grade"
        },
        {
          "name": "其它",
          "unit": "%",
          "semantics": "",
          "context": "",
          "headers": [
            "化学成分(质量分数)，%",
            "其它"
          ],
          "role": "property",
          "kind": "grade"
        },
        {
          "name": "压痕直径",
          "unit": "mm",
          "semantics": "",
          "context": "硬度",
          "headers": [
            "硬度",
            "压痕直径dHBS/mm"
          ],
          "role": "property",
          "kind": "strength"
        },
        {
          "name": "硬度HBS",
          "unit": "HBS",
          "semantics": "",
          "context": "HBS",
          "headers": [
            "硬度",
            "HBS"
          ],
          "role": "property",
          "kind": "strength"
        }
      ],
      "rows": [
        [
          "45H",
          "0.42~0.50",
          "0.17~0.23",
          "0.50~0.85",
          "—",
          "—",
          "—",
          "—",
          "≥4.3",
          "≤197"
        ],
        [
          "20CrH",
          "0.17~0.23",
          "0.17~0.23",
          "0.50~0.85",
          "0.70~1.10",
          "—",
          "—",
          "—",
          "≥4.5",
          "≤197"
        ],
        [
          "40CrH",
          "0.37~0.44",
          "0.17~0.23",
          "0.50~0.85",
          "0.70~1.10",
          "—",
          "—",
          "—",
          "≥4.2",
          "≤207"
        ],
        [
          "45CrH",
          "0.42~0.49",
          "0.17~0.23",
          "0.50~0.85",
          "0.70~1.10",
          "—",
          "—",
          "—",
          "≥4.1",
          "≤217"
        ],
        [
          "40MnBH",
          "0.37~0.44",
          "0.17~0.23",
          "0.95~1.40",
          "—",
          "—",
          "0.0005~0.0035",
          "—",
          "≥4.2",
          "≤207"
        ],
        [
          "45MnBH",
          "0.42~0.49",
          "0.17~0.23",
          "0.95~1.40",
          "—",
          "—",
          "0.0005~0.0035",
          "—",
          "≥4.1",
          "≤217"
        ],
        [
          "20MnMoBH",
          "0.16~0.22",
          "0.17~0.23",
          "0.95~1.25",
          "—",
          "—",
          "0.0005~0.0035",
          "Mo:0.20~0.30",
          "≥4.2",
          "≤207"
        ],
        [
          "20MnVBH",
          "0.16~0.23",
          "0.17~0.23",
          "1.05~1.50",
          "—",
          "—",
          "0.0005~0.0035",
          "V:0.07~0.12",
          "≥4.2",
          "≤207"
        ],
        [
          "22MnVBH",
          "0.19~0.25",
          "0.17~0.23",
          "1.25~1.70",
          "—",
          "—",
          "0.0005~0.0035",
          "V:0.07~0.12",
          "≥4.2",
          "≤207"
        ],
        [
          "20MnTiBH",
          "0.17~0.23",
          "0.17~0.23",
          "1.20~1.55",
          "—",
          "—",
          "0.0005~0.0035",
          "Ti:0.40~0.10",
          "≥4.4",
          "≤187"
        ],
        [
          "20CrMnMoH",
          "0.17~0.23",
          "0.17~0.23",
          "0.85~1.20",
          "1.05~1.40",
          "—",
          "—",
          "Mo:0.20~0.30",
          "≥4.1",
          "≤217"
        ],
        [
          "20CrMnTiH",
          "0.17~0.23",
          "0.17~0.23",
          "0.80~1.15",
          "1.00~1.35",
          "—",
          "—",
          "Ti:0.40~0.10",
          "≥4.1",
          "≤217"
        ],
        [
          "20CrNi3H",
          "0.17~0.23",
          "0.17~0.23",
          "0.30~0.65",
          "0.60~0.95",
          "2.70~3.25",
          "—",
          "—",
          "≥3.9",
          "≤241"
        ],
        [
          "12Cr2Ni4H",
          "0.10~0.17",
          "0.17~0.23",
          "0.30~0.65",
          "1.20~1.75",
          "3.20~3.75",
          "—",
          "—",
          "≥3.7",
          "≤209"
        ],
        [
          "20CrNiMoH",
          "0.17~0.23",
          "0.17~0.23",
          "0.60~0.95",
          "0.35~0.65",
          "0.35~0.75",
          "—",
          "Mo:0.15~0.25",
          "≥4.3",
          "≤197"
        ]
      ],
      "headerRows": [
        [
          "钢号",
          "化学成分 (质量分数) ，%",
          "化学成分 (质量分数) ，%",
          "化学成分 (质量分数) ，%",
          "化学成分 (质量分数) ，%",
          "化学成分 (质量分数) ，%",
          "化学成分 (质量分数) ，%",
          "化学成分 (质量分数) ，%",
          "硬度",
          "硬度"
        ],
        [
          "钢号",
          "C(碳)",
          "Si(硅)",
          "Mn(锰)",
          "Cr(铬)",
          "Ni(镍)",
          "B(硼)",
          "其它",
          "压痕直径 dHBS/ mm",
          "HBS"
        ]
      ],
      "sourceId": "jxclsj:14",
      "byteOffset": 500171,
      "sourceFile": "jxclsj/jxclsj.ysc",
      "scenario": "保证淬透性结构钢"
    },
    {
      "id": "steel:94:1",
      "key": 94,
      "title": "保证淬透性结构钢的淬透性指标(摘自GB/T5216-1985)",
      "family": "保证淬透性结构钢",
      "standard": [
        "GB/T5216-1985"
      ],
      "path": "机械工程师电子手册/机械工程材料/钢/变形钢/保证淬透性结构钢/保证淬透性结构钢的淬透性指标",
      "notes": "保证淬透性结构钢的淬透性指标(摘自GB/T5216-1985)",
      "gradeColumn": 0,
      "fields": [
        {
          "name": "钢号",
          "unit": "",
          "semantics": "",
          "context": "",
          "headers": [
            "钢号"
          ],
          "role": "grade",
          "kind": "strength"
        },
        {
          "name": "正火温度/℃",
          "unit": "℃",
          "semantics": "",
          "context": "",
          "headers": [
            "正火温度/℃"
          ],
          "role": "condition",
          "kind": "strength"
        },
        {
          "name": "端淬温度/℃",
          "unit": "℃",
          "semantics": "",
          "context": "",
          "headers": [
            "端淬温度/℃"
          ],
          "role": "condition",
          "kind": "strength"
        },
        {
          "name": "硬度HRC",
          "unit": "HRC",
          "semantics": "",
          "context": "1.5；离开淬火端下列距离(mm)处的",
          "headers": [
            "离开淬火端下列距离(mm)处的硬度值HRC",
            "1.5"
          ],
          "role": "property",
          "kind": "strength"
        },
        {
          "name": "硬度HRC",
          "unit": "HRC",
          "semantics": "",
          "context": "3.0；离开淬火端下列距离(mm)处的",
          "headers": [
            "离开淬火端下列距离(mm)处的硬度值HRC",
            "3.0"
          ],
          "role": "property",
          "kind": "strength"
        },
        {
          "name": "硬度HRC",
          "unit": "HRC",
          "semantics": "",
          "context": "4.5；离开淬火端下列距离(mm)处的",
          "headers": [
            "离开淬火端下列距离(mm)处的硬度值HRC",
            "4.5"
          ],
          "role": "property",
          "kind": "strength"
        },
        {
          "name": "硬度HRC",
          "unit": "HRC",
          "semantics": "",
          "context": "6.0；离开淬火端下列距离(mm)处的",
          "headers": [
            "离开淬火端下列距离(mm)处的硬度值HRC",
            "6.0"
          ],
          "role": "property",
          "kind": "strength"
        },
        {
          "name": "硬度HRC",
          "unit": "HRC",
          "semantics": "",
          "context": "7.5；离开淬火端下列距离(mm)处的",
          "headers": [
            "离开淬火端下列距离(mm)处的硬度值HRC",
            "7.5"
          ],
          "role": "property",
          "kind": "strength"
        },
        {
          "name": "硬度HRC",
          "unit": "HRC",
          "semantics": "",
          "context": "9.0；离开淬火端下列距离(mm)处的",
          "headers": [
            "离开淬火端下列距离(mm)处的硬度值HRC",
            "9.0"
          ],
          "role": "property",
          "kind": "strength"
        },
        {
          "name": "硬度HRC",
          "unit": "HRC",
          "semantics": "",
          "context": "12；离开淬火端下列距离(mm)处的",
          "headers": [
            "离开淬火端下列距离(mm)处的硬度值HRC",
            "12"
          ],
          "role": "property",
          "kind": "strength"
        },
        {
          "name": "硬度HRC",
          "unit": "HRC",
          "semantics": "",
          "context": "15；离开淬火端下列距离(mm)处的",
          "headers": [
            "离开淬火端下列距离(mm)处的硬度值HRC",
            "15"
          ],
          "role": "property",
          "kind": "strength"
        },
        {
          "name": "硬度HRC",
          "unit": "HRC",
          "semantics": "",
          "context": "18；离开淬火端下列距离(mm)处的",
          "headers": [
            "离开淬火端下列距离(mm)处的硬度值HRC",
            "18"
          ],
          "role": "property",
          "kind": "strength"
        },
        {
          "name": "硬度HRC",
          "unit": "HRC",
          "semantics": "",
          "context": "21；离开淬火端下列距离(mm)处的",
          "headers": [
            "离开淬火端下列距离(mm)处的硬度值HRC",
            "21"
          ],
          "role": "property",
          "kind": "strength"
        },
        {
          "name": "硬度HRC",
          "unit": "HRC",
          "semantics": "",
          "context": "24；离开淬火端下列距离(mm)处的",
          "headers": [
            "离开淬火端下列距离(mm)处的硬度值HRC",
            "24"
          ],
          "role": "property",
          "kind": "strength"
        },
        {
          "name": "硬度HRC",
          "unit": "HRC",
          "semantics": "",
          "context": "27；离开淬火端下列距离(mm)处的",
          "headers": [
            "离开淬火端下列距离(mm)处的硬度值HRC",
            "27"
          ],
          "role": "property",
          "kind": "strength"
        },
        {
          "name": "硬度HRC",
          "unit": "HRC",
          "semantics": "",
          "context": "30；离开淬火端下列距离(mm)处的",
          "headers": [
            "离开淬火端下列距离(mm)处的硬度值HRC",
            "30"
          ],
          "role": "property",
          "kind": "strength"
        }
      ],
      "rows": [
        [
          "45H",
          "850~870",
          "840±5",
          "61~54",
          "60~37",
          "55~28",
          "40~26",
          "35~24",
          "33~23",
          "31~21",
          "29",
          "28",
          "27",
          "26",
          "25",
          "24"
        ],
        [
          "20CrH",
          "880~900",
          "870±5",
          "48~41",
          "47~37",
          "42~30",
          "37~25",
          "33~22",
          "30",
          "26",
          "24",
          "22",
          "21",
          "20",
          "—",
          "—"
        ],
        [
          "40CrH",
          "860~880",
          "850±5",
          "59~51",
          "59~51",
          "58~50",
          "57~48",
          "56~46",
          "54~42",
          "48~34",
          "43~30",
          "41~27",
          "39~26",
          "38~25",
          "37~24",
          "37~23"
        ],
        [
          "45CrH",
          "860~880",
          "850±5",
          "62~54",
          "62~54",
          "61~53",
          "60~51",
          "58~48",
          "56~44",
          "50~35",
          "45~31",
          "42~29",
          "41~28",
          "40~27",
          "39~26",
          "38~25"
        ],
        [
          "40MnBH",
          "880~900",
          "850±5",
          "60~51",
          "60~50",
          "59~49",
          "58~48",
          "57~46",
          "55~43",
          "51~27",
          "45~23",
          "40~21",
          "36~20",
          "34",
          "32",
          "31"
        ],
        [
          "45MnBH",
          "880~900",
          "850±5",
          "63~54",
          "63~53",
          "62~52",
          "61~51",
          "60~49",
          "58~46",
          "53~30",
          "47~26",
          "42~24",
          "39~23",
          "37~22",
          "35~22",
          "34~21"
        ],
        [
          "20MnMoBH",
          "930~950",
          "880±5",
          "48~41",
          "48~41",
          "48~40",
          "47~39",
          "46~37",
          "45~34",
          "40~27",
          "35~22",
          "32",
          "30",
          "28",
          "27",
          "27"
        ],
        [
          "20MnVBH",
          "930~250",
          "860±5",
          "48~40",
          "48~40",
          "47~39",
          "46~37",
          "45~35",
          "44~32",
          "41~26",
          "38~23",
          "35~21",
          "33",
          "31",
          "29",
          "28"
        ],
        [
          "22MnVBH",
          "930~950",
          "860±5",
          "50~42",
          "50~42",
          "50~42",
          "50~41",
          "49~40",
          "48~38",
          "46~33",
          "43~27",
          "40~24",
          "38~22",
          "36~20",
          "34",
          "33"
        ],
        [
          "20MnTiBH",
          "930~950",
          "880±5",
          "48~40",
          "48~40",
          "48~39",
          "47~37",
          "46~35",
          "44~32",
          "41~25",
          "37",
          "33",
          "30",
          "27",
          "25",
          "24"
        ],
        [
          "20CrMnMoH",
          "860~880",
          "860±5",
          "50~42",
          "50~42",
          "50~41",
          "50~40",
          "49~39",
          "48~37",
          "46~34",
          "43~31",
          "41~29",
          "40~28",
          "39~27",
          "38~26",
          "38~26"
        ],
        [
          "20CrMnTiH",
          "900~920",
          "880±5",
          "48~40",
          "48~39",
          "47~37",
          "46~35",
          "44~32",
          "42~30",
          "38~26",
          "35~22",
          "33~20",
          "33",
          "31",
          "30",
          "29"
        ],
        [
          "20CrNi3H",
          "850~870",
          "830±5",
          "49~41",
          "49~40",
          "48~39",
          "47~38",
          "46~36",
          "45~34",
          "42~31",
          "39~28",
          "37~26",
          "35~24",
          "34~23",
          "33~22",
          "32~21"
        ],
        [
          "12Cr2Ni4H",
          "880~900",
          "860±5",
          "44~37",
          "44~37",
          "44~37",
          "44~36",
          "44~36",
          "43~35",
          "43~33",
          "42~31",
          "41~30",
          "40~29",
          "39~28",
          "39~27",
          "38~26"
        ],
        [
          "20CrNiMoH",
          "930~950",
          "925±5",
          "48~41",
          "47~37",
          "45~31",
          "42~27",
          "39~24",
          "35~22",
          "31",
          "28",
          "26",
          "25",
          "24",
          "23",
          "23"
        ]
      ],
      "headerRows": [
        [
          "钢号",
          "正火温度 /℃",
          "端淬温度 /℃",
          "离开淬火端下列距离(mm)处的硬度值HRC",
          "离开淬火端下列距离(mm)处的硬度值HRC",
          "离开淬火端下列距离(mm)处的硬度值HRC",
          "离开淬火端下列距离(mm)处的硬度值HRC",
          "离开淬火端下列距离(mm)处的硬度值HRC",
          "离开淬火端下列距离(mm)处的硬度值HRC",
          "离开淬火端下列距离(mm)处的硬度值HRC",
          "离开淬火端下列距离(mm)处的硬度值HRC",
          "离开淬火端下列距离(mm)处的硬度值HRC",
          "离开淬火端下列距离(mm)处的硬度值HRC",
          "离开淬火端下列距离(mm)处的硬度值HRC",
          "离开淬火端下列距离(mm)处的硬度值HRC",
          "离开淬火端下列距离(mm)处的硬度值HRC"
        ],
        [
          "钢号",
          "正火温度 /℃",
          "端淬温度 /℃",
          "1.5",
          "3.0",
          "4.5",
          "6.0",
          "7.5",
          "9.0",
          "12",
          "15",
          "18",
          "21",
          "24",
          "27",
          "30"
        ]
      ],
      "sourceId": "jxclsj:13",
      "byteOffset": 432537,
      "sourceFile": "jxclsj/jxclsj.ysc",
      "scenario": "保证淬透性结构钢的淬透性指标"
    },
    {
      "id": "steel:95:1",
      "key": 95,
      "title": "保证淬透性结构钢含硼钢材的冲击值及热处理制度(摘自GB/T5216-1985)",
      "family": "保证淬透性结构钢",
      "standard": [
        "GB/T5216-1985"
      ],
      "path": "机械工程师电子手册/机械工程材料/钢/变形钢/保证淬透性结构钢/保证淬透性结构钢含硼钢材的冲击值及热处理制度",
      "notes": "保证淬透性结构钢含硼钢材的冲击值及热处理制度(摘自GB/T5216-1985)",
      "gradeColumn": 0,
      "fields": [
        {
          "name": "牌号",
          "unit": "",
          "semantics": "",
          "context": "",
          "headers": [
            "牌号"
          ],
          "role": "grade",
          "kind": "strength"
        },
        {
          "name": "试样毛坯尺寸/mm",
          "unit": "mm",
          "semantics": "",
          "context": "",
          "headers": [
            "试样毛坯尺寸/mm"
          ],
          "role": "condition",
          "kind": "strength"
        },
        {
          "name": "正火；温度/℃",
          "unit": "℃",
          "semantics": "",
          "context": "",
          "headers": [
            "正火",
            "温度/℃"
          ],
          "role": "condition",
          "kind": "strength"
        },
        {
          "name": "正火；冷却剂",
          "unit": "",
          "semantics": "",
          "context": "",
          "headers": [
            "正火",
            "冷却剂"
          ],
          "role": "condition",
          "kind": "strength"
        },
        {
          "name": "回火；温度/℃",
          "unit": "℃",
          "semantics": "",
          "context": "",
          "headers": [
            "回火",
            "温度/℃"
          ],
          "role": "condition",
          "kind": "strength"
        },
        {
          "name": "回火；冷却剂",
          "unit": "",
          "semantics": "",
          "context": "",
          "headers": [
            "回火",
            "冷却剂"
          ],
          "role": "condition",
          "kind": "strength"
        },
        {
          "name": "淬火；温度/℃",
          "unit": "℃",
          "semantics": "",
          "context": "",
          "headers": [
            "淬火",
            "温度/℃"
          ],
          "role": "condition",
          "kind": "strength"
        },
        {
          "name": "淬火；冷却剂",
          "unit": "",
          "semantics": "",
          "context": "",
          "headers": [
            "淬火",
            "冷却剂"
          ],
          "role": "condition",
          "kind": "strength"
        },
        {
          "name": "冲击值ak",
          "unit": "kJ/m²",
          "semantics": "",
          "context": "",
          "headers": [
            "冲击值ak/kJ·m^-2"
          ],
          "role": "property",
          "kind": "strength"
        }
      ],
      "rows": [
        [
          "40MnBH",
          "25",
          "880~900",
          "空气",
          "510±30",
          "水",
          "850±20",
          "油",
          "≥700"
        ],
        [
          "45MnBH",
          "25",
          "880~900",
          "空气",
          "510±30",
          "水",
          "850±20",
          "油",
          "≥600"
        ],
        [
          "20MnMoBH",
          "15",
          "930~950",
          "空气",
          "200±20",
          "空气或水",
          "880±20",
          "油",
          "≥700"
        ],
        [
          "20MnVBH",
          "15",
          "930~950",
          "空气",
          "200±10",
          "空气或水",
          "860±10",
          "油",
          "≥700"
        ],
        [
          "22MnVBH",
          "15",
          "930~950",
          "空气",
          "200±20",
          "空气或水",
          "860±20",
          "油",
          "≥700"
        ],
        [
          "20MnTiBH",
          "15",
          "930~950",
          "空气",
          "200±20",
          "空气或水",
          "860±20",
          "油",
          "≥700"
        ]
      ],
      "headerRows": [
        [
          "牌 号",
          "试样毛坯尺寸 /mm",
          "正 火",
          "正 火",
          "回 火",
          "回 火",
          "淬 火",
          "淬 火",
          "冲击值 a k / kJ·m^-2"
        ],
        [
          "牌 号",
          "试样毛坯尺寸 /mm",
          "温度/ ℃",
          "冷却剂",
          "温度/ ℃",
          "冷却剂",
          "温度/ ℃",
          "冷却剂",
          "冲击值 a k / kJ·m^-2"
        ]
      ],
      "sourceId": "jxclsj:15",
      "byteOffset": 547259,
      "sourceFile": "jxclsj/jxclsj.ysc",
      "scenario": "保证淬透性结构钢含硼钢材的冲击值及热处理制度"
    },
    {
      "id": "steel:96:1",
      "key": 96,
      "title": "低淬透含钛优质碳素结构钢的化学成分(YB2009-1981)",
      "family": "低淬透含钛优质碳素结构钢",
      "standard": [
        "YB2009-1981"
      ],
      "path": "机械工程师电子手册/机械工程材料/钢/变形钢/低淬透含钛优质碳素结构钢/低淬透含钛优质碳素结构钢的化学成分",
      "notes": "低淬透含钛优质碳素结构钢的化学成分(YB2009-1981)",
      "gradeColumn": 0,
      "fields": [
        {
          "name": "钢号",
          "unit": "",
          "semantics": "",
          "context": "",
          "headers": [
            "钢号"
          ],
          "role": "grade",
          "kind": "strength"
        },
        {
          "name": "C",
          "unit": "%",
          "semantics": "",
          "context": "",
          "headers": [
            "化学成分(质量分数)，%",
            "C(碳)"
          ],
          "role": "property",
          "kind": "grade"
        },
        {
          "name": "Si",
          "unit": "%",
          "semantics": "",
          "context": "",
          "headers": [
            "化学成分(质量分数)，%",
            "Si(硅)"
          ],
          "role": "property",
          "kind": "grade"
        },
        {
          "name": "Mn",
          "unit": "%",
          "semantics": "",
          "context": "",
          "headers": [
            "化学成分(质量分数)，%",
            "Mn(锰)"
          ],
          "role": "property",
          "kind": "grade"
        },
        {
          "name": "Ti",
          "unit": "%",
          "semantics": "",
          "context": "",
          "headers": [
            "化学成分(质量分数)，%",
            "Ti(钛)"
          ],
          "role": "property",
          "kind": "grade"
        },
        {
          "name": "P",
          "unit": "%",
          "semantics": "",
          "context": "",
          "headers": [
            "化学成分(质量分数)，%",
            "P(磷)"
          ],
          "role": "property",
          "kind": "grade"
        },
        {
          "name": "S",
          "unit": "%",
          "semantics": "",
          "context": "",
          "headers": [
            "化学成分(质量分数)，%",
            "S(硫)"
          ],
          "role": "property",
          "kind": "grade"
        }
      ],
      "rows": [
        [
          "55Ti",
          "0.51~0.59",
          "≤0.25",
          "≤0.23",
          "0.03~0.10",
          "≤0.040",
          "≤0.040"
        ],
        [
          "60Ti",
          "0.57~0.65",
          "≤0.30",
          "≤0.23",
          "0.03~0.10",
          "≤0.040",
          "≤0.040"
        ],
        [
          "70Ti",
          "0.64~0.73",
          "≤0.30",
          "≤0.28",
          "0.04~0.12",
          "≤0.040",
          "≤0.040"
        ]
      ],
      "headerRows": [
        [
          "钢号",
          "化学成分 (质量分数)，%",
          "化学成分 (质量分数)，%",
          "化学成分 (质量分数)，%",
          "化学成分 (质量分数)，%",
          "化学成分 (质量分数)，%",
          "化学成分 (质量分数)，%"
        ],
        [
          "钢号",
          "C(碳)",
          "Si(硅)",
          "Mn(锰)",
          "Ti(钛)",
          "P(磷)",
          "S(硫)"
        ]
      ],
      "sourceId": "jxclsj:127",
      "byteOffset": 6467907,
      "sourceFile": "jxclsj/jxclsj.ysc",
      "scenario": "低淬透含钛优质碳素结构钢"
    },
    {
      "id": "steel:97:1",
      "key": 97,
      "title": "低淬透性含钛优质碳素结构钢的纵向力学性能(YB2009-1981)",
      "family": "低淬透含钛优质碳素结构钢",
      "standard": [
        "YB2009-1981"
      ],
      "path": "机械工程师电子手册/机械工程材料/钢/变形钢/低淬透含钛优质碳素结构钢/低淬透性含钛优质碳素结构钢的纵向力学性能",
      "notes": "低淬透性含钛优质碳素结构钢的纵向力学性能(YB2009-1981) 注：钢材直径大于100mm时，收缩率和伸长率按下表的规定降低。",
      "gradeColumn": 0,
      "fields": [
        {
          "name": "牌号",
          "unit": "",
          "semantics": "",
          "context": "",
          "headers": [
            "牌号"
          ],
          "role": "grade",
          "kind": "strength"
        },
        {
          "name": "正火温度/℃",
          "unit": "℃",
          "semantics": "",
          "context": "",
          "headers": [
            "正火温度/℃"
          ],
          "role": "condition",
          "kind": "strength"
        },
        {
          "name": "试样毛坯尺寸/mm",
          "unit": "mm",
          "semantics": "",
          "context": "",
          "headers": [
            "试样毛坯尺寸/mm"
          ],
          "role": "condition",
          "kind": "strength"
        },
        {
          "name": "抗拉强度",
          "unit": "MPa",
          "semantics": "min",
          "context": "",
          "headers": [
            "力学性能，≥",
            "抗拉强度σb/MPa"
          ],
          "role": "property",
          "kind": "strength"
        },
        {
          "name": "屈服强度σ0.2",
          "unit": "MPa",
          "semantics": "min",
          "context": "",
          "headers": [
            "力学性能，≥",
            "屈服强度σ0.2/MPa"
          ],
          "role": "property",
          "kind": "strength"
        },
        {
          "name": "断面收缩率",
          "unit": "%",
          "semantics": "min",
          "context": "",
          "headers": [
            "力学性能，≥",
            "断面收缩率ψ(%)"
          ],
          "role": "property",
          "kind": "strength"
        },
        {
          "name": "伸长率δ5",
          "unit": "%",
          "semantics": "min",
          "context": "",
          "headers": [
            "力学性能，≥",
            "伸长率δ5(%)"
          ],
          "role": "property",
          "kind": "strength"
        }
      ],
      "rows": [
        [
          "55Ti",
          "830±10",
          "25",
          "550",
          "300",
          "35",
          "16"
        ],
        [
          "60Ti",
          "825±10",
          "25",
          "600",
          "350",
          "30",
          "14"
        ],
        [
          "70Ti",
          "815±10",
          "25",
          "700",
          "400",
          "25",
          "12"
        ]
      ],
      "headerRows": [
        [
          "牌号",
          "正火温度 /℃",
          "试样毛坯尺寸 / mm",
          "力 学 性 能，≥",
          "力 学 性 能，≥",
          "力 学 性 能，≥",
          "力 学 性 能，≥"
        ],
        [
          "牌号",
          "正火温度 /℃",
          "试样毛坯尺寸 / mm",
          "抗拉强度 σb/ MPa",
          "屈服强度 σ0. 2/ MPa",
          "断面收缩率 ψ(%)",
          "伸长率 δ5(%)"
        ]
      ],
      "sourceId": "jxclsj:128",
      "byteOffset": 6477956,
      "sourceFile": "jxclsj/jxclsj.ysc",
      "scenario": "低淬透性含钛优质碳素结构钢"
    },
    {
      "id": "steel:98:1",
      "key": 98,
      "title": "冷镦钢的牌号及化学成分(摘自GB/T6478-1986)",
      "family": "冷镦钢",
      "standard": [
        "GB/T6478-1986"
      ],
      "path": "机械工程师电子手册/机械工程材料/钢/变形钢/冷镦钢/冷镦钢的牌号及化学成分",
      "notes": "冷镦钢的牌号及化学成分(摘自GB/T6478-1986)",
      "gradeColumn": 0,
      "fields": [
        {
          "name": "牌号",
          "unit": "",
          "semantics": "",
          "context": "",
          "headers": [
            "牌号"
          ],
          "role": "grade",
          "kind": "strength"
        },
        {
          "name": "C",
          "unit": "%",
          "semantics": "",
          "context": "",
          "headers": [
            "化学成分(质量分数)，%",
            "C(碳)"
          ],
          "role": "property",
          "kind": "grade"
        },
        {
          "name": "Si",
          "unit": "%",
          "semantics": "",
          "context": "",
          "headers": [
            "化学成分(质量分数)，%",
            "Si(硅)"
          ],
          "role": "property",
          "kind": "grade"
        },
        {
          "name": "Mn",
          "unit": "%",
          "semantics": "",
          "context": "",
          "headers": [
            "化学成分(质量分数)，%",
            "Mn(锰)"
          ],
          "role": "property",
          "kind": "grade"
        },
        {
          "name": "Cr",
          "unit": "%",
          "semantics": "",
          "context": "",
          "headers": [
            "化学成分(质量分数)，%",
            "Cr(铬)"
          ],
          "role": "property",
          "kind": "grade"
        },
        {
          "name": "B",
          "unit": "%",
          "semantics": "",
          "context": "",
          "headers": [
            "化学成分(质量分数)，%",
            "B(硼)"
          ],
          "role": "property",
          "kind": "grade"
        },
        {
          "name": "Mo",
          "unit": "%",
          "semantics": "",
          "context": "",
          "headers": [
            "化学成分(质量分数)，%",
            "Mo(钼)"
          ],
          "role": "property",
          "kind": "grade"
        },
        {
          "name": "P",
          "unit": "%",
          "semantics": "",
          "context": "",
          "headers": [
            "化学成分(质量分数)，%",
            "P(磷)"
          ],
          "role": "property",
          "kind": "grade"
        },
        {
          "name": "S",
          "unit": "%",
          "semantics": "",
          "context": "",
          "headers": [
            "化学成分(质量分数)，%",
            "S(硫)"
          ],
          "role": "property",
          "kind": "grade"
        },
        {
          "name": "其他",
          "unit": "%",
          "semantics": "",
