Repository: cyx3705/2026-044

# Norma 代码组件

| 目录或文件 | 内容 |
| --- | --- |
| `Norma/` | 模块本体（权威源）。产物 `Norma.dll` 由宿主装载。 |
| `Norma/eng/` | 发布候选打包脚本（本地用；正式候选由宿主管线构建）。 |
| `Norma.Tests/` | 离线自动验证。可执行文件，全部 PASS 时退出码 0；最后一组用宿主 `ModuleHost` 装载打好的包。 |
| `Test-ProjectContract.ps1` | 只读项目合同检查：版本三处一致、模块身份、页面 owner、目录级别、失效链接、BOM、z-Publish 按字节入库。模块名从 `module.manifest.json` 推出，不用改。 |

`bin/`、`obj/` 是可重建生成物，不入库；发布候选写到根目录 `z-Publish/`。

模块引用宿主发布快照（`2026-023-HistoryVulcan/z-Publish/host`）且 `Private=false`——部署时由宿主提供，
包里不带副本。F 盘工作区里由 `vulcan.dev.start` 生成的 `Directory.Build.user.props` 把快照路径指回来。

```powershell
powershell -NoProfile -ExecutionPolicy Bypass -File .\b-Code\Test-ProjectContract.ps1 -Instantiation
```

File: b-Code/Norma/Formulas/steel.json (part 28 of 35)
      ],
      "rows": [
        [
          "ZGD270-480",
          "context": "",
          "headers": [
            "化学成分(质量分数)，%",
            "其他"
          ],
          "role": "property",
          "kind": "grade"
        }
      ],
      "rows": [
        [
          "ML08",
          "0.05~0.12",
          "≤0.03",
          "0.20~0.50",
          "—",
          "—",
          "—",
          "≤0.035",
          "≤0.035",
          "—"
        ],
        [
          "ML10",
          "0.07~0.14",
          "≤0.03",
          "0.20~0.50",
          "—",
          "—",
          "—",
          "≤0.035",
          "≤0.035",
          "—"
        ],
        [
          "ML15",
          "0.12~0.19",
          "≤0.07",
          "0.20~0.50",
          "—",
          "—",
          "—",
          "≤0.035",
          "≤0.035",
          "—"
        ],
        [
          "ML20",
          "0.17~0.24",
          "≤0.07",
          "0.20~0.50",
          "—",
          "—",
          "—",
          "≤0.035",
          "≤0.035",
          "—"
        ],
        [
          "ML25",
          "0.22~0.30",
          "≤0.20",
          "0.30~0.60",
          "—",
          "—",
          "—",
          "≤0.035",
          "≤0.035",
          "—"
        ],
        [
          "ML30",
          "0.27~0.35",
          "≤0.20",
          "0.30~0.60",
          "—",
          "—",
          "—",
          "≤0.035",
          "≤0.035",
          "—"
        ],
        [
          "ML35",
          "0.32~0.40",
          "≤0.20",
          "0.30~0.60",
          "—",
          "—",
          "—",
          "≤0.035",
          "≤0.035",
          "—"
        ],
        [
          "ML 40",
          "0.37~0.45",
          "≤0.20",
          "0.30~0.60",
          "—",
          "—",
          "—",
          "≤0.035",
          "≤0.035",
          "—"
        ],
        [
          "ML 45",
          "0.42~0.50",
          "≤0.20",
          "0.30~0.60",
          "—",
          "—",
          "—",
          "≤0.035",
          "≤0.035",
          "—"
        ],
        [
          "ML 25Mn",
          "0.22~0.30",
          "≤0.25",
          "0.50~0.80",
          "—",
          "—",
          "—",
          "≤0.035",
          "≤0.035",
          "—"
        ],
        [
          "ML30Mn",
          "0.27~0.35",
          "≤0.25",
          "0.50~0.80",
          "—",
          "—",
          "—",
          "≤0.035",
          "≤0.035",
          "—"
        ],
        [
          "ML35Mn",
          "0.32~0.40",
          "≤0.25",
          "0.50~0.80",
          "—",
          "—",
          "—",
          "≤0.035",
          "≤0.035",
          "—"
        ],
        [
          "ML40Mn",
          "0.37~0.45",
          "≤0.25",
          "0.50~0.80",
          "—",
          "—",
          "—",
          "≤0.035",
          "≤0.035",
          "—"
        ],
        [
          "ML45Mn",
          "0.42~0.50",
          "≤0.25",
          "0.50~0.80",
          "—",
          "—",
          "—",
          "≤0.035",
          "≤0.035",
          "—"
        ],
        [
          "ML15Cr",
          "0.12~0.18",
          "≤0.30",
          "0.40~0.70",
          "0.70~1.00",
          "—",
          "—",
          "≤0.035",
          "≤0.035",
          "—"
        ],
        [
          "ML20 Cr",
          "0.17~0.24",
          "≤0.30",
          "0.50~0.80",
          "0.70~1.00",
          "—",
          "—",
          "≤0.035",
          "≤0.035",
          "—"
        ],
        [
          "ML40 Cr",
          "0.37~0.44",
          "≤0.30",
          "0.50~0.80",
          "0.80~1.10",
          "—",
          "—",
          "≤0.035",
          "≤0.035",
          "—"
        ],
        [
          "ML15MnB",
          "0.14~0.20",
          "≤0.30",
          "1.20~1.60",
          "—",
          "0.0005~0.0035",
          "—",
          "≤0.035",
          "≤0.035",
          "V:≤0.12"
        ],
        [
          "ML15MnVB",
          "0.12~0.18",
          "≤0.30",
          "1.20~1.60",
          "—",
          "0.0005~0.0035",
          "—",
          "≤0.035",
          "≤0.035",
          "V:0.07~0.12"
        ],
        [
          "ML20MnTiB",
          "0.17~0.24",
          "≤0.30",
          "1.30~1.60",
          "—",
          "0.0005~0.0035",
          "—",
          "≤0.035",
          "≤0.035",
          "Ti:0.04~0.10"
        ],
        [
          "ML30CrMo",
          "0.26~0.34",
          "≤0.30",
          "0.40~0.70",
          "0.80~1.10",
          "—",
          "0.15~0.25",
          "≤0.035",
          "≤0.035",
          "—"
        ],
        [
          "ML35CrMo",
          "0.32~0.40",
          "≤0.30",
          "0.40~0.70",
          "0.80~1.10",
          "—",
          "0.15~0.25",
          "≤0.035",
          "≤0.035",
          "—"
        ],
        [
          "ML42CrMo",
          "0.38~0.45",
          "≤0.30",
          "0.50~0.80",
          "0.90~1.2",
          "—",
          "0.15~0.25",
          "≤0.035",
          "≤0.035",
          "—"
        ]
      ],
      "headerRows": [
        [
          "牌号",
          "化学成分(质量分数)，%",
          "化学成分(质量分数)，%",
          "化学成分(质量分数)，%",
          "化学成分(质量分数)，%",
          "化学成分(质量分数)，%",
          "化学成分(质量分数)，%",
          "化学成分(质量分数)，%",
          "化学成分(质量分数)，%",
          "化学成分(质量分数)，%"
        ],
        [
          "牌号",
          "C(碳)",
          "Si(硅)",
          "Mn(锰)",
          "Cr(铬)",
          "B(硼)",
          "Mo(钼)",
          "P(磷)",
          "S(硫)",
          "其他"
        ]
      ],
      "sourceId": "jxclsj:362",
      "byteOffset": 19071871,
      "sourceFile": "jxclsj/jxclsj.ysc",
      "scenario": "冷镦钢"
    },
    {
      "id": "steel:99:1",
      "key": 99,
      "title": "冷镦钢的力学性能(摘自GB/T6478—1986)",
      "family": "冷镦钢",
      "standard": [
        "GB/T6478—1986"
      ],
      "path": "机械工程师电子手册/机械工程材料/钢/变形钢/冷镦钢/冷镦钢的力学性能",
      "notes": "冷镦钢的力学性能(摘自GB/T6478—1986)",
      "gradeColumn": 0,
      "fields": [
        {
          "name": "牌号",
          "unit": "",
          "semantics": "",
          "context": "",
          "headers": [
            "牌号"
          ],
          "role": "grade",
          "kind": "strength"
        },
        {
          "name": "热处理",
          "unit": "",
          "semantics": "",
          "context": "",
          "headers": [
            "热处理"
          ],
          "role": "condition",
          "kind": "strength"
        },
        {
          "name": "抗拉强度",
          "unit": "MPa",
          "semantics": "",
          "context": "",
          "headers": [
            "力学性能",
            "抗拉强度σb/MPa"
          ],
          "role": "property",
          "kind": "strength"
        },
        {
          "name": "屈服点",
          "unit": "MPa",
          "semantics": "",
          "context": "",
          "headers": [
            "力学性能",
            "屈服点σs/MPa"
          ],
          "role": "property",
          "kind": "strength"
        },
        {
          "name": "伸长率",
          "unit": "%",
          "semantics": "",
          "context": "",
          "headers": [
            "力学性能",
            "伸长率δ(%)"
          ],
          "role": "property",
          "kind": "strength"
        },
        {
          "name": "断面收缩率",
          "unit": "%",
          "semantics": "",
          "context": "",
          "headers": [
            "力学性能",
            "断面收缩率ψ(%)"
          ],
          "role": "property",
          "kind": "strength"
        },
        {
          "name": "冲击值akkJ/m^2",
          "unit": "kJ/m²",
          "semantics": "",
          "context": "",
          "headers": [
            "力学性能",
            "冲击值akkJ/m^2"
          ],
          "role": "property",
          "kind": "strength"
        },
        {
          "name": "压痕直径",
          "unit": "mm",
          "semantics": "",
          "context": "硬度；热轧",
          "headers": [
            "硬度",
            "热轧",
            "压痕直径/mm"
          ],
          "role": "property",
          "kind": "strength"
        },
        {
          "name": "硬度HBS",
          "unit": "HBS",
          "semantics": "",
          "context": "热轧；HBS",
          "headers": [
            "硬度",
            "热轧",
            "HBS"
          ],
          "role": "property",
          "kind": "strength"
        },
        {
          "name": "压痕直径",
          "unit": "mm",
          "semantics": "",
          "context": "硬度；退火",
          "headers": [
            "硬度",
            "退火",
            "压痕直径/mm"
          ],
          "role": "property",
          "kind": "strength"
        },
        {
          "name": "硬度HBS",
          "unit": "HBS",
          "semantics": "",
          "context": "退火；HBS",
          "headers": [
            "硬度",
            "退火",
            "HBS"
          ],
          "role": "property",
          "kind": "strength"
        }
      ],
      "rows": [
        [
          "ML08",
          "加热到较Ac3临界点高30~50℃的温度保温时间不少于30min，空冷",
          "≥330",
          "≥200",
          "≥33",
          "≥60",
          "—",
          "≥5.2",
          "≤131",
          "—",
          "—"
        ],
        [
          "ML10",
          "加热到较Ac3临界点高30~50℃的温度保温时间不少于30min，空冷",
          "≥340",
          "≥210",
          "≥31",
          "≥55",
          "—",
          "≥5.1",
          "≤137",
          "—",
          "—"
        ],
        [
          "ML15",
          "加热到较Ac3临界点高30~50℃的温度保温时间不少于30min，空冷",
          "≥380",
          "≥230",
          "≥27",
          "≥55",
          "—",
          "≥5.0",
          "≤143",
          "—",
          "—"
        ],
        [
          "ML20",
          "加热到较Ac3临界点高30~50℃的温度保温时间不少于30min，空冷",
          "≥420",
          "≥250",
          "≥25",
          "≥55",
          "—",
          "≥4.8",
          "≤156",
          "—",
          "—"
        ],
        [
          "ML25",
          "加热到较Ac3临界点高30~50℃的温度保温时间不少于30min，空冷",
          "≥460",
          "≥280",
          "≥23",
          "≥50",
          "—",
          "≥4.6",
          "≤170",
          "—",
          "—"
        ],
        [
          "ML30",
          "加热到较Ac3临界点高30~50℃的温度保温时间不少于30min，空冷",
          "≥500",
          "≥300",
          "≥21",
          "≥50",
          "—",
          "≥4.5",
          "≤179",
          "—",
          "—"
        ],
        [
          "ML35",
          "加热到较Ac3临界点高30~50℃的温度保温时间不少于30min，空冷",
          "≥540",
          "≥320",
          "≥20",
          "≥45",
          "—",
          "≥4.4",
          "≤187",
          "—",
          "—"
        ],
        [
          "ML40",
          "加热到较Ac3临界点高30~50℃的温度保温时间不少于30min，空冷",
          "≥580",
          "≥340",
          "≥19",
          "≥45",
          "—",
          "≥4.1",
          "≤217",
          "4.4",
          "187"
        ],
        [
          "45ML",
          "加热到较Ac3临界点高30~50℃的温度保温时间不少于30min，空冷",
          "≥610",
          "≥360",
          "≥16",
          "≥40",
          "—",
          "≥4.0",
          "≤229",
          "4.3",
          "197"
        ],
        [
          "ML25Mn",
          "加热到较Ac3临界点高30~50℃的温度保温时间不少于30min，空冷",
          "≥460",
          "≥280",
          "≥23",
          "≥50",
          "—",
          "≥4.6",
          "≤170",
          "—",
          "—"
        ],
        [
          "ML30Mn",
          "加热到较Ac3临界点高30~50℃的温度保温时间不少于30min，空冷",
          "≥500",
          "≥300",
          "≥21",
          "≥50",
          "—",
          "≥4.5",
          "≤179",
          "—",
          "—"
        ],
        [
          "ML35Mn",
          "加热到较Ac3临界点高30~50℃的温度保温时间不少于30min，空冷",
          "≥540",
          "≥320",
          "≥20",
          "≥45",
          "—",
          "≥4.4",
          "≤187",
          "—",
          "—"
        ],
        [
          "ML40Mn",
          "加热到较Ac3临界点高30~50℃的温度保温时间不少于30min，空冷",
          "≥580",
          "≥340",
          "≥19",
          "≥45",
          "—",
          "≥4.1",
          "≤217",
          "4.4",
          "187"
        ],
        [
          "ML45Mn",
          "加热到较Ac3临界点高30~50℃的温度保温时间不少于30min，空冷",
          "≥610",
          "≥360",
          "≥16",
          "≥40",
          "—",
          "≥4.0",
          "≤229",
          "4.3",
          "197"
        ],
        [
          "ML15Cr",
          "一次淬火880℃，二次淬火800℃，冰、油冷，回火200℃，水、空冷",
          "≥700",
          "≥500",
          "≥10",
          "≥45",
          "≥700",
          "—",
          "—",
          "4.5",
          "179"
        ],
        [
          "ML20Cr",
          "一次淬火880℃，二次淬火800℃，冰、油冷，回火200℃，水、空冷",
          "≥800",
          "≥600",
          "≥10",
          "≥40",
          "≥600",
          "—",
          "—",
          "4.5",
          "179"
        ],
        [
          "ML40Cr",
          "淬火850℃，油冷，回火520℃，水、油冷",
          "≥1000",
          "≥800",
          "≥9",
          "≥45",
          "≥600",
          "—",
          "—",
          "4.2",
          "207"
        ],
        [
          "ML15MnB",
          "淬火850℃，水冷，回火200℃，水、空冷",
          "≥1150",
          "≥950",
          "≥9",
          "≥45",
          "≥700",
          "—",
          "—",
          "—",
          "—"
        ],
        [
          "ML15MnVB",
          "淬火880℃，油冷，回火200℃，水、空冷",
          "≥1100",
          "≥900",
          "≥10",
          "≥45",
          "≥700",
          "≥4.2",
          "≤207",
          "—",
          "—"
        ],
        [
          "ML20MnTiB",
          "淬火860℃，油冷，回火200℃，水、空冷",
          "≥1150",
          "≥950",
          "≥10",
          "≥45",
          "≥700",
          "—",
          "—",
          "4.4",
          "187"
        ],
        [
          "ML30CrMo",
          "淬火880℃，油冷，回火540℃，水、空冷",
          "≥950",
          "≥800",
          "≥12",
          "≥50",
          "≥800",
          "—",
          "—",
          "4.0",
          "229"
        ],
        [
          "ML35 CrMo",
          "淬火850℃，油冷，回火540℃，水、空冷",
          "≥1000",
          "≥850",
          "≥12",
          "≥45",
          "≥800",
          "—",
          "—",
          "4.0",
          "229"
        ],
        [
          "ML42 CrMo",
          "淬火850℃，油冷，回火560℃，水、空冷",
          "≥1100",
          "≥950",
          "≥12",
          "≥45",
          "≥800",
          "—",
          "—",
          "4.1",
          "217"
        ]
      ],
      "headerRows": [
        [
          "牌号",
          "热处理",
          "力学性能",
          "力学性能",
          "力学性能",
          "力学性能",
          "力学性能",
          "硬 度",
          "硬 度",
          "硬 度",
          "硬 度"
        ],
        [
          "牌号",
          "热处理",
          "抗拉强度 σb/MPa",
          "屈服点σs/MPa",
          "伸长率δ(%)",
          "断面收缩率 ψ(%)",
          "冲击值 akkJ/m^2",
          "热 轧",
          "热 轧",
          "退 火",
          "退 火"
        ],
        [
          "牌号",
          "热处理",
          "抗拉强度 σb/MPa",
          "屈服点σs/MPa",
          "伸长率δ(%)",
          "断面收缩率 ψ(%)",
          "冲击值 akkJ/m^2",
          "压痕直径 /mm",
          "HBS",
          "压痕直径 /mm",
          "HBS"
        ]
      ],
      "sourceId": "jxclsj:361",
      "byteOffset": 18995052,
      "sourceFile": "jxclsj/jxclsj.ysc",
      "scenario": "冷镦钢"
    },
    {
      "id": "steel:100:1",
      "key": 100,
      "title": "易切钢的牌号及化学成分",
      "family": "易切削钢",
      "standard": [
        "GB/T8731—1988"
      ],
      "path": "机械工程师电子手册/机械工程材料/钢/变形钢/易切削钢/易切钢的牌号及化学成分",
      "notes": "易切钢的牌号及化学成分(摘自GB/T8731—1988)",
      "gradeColumn": 0,
      "fields": [
        {
          "name": "钢号",
          "unit": "",
          "semantics": "",
          "context": "",
          "headers": [
            "钢号"
          ],
          "role": "grade",
          "kind": "strength"
        },
        {
          "name": "C",
          "unit": "%",
          "semantics": "",
          "context": "",
          "headers": [
            "化学成分(质量分数)，%",
            "C(碳)"
          ],
          "role": "property",
          "kind": "grade"
        },
        {
          "name": "Si",
          "unit": "%",
          "semantics": "",
          "context": "",
          "headers": [
            "化学成分(质量分数)，%",
            "Si(硅)"
          ],
          "role": "property",
          "kind": "grade"
        },
        {
          "name": "Mn",
          "unit": "%",
          "semantics": "",
          "context": "",
          "headers": [
            "化学成分(质量分数)，%",
            "Mn(锰)"
          ],
          "role": "property",
          "kind": "grade"
        },
        {
          "name": "S",
          "unit": "%",
          "semantics": "",
          "context": "",
          "headers": [
            "化学成分(质量分数)，%",
            "S(硫)"
          ],
          "role": "property",
          "kind": "grade"
        },
        {
          "name": "P",
          "unit": "%",
          "semantics": "",
          "context": "",
          "headers": [
            "化学成分(质量分数)，%",
            "P(磷)"
          ],
          "role": "property",
          "kind": "grade"
        },
        {
          "name": "Pb",
          "unit": "%",
          "semantics": "",
          "context": "",
          "headers": [
            "化学成分(质量分数)，%",
            "Pb(铅)"
          ],
          "role": "property",
          "kind": "grade"
        }
      ],
      "rows": [
        [
          "Y12",
          "0.08~0.16",
          "0.15~0.35",
          "0.70~1.00",
          "0.10~0.20",
          "0.08~0.15",
          "—"
        ],
        [
          "Y12Pb",
          "0.08~0.16",
          "≤0.15",
          "0.70~1.10",
          "0.15~0.25",
          "0.05~0.10",
          "0.15~0.35"
        ],
        [
          "Y15",
          "0.10~0.18",
          "≤0.15",
          "0.08~1.20",
          "0.23~0.33",
          "0.05~0.10",
          "—"
        ],
        [
          "Y15Pb",
          "0.10~0.18",
          "≤0.15",
          "0.08~1.20",
          "0.23~0.33",
          "0.05~0.10",
          "0.15~0.35"
        ],
        [
          "Y20",
          "0.17~0.25",
          "0.15~0.35",
          "0.70~1.00",
          "0.08~0.15",
          "≤0.06",
          "—"
        ],
        [
          "Y30",
          "0.27~0.35",
          "0.15~0.35",
          "0.70~1.00",
          "0.08~0.15",
          "≤0.06",
          "—"
        ],
        [
          "Y35",
          "0.32~0.40",
          "0.15~0.35",
          "0.70~1.00",
          "0.08~0.15",
          "≤0.06",
          "—"
        ],
        [
          "Y40Mn",
          "0.37~0.45",
          "0.15~0.35",
          "1.20~1.55",
          "0.20~0.30",
          "≤0.05",
          "—"
        ],
        [
          "Y45Ca",
          "0.42~0.50",
          "0.2~0.40",
          "0.60~0.08",
          "0.04~0.08",
          "≤0.04",
          "0.002~0.006Ca"
        ]
      ],
      "headerRows": [
        [
          "钢号",
          "化学成分(质量分数)，%",
          "化学成分(质量分数)，%",
          "化学成分(质量分数)，%",
          "化学成分(质量分数)，%",
          "化学成分(质量分数)，%",
          "化学成分(质量分数)，%"
        ],
        [
          "钢号",
          "C(碳)",
          "Si(硅)",
          "Mn(锰)",
          "S(硫)",
          "P(磷)",
          "Pb(铅)"
        ]
      ],
      "sourceId": "jxclsj:798",
      "byteOffset": 35933834,
      "sourceFile": "jxclsj/jxclsj.ysc",
      "scenario": "易切钢"
    },
    {
      "id": "steel:101:1",
      "key": 101,
      "title": "易切钢的力学性能(摘自GB/T8731—1988)",
      "family": "易切削钢",
      "standard": [
        "GB/T8731—1988"
      ],
      "path": "机械工程师电子手册/机械工程材料/钢/变形钢/易切削钢/易切钢的力学性能",
      "notes": "易切钢的力学性能(摘自GB/T8731—1988)",
      "gradeColumn": 0,
      "fields": [
        {
          "name": "牌号",
          "unit": "",
          "semantics": "",
          "context": "",
          "headers": [
            "牌号"
          ],
          "role": "grade",
          "kind": "strength"
        },
        {
          "name": "抗拉强度",
          "unit": "MPa",
          "semantics": "",
          "context": "冷拉钢材；钢材尺寸/mm；8~20",
          "headers": [
            "冷拉钢材",
            "抗拉强度σb/MPa",
            "钢材尺寸/mm",
            "8~20"
          ],
          "role": "property",
          "kind": "strength"
        },
        {
          "name": "抗拉强度",
          "unit": "MPa",
          "semantics": "",
          "context": "冷拉钢材；钢材尺寸/mm；>20~30",
          "headers": [
            "冷拉钢材",
            "抗拉强度σb/MPa",
            "钢材尺寸/mm",
            ">20~30"
          ],
          "role": "property",
          "kind": "strength"
        },
        {
          "name": "抗拉强度",
          "unit": "MPa",
          "semantics": "",
          "context": "冷拉钢材；钢材尺寸/mm；>30",
          "headers": [
            "冷拉钢材",
            "抗拉强度σb/MPa",
            "钢材尺寸/mm",
            ">30"
          ],
          "role": "property",
          "kind": "strength"
        },
        {
          "name": "伸长率δ5",
          "unit": "%",
          "semantics": "",
          "context": "冷拉钢材",
          "headers": [
            "冷拉钢材",
            "伸长率δ5(%)"
          ],
          "role": "property",
          "kind": "strength"
        },
        {
          "name": "硬度HBS",
          "unit": "HBS",
          "semantics": "",
          "context": "冷拉钢材",
          "headers": [
            "冷拉钢材",
            "布氏硬度(HBS)"
          ],
          "role": "property",
          "kind": "strength"
        },
        {
          "name": "抗拉强度",
          "unit": "MPa",
          "semantics": "",
          "context": "热轧钢材",
          "headers": [
            "热轧钢材",
            "抗拉强度σb/MPa"
          ],
          "role": "property",
          "kind": "strength"
        },
        {
          "name": "伸长率δ5",
          "unit": "%",
          "semantics": "",
          "context": "热轧钢材",
          "headers": [
            "热轧钢材",
            "伸长率δ5(%)"
          ],
          "role": "property",
          "kind": "strength"
        },
        {
          "name": "断面收缩率",
          "unit": "%",
          "semantics": "",
          "context": "热轧钢材",
          "headers": [
            "热轧钢材",
            "收缩率ψ(%)"
          ],
          "role": "property",
          "kind": "strength"
        },
        {
          "name": "硬度HBS",
          "unit": "HBS",
          "semantics": "",
          "context": "热轧钢材",
          "headers": [
            "热轧钢材",
            "布氏硬度(HBS)"
          ],
          "role": "property",
          "kind": "strength"
        }
      ],
      "rows": [
        [
          "Y12",
          "530~755",
          "510~735",
          "490~685",
          "≥7.0",
          "152~217",
          "390~540",
          "≥22",
          "≥36",
          "≤170"
        ],
        [
          "Y12Pb",
          "530~755",
          "510~735",
          "490~685",
          "≥7.0",
          "152~217",
          "390~540",
          "≥22",
          "≥36",
          "≤170"
        ],
        [
          "Y15",
          "530~755",
          "510~735",
          "490~685",
          "≥7.0",
          "152~217",
          "390~540",
          "≥22",
          "≥36",
          "≤170"
        ],
        [
          "Y15Pb",
          "530~755",
          "510~735",
          "490~685",
          "≥7.0",
          "152~217",
          "390~540",
          "≥22",
          "≥36",
          "≤170"
        ],
        [
          "Y20",
          "570~785",
          "530~745",
          "510~705",
          "≥7.0",
          "167~217",
          "450~600",
          "≥20",
          "≥30",
          "≤175"
        ],
        [
          "Y30",
          "600~825",
          "560~765",
          "540~735",
          "≥6.0",
          "174~223",
          "510~655",
          "≥15",
          "≥25",
          "≤187"
        ],
        [
          "Y35",
          "625~845",
          "590~785",
          "570~765",
          "≥6.0",
          "176~229",
          "510~655",
          "≥14",
          "≥22",
          "≤187"
        ],
        [
          "Y45Ca",
          "695~920",
          "655~855",
          "635~835",
          "≥6.0",
          "196~255",
          "690~745",
          "≥12",
          "≥26",
          "≤241"
        ],
        [
          "Y40Mn",
          "590~785",
          "590~785",
          "590~785",
          "≥17",
          "179~229",
          "590~735",
          "≥14",
          "≥20",
          "≤207"
        ]
      ],
      "headerRows": [
        [
          "牌号",
          "冷拉钢材",
          "冷拉钢材",
          "冷拉钢材",
          "冷拉钢材",
          "冷拉钢材",
          "热 轧 钢 材",
          "热 轧 钢 材",
          "热 轧 钢 材",
          "热 轧 钢 材"
        ],
        [
          "牌号",
          "抗拉强度σb/MPa",
          "抗拉强度σb/MPa",
          "抗拉强度σb/MPa",
          "伸长率 δ5(%)",
          "布氏硬度 (HBS)",
          "抗拉强度 σb/MPa",
          "伸长率 δ5(%)",
          "收缩率 ψ(%)",
          "布氏硬度 (HBS)"
        ],
        [
          "牌号",
          "钢材尺寸/mm",
          "钢材尺寸/mm",
          "钢材尺寸/mm",
          "伸长率 δ5(%)",
          "布氏硬度 (HBS)",
          "抗拉强度 σb/MPa",
          "伸长率 δ5(%)",
          "收缩率 ψ(%)",
          "布氏硬度 (HBS)"
        ],
        [
          "牌号",
          "8~20",
          ">20~30",
          ">30",
          "伸长率 δ5(%)",
          "布氏硬度 (HBS)",
          "抗拉强度 σb/MPa",
          "伸长率 δ5(%)",
          "收缩率 ψ(%)",
          "布氏硬度 (HBS)"
        ]
      ],
      "sourceId": "jxclsj:797",
      "byteOffset": 35902776,
      "sourceFile": "jxclsj/jxclsj.ysc",
      "scenario": "易切钢"
    },
    {
      "id": "steel:102:1",
      "key": 102,
      "title": "船体用结构钢的牌号及化学成分(摘自GB/T712—1988)",
      "family": "船体用结构钢",
      "standard": [
        "GB/T712—1988"
      ],
      "path": "机械工程师电子手册/机械工程材料/钢/变形钢/船体用结构钢/船体用结构钢的牌号及化学成分",
      "notes": "船体用结构钢的牌号及化学成分(摘自GB/T712—1988)",
      "gradeColumn": 1,
      "fields": [
        {
          "name": "钢类",
          "unit": "",
          "semantics": "",
          "context": "",
          "headers": [
            "钢类"
          ],
          "role": "condition",
          "kind": "strength"
        },
        {
          "name": "等级",
          "unit": "",
          "semantics": "",
          "context": "",
          "headers": [
            "等级"
          ],
          "role": "grade",
          "kind": "strength"
        },
        {
          "name": "C",
          "unit": "%",
          "semantics": "",
          "context": "",
          "headers": [
            "化学成分(熔炼成分)(质量分数)，%",
            "C(碳)"
          ],
          "role": "property",
          "kind": "grade"
        },
        {
          "name": "Mn",
          "unit": "%",
          "semantics": "",
          "context": "",
          "headers": [
            "化学成分(熔炼成分)(质量分数)，%",
            "Mn(锰)"
          ],
          "role": "property",
          "kind": "grade"
        },
        {
          "name": "Si",
          "unit": "%",
          "semantics": "",
          "context": "",
          "headers": [
            "化学成分(熔炼成分)(质量分数)，%",
            "Si(硅)"
          ],
          "role": "property",
          "kind": "grade"
        },
        {
          "name": "P",
          "unit": "%",
          "semantics": "",
          "context": "",
          "headers": [
            "化学成分(熔炼成分)(质量分数)，%",
            "P(磷)"
          ],
          "role": "property",
          "kind": "grade"
        },
        {
          "name": "S",
          "unit": "%",
          "semantics": "",
          "context": "",
          "headers": [
            "化学成分(熔炼成分)(质量分数)，%",
            "S(硫)"
          ],
          "role": "property",
          "kind": "grade"
        },
        {
          "name": "A1s",
          "unit": "%",
          "semantics": "",
          "context": "",
          "headers": [
            "化学成分(熔炼成分)(质量分数)，%",
            "A1s(铝)"
          ],
          "role": "property",
          "kind": "grade"
        },
        {
          "name": "Nb",
          "unit": "%",
          "semantics": "",
          "context": "",
          "headers": [
            "化学成分(熔炼成分)(质量分数)，%",
            "Nb(铌)"
          ],
          "role": "property",
          "kind": "grade"
        },
        {
          "name": "V",
          "unit": "%",
          "semantics": "",
          "context": "",
          "headers": [
            "化学成分(熔炼成分)(质量分数)，%",
            "V(钒)"
          ],
          "role": "property",
          "kind": "grade"
        }
      ],
      "rows": [
        [
          "一般强度钢",
          "A",
          "≤0.22",
          "≥2.5C",
          "0.10~0.35",
          "≤0.04",
          "≤0.04",
          "—",
          "—",
          "—"
        ],
        [
          "一般强度钢",
          "B",
          "≤0.21",
          "0.60~1.00",
          "0.10~0.35",
          "≤0.04",
          "≤0.04",
          "—",
          "—",
          "—"
        ],
        [
          "一般强度钢",
          "D",
          "≤0.21",
          "0.60~1.00",
          "0.10~0.35",
          "≤0.04",
          "≤0.04",
          "≥0.015",
          "—",
          "—"
        ],
        [
          "一般强度钢",
          "E",
          "≤0.16",
          "0.70~1.20",
          "0.10~0.35",
          "≤0.04",
          "≤0.04",
          "≥0.015",
          "—",
          "—"
        ],
        [
          "高强度钢",
          "AH32",
          "≤0.18",
          "0.70~1.60",
          "0.10~0.50",
          "≤0.04",
          "≤0.04",
          "≥0.015",
          "—",
          "—"
        ],
        [
          "高强度钢",
          "DH32",
          "≤0.18",
          "0.90~1.60",
          "0.10~0.50",
          "≤0.04",
          "≤0.04",
          "≥0.015",
          "—",
          "—"
        ],
        [
          "高强度钢",
          "EH32",
          "≤0.18",
          "0.90~1.60",
          "0.10~0.50",
          "≤0.04",
          "≤0.04",
          "≥0.015",
          "—",
          "—"
        ],
        [
          "高强度钢",
          "AH36",
          "≤0.18",
          "0.70~1.60",
          "0.10~0.50",
          "≤0.04",
          "≤0.04",
          "≥0.015",
          "0.015~0.050",
          "0.030~0.10"
        ],
        [
          "高强度钢",
          "DH36",
          "≤0.18",
          "0.90~1.80",
          "0.10~0.50",
          "≤0.04",
          "≤0.04",
          "≥0.015",
          "0.015~0.050",
          "0.030~0.10"
        ],
        [
          "高强度钢",
          "EH36",
          "≤0.18",
          "0.90~1.60",
          "0.10~0.50",
          "≤0.04",
          "≤0.04",
          "≥0.015",
          "0.015~0.050",
          "0.030~0.10"
        ]
      ],
      "headerRows": [
        [
          "钢类",
          "等级",
          "化学成分 (熔炼成分) (质量分数)，%",
          "化学成分 (熔炼成分) (质量分数)，%",
          "化学成分 (熔炼成分) (质量分数)，%",
          "化学成分 (熔炼成分) (质量分数)，%",
          "化学成分 (熔炼成分) (质量分数)，%",
          "化学成分 (熔炼成分) (质量分数)，%",
          "化学成分 (熔炼成分) (质量分数)，%",
          "化学成分 (熔炼成分) (质量分数)，%"
        ],
        [
          "钢类",
          "等级",
          "C(碳)",
          "Mn(锰)",
          "Si(硅)",
          "P(磷)",
          "S(硫)",
          "A1s(铝)",
          "Nb(铌)",
          "V(钒)"
        ]
      ],
      "sourceId": "jxclsj:95",
      "byteOffset": 5481150,
      "sourceFile": "jxclsj/jxclsj.ysc",
      "scenario": "船体用结构钢"
    },
    {
      "id": "steel:103:1",
      "key": 103,
      "title": "船体用结构钢材的交货状态(摘自GB/T712—1988)",
      "family": "船体用结构钢",
      "standard": [
        "GB/T712—1988"
      ],
      "path": "机械工程师电子手册/机械工程材料/钢/变形钢/船体用结构钢/船体用结构钢材的交货状态",
      "notes": "船体用结构钢材的交货状态(摘自GB/T712—1988)",
      "gradeColumn": 0,
      "fields": [
        {
          "name": "钢材等级",
          "unit": "",
          "semantics": "",
          "context": "",
          "headers": [
            "钢材等级"
          ],
          "role": "grade",
          "kind": "strength"
        },
        {
          "name": "厚度/mm",
          "unit": "mm",
          "semantics": "",
          "context": "",
          "headers": [
            "厚度/mm"
          ],
          "role": "condition",
          "kind": "strength"
        },
        {
          "name": "交货状态",
          "unit": "",
          "semantics": "",
          "context": "",
          "headers": [
            "交货状态"
          ],
          "role": "condition",
          "kind": "strength"
        }
      ],
      "rows": [
        [
          "A",
          "所有厚度",
          "热轧、控轧或正火"
        ],
        [
          "B",
          "所有厚度",
          "热轧、控轧或正火"
        ],
        [
          "D",
          "≤25",
          "热轧、控轧或正火"
        ],
        [
          "D",
          ">25",
          "正火"
        ],
        [
          "E",
          "所有厚度",
          "钢板；正火；型钢；正火或控轧"
        ],
        [
          "AH32 AH36",
          "≤12 >12",
          "热轧、正火或控轧 正火"
        ],
        [
          "DH32 DH36",
          "≤12 >12",
          "正火或控轧 正火"
        ],
        [
          "EH32 EH36",
          "所有厚度",
          "正火"
        ]
      ],
      "headerRows": [
        [
          "钢材等级",
          "厚度/mm",
          "交货状态"
        ]
      ],
      "sourceId": "jxclsj:93",
      "byteOffset": 5434874,
      "sourceFile": "jxclsj/jxclsj.ysc",
      "scenario": "船体用结构钢材的交货状态"
    },
    {
      "id": "steel:104:1",
      "key": 104,
      "title": "船体用结构钢的力学性能(摘自GB/T712—1988)",
      "family": "船体用结构钢",
      "standard": [
        "GB/T712—1988"
      ],
      "path": "机械工程师电子手册/机械工程材料/钢/变形钢/船体用结构钢/船体用结构钢的力学性能",
      "notes": "船体用结构钢的力学性能(摘自GB/T712—1988)",
      "gradeColumn": 0,
      "fields": [
        {
          "name": "钢材等级",
          "unit": "",
          "semantics": "",
          "context": "",
          "headers": [
            "钢材等级"
          ],
          "role": "grade",
          "kind": "strength"
        },
        {
          "name": "厚度/mm",
          "unit": "mm",
          "semantics": "",
          "context": "",
          "headers": [
            "厚度/mm"
          ],
          "role": "condition",
          "kind": "strength"
        },
        {
          "name": "屈服点",
          "unit": "MPa",
          "semantics": "",
          "context": "",
          "headers": [
            "屈服点σ5/MPa"
          ],
          "role": "property",
          "kind": "strength"
        },
        {
          "name": "抗拉强度",
          "unit": "MPa",
          "semantics": "",
          "context": "",
          "headers": [
            "抗拉强度σb/MPa"
          ],
          "role": "property",
          "kind": "strength"
        },
        {
          "name": "伸长率δ5",
          "unit": "%",
          "semantics": "",
          "context": "",
          "headers": [
            "伸长率δ5(%)"
          ],
          "role": "property",
          "kind": "strength"
        },
        {
          "name": "V型冲击试验；温度/℃",
          "unit": "℃",
          "semantics": "",
          "context": "",
          "headers": [
            "V型冲击试验",
            "温度/℃"
          ],
          "role": "condition",
          "kind": "strength"
        },
        {
          "name": "平均冲击吸收功Akv",
          "unit": "J",
          "semantics": "",
          "context": "V型冲击试验；纵向",
          "headers": [
            "V型冲击试验",
            "平均冲击吸收功Akv/J",
            "纵向"
          ],
          "role": "property",
          "kind": "strength"
        },
        {
          "name": "平均冲击吸收功Akv",
          "unit": "J",
          "semantics": "",
          "context": "V型冲击试验；横向",
          "headers": [
            "V型冲击试验",
            "平均冲击吸收功Akv/J",
            "横向"
          ],
          "role": "property",
          "kind": "strength"
        },
        {
          "name": "冷弯试验；窄冷弯b=2a(180°)",
          "unit": "",
          "semantics": "",
          "context": "",
          "headers": [
            "冷弯试验",
            "窄冷弯b=2a(180°)"
          ],
          "role": "property",
          "kind": "strength"
        },
        {
          "name": "冷弯试验；宽冷弯b=2a(120°)",
          "unit": "",
          "semantics": "",
          "context": "",
          "headers": [
            "冷弯试验",
            "宽冷弯b=2a(120°)"
          ],
          "role": "property",
          "kind": "strength"
        }
      ],
      "rows": [
        [
          "A",
          "≤50",
          "≥235",
          "400~490",
          "≥22",
          "—",
          "—",
          "—",
          "d=2a",
          "—"
        ],
        [
          "B",
          "≤50",
          "≥235",
          "400~490",
          "≥22",
          "0",
          "≥27",
          "≥20",
          "—",
          "d=3a"
        ],
        [
          "D",
          "≤50",
          "≥235",
          "400~490",
          "≥22",
          "-10",
          "≥27",
          "≥20",
          "—",
          "d=3a"
        ],
        [
          "E",
          "≤50",
          "≥235",
          "400~490",
          "≥22",
          "-40",
          "≥27",
          "≥20",
          "—",
          "d=3a"
        ],
        [
          "AH32",
          "≤50",
          "≥315",
          "440~590",
          "≥22",
          "0",
          "≥31",
          "≥22",
          "—",
          "d=3a"
        ],
        [
          "DH32",
          "≤50",
          "≥315",
          "440~590",
          "≥22",
          "-20",
          "≥31",
          "≥22",
          "—",
          "d=3a"
        ],
        [
          "EH32",
          "≤50",
          "≥315",
          "440~590",
          "≥22",
          "-40",
          "≥31",
          "≥22",
          "—",
          "d=3a"
        ],
        [
          "AH36",
          "≤50",
          "≥355",
          "490~620",
          "≥21",
          "0",
          "≥34",
          "≥24",
          "—",
          "d=3a"
        ],
        [
          "DH36",
          "≤50",
          "≥355",
          "490~620",
          "≥21",
          "-20",
          "≥34",
          "≥24",
          "—",
          "d=3a"
        ],
        [
          "EH36",
          "≤50",
          "≥355",
          "490~620",
          "≥21",
          "-40",
          "≥34",
          "≥24",
          "—",
          "d=3a"
        ]
      ],
      "headerRows": [
        [
          "钢材等级",
          "厚度/mm",
          "屈服点 σ5/MPa",
          "抗拉强度 σb/MPa",
          "伸长率 δ5(%)",
          "V型冲击试验",
          "V型冲击试验",
          "V型冲击试验",
          "冷弯试验",
          "冷弯试验"
        ],
        [
          "钢材等级",
          "厚度/mm",
          "屈服点 σ5/MPa",
          "抗拉强度 σb/MPa",
          "伸长率 δ5(%)",
          "温度 /℃",
          "平均冲击吸收功Akv/J",
          "平均冲击吸收功Akv/J",
          "窄冷弯 b=2a (180°)",
          "宽冷弯 b=2a (120°)"
        ],
        [
          "钢材等级",
          "厚度/mm",
          "屈服点 σ5/MPa",
          "抗拉强度 σb/MPa",
          "伸长率 δ5(%)",
          "温度 /℃",
          "纵向",
          "横向",
          "窄冷弯 b=2a (180°)",
          "宽冷弯 b=2a (120°)"
        ]
      ],
      "sourceId": "jxclsj:94",
      "byteOffset": 5444863,
      "sourceFile": "jxclsj/jxclsj.ysc",
      "scenario": "船体用结构钢"
    },
    {
      "id": "steel:105:1",
      "key": 105,
      "title": "桥梁用结构钢的牌号及化学成分(摘自YB/T10—1981)",
      "family": "桥梁用结构钢",
      "standard": [
        "YB/T10—1981"
      ],
      "path": "机械工程师电子手册/机械工程材料/钢/变形钢/桥梁用结构钢/桥梁用结构钢的牌号及化学成分",
      "notes": "桥梁用结构钢的牌号及化学成分(摘自YB/T10—1981)",
      "gradeColumn": 0,
      "fields": [
        {
          "name": "牌号",
          "unit": "",
          "semantics": "",
          "context": "",
          "headers": [
            "牌号"
          ],
          "role": "grade",
          "kind": "strength"
        },
        {
          "name": "C",
          "unit": "%",
          "semantics": "",
          "context": "",
          "headers": [
            "化学成分(质量分数)线，%",
            "C(碳)"
          ],
          "role": "property",
          "kind": "grade"
        },
        {
          "name": "Si",
          "unit": "%",
          "semantics": "",
          "context": "",
          "headers": [
            "化学成分(质量分数)线，%",
            "Si(硅)"
