Repository: cyx3705/2026-044

# Norma 代码组件

| 目录或文件 | 内容 |
| --- | --- |
| `Norma/` | 模块本体（权威源）。产物 `Norma.dll` 由宿主装载。 |
| `Norma/eng/` | 发布候选打包脚本（本地用；正式候选由宿主管线构建）。 |
| `Norma.Tests/` | 离线自动验证。可执行文件，全部 PASS 时退出码 0；最后一组用宿主 `ModuleHost` 装载打好的包。 |
| `Test-ProjectContract.ps1` | 只读项目合同检查：版本三处一致、模块身份、页面 owner、目录级别、失效链接、BOM、z-Publish 按字节入库。模块名从 `module.manifest.json` 推出，不用改。 |

`bin/`、`obj/` 是可重建生成物，不入库；发布候选写到根目录 `z-Publish/`。

模块引用宿主发布快照（`2026-023-HistoryVulcan/z-Publish/host`）且 `Private=false`——部署时由宿主提供，
包里不带副本。F 盘工作区里由 `vulcan.dev.start` 生成的 `Directory.Build.user.props` 把快照路径指回来。

```powershell
powershell -NoProfile -ExecutionPolicy Bypass -File .\b-Code\Test-ProjectContract.ps1 -Instantiation
```

File: b-Code/Norma/Formulas/steel.json (part 29 of 35)
      ],
      "rows": [
        [
          "ZGD270-480",
          ],
          "role": "property",
          "kind": "grade"
        },
        {
          "name": "Mn",
          "unit": "%",
          "semantics": "",
          "context": "",
          "headers": [
            "化学成分(质量分数)线，%",
            "Mn(锰)"
          ],
          "role": "property",
          "kind": "grade"
        },
        {
          "name": "P",
          "unit": "%",
          "semantics": "",
          "context": "",
          "headers": [
            "化学成分(质量分数)线，%",
            "P(磷)"
          ],
          "role": "property",
          "kind": "grade"
        },
        {
          "name": "S",
          "unit": "%",
          "semantics": "",
          "context": "",
          "headers": [
            "化学成分(质量分数)线，%",
            "S(硫)"
          ],
          "role": "property",
          "kind": "grade"
        },
        {
          "name": "V",
          "unit": "%",
          "semantics": "",
          "context": "",
          "headers": [
            "化学成分(质量分数)线，%",
            "V(钒)"
          ],
          "role": "property",
          "kind": "grade"
        },
        {
          "name": "Cu",
          "unit": "%",
          "semantics": "",
          "context": "",
          "headers": [
            "化学成分(质量分数)线，%",
            "Cu(铜)"
          ],
          "role": "property",
          "kind": "grade"
        },
        {
          "name": "N",
          "unit": "%",
          "semantics": "",
          "context": "",
          "headers": [
            "化学成分(质量分数)线，%",
            "N(氮)"
          ],
          "role": "property",
          "kind": "grade"
        }
      ],
      "rows": [
        [
          "16q",
          "0.12~0.20",
          "0.12~0.25",
          "0.40~0.70",
          "≤0.035",
          "≤0.040",
          "—",
          "—",
          "—"
        ],
        [
          "16Mnq",
          "0.12~0.20",
          "0.20~0.60",
          "1.20~1.60",
          "≤0.035",
          "≤0.035",
          "—",
          "—",
          "—"
        ],
        [
          "16MnCuq",
          "0.12~0.20",
          "0.20~0.60",
          "1.20~1.60",
          "≤0.035",
          "≤0.035",
          "—",
          "0.20~0.40",
          "—"
        ],
        [
          "15MnVq",
          "0.10~0.18",
          "0.20~0.60",
          "1.20~1.60",
          "≤0.035",
          "≤0.035",
          "0.04~0.12",
          "—",
          "—"
        ],
        [
          "15MnVNq",
          "≤0.18",
          "0.20~0.60",
          "1.30~1.70",
          "≤0.035",
          "≤0.035",
          "0.10~0.20",
          "—",
          "0.010~0.020"
        ]
      ],
      "headerRows": [
        [
          "牌号",
          "化学成分 (质量分数)线，%",
          "化学成分 (质量分数)线，%",
          "化学成分 (质量分数)线，%",
          "化学成分 (质量分数)线，%",
          "化学成分 (质量分数)线，%",
          "化学成分 (质量分数)线，%",
          "化学成分 (质量分数)线，%",
          "化学成分 (质量分数)线，%"
        ],
        [
          "牌号",
          "C(碳)",
          "Si(硅)",
          "Mn(锰)",
          "P(磷)",
          "S(硫)",
          "V(钒)",
          "Cu(铜)",
          "N(氮)"
        ]
      ],
      "sourceId": "jxclsj:562",
      "byteOffset": 27381964,
      "sourceFile": "jxclsj/jxclsj.ysc",
      "scenario": "桥梁用结构钢"
    },
    {
      "id": "steel:106:1",
      "key": 106,
      "title": "桥梁用结构钢力学性能 (YB/T10—1981)",
      "family": "桥梁用结构钢",
      "standard": [
        "YB/T10—1981"
      ],
      "path": "机械工程师电子手册/机械工程材料/钢/变形钢/桥梁用结构钢/桥梁用结构钢力学性能",
      "notes": "桥梁用结构钢力学性能(摘自YB/T10—1981)",
      "gradeColumn": 0,
      "fields": [
        {
          "name": "牌号",
          "unit": "",
          "semantics": "",
          "context": "",
          "headers": [
            "牌号"
          ],
          "role": "grade",
          "kind": "strength"
        },
        {
          "name": "厚度/mm",
          "unit": "mm",
          "semantics": "",
          "context": "",
          "headers": [
            "厚度/mm"
          ],
          "role": "condition",
          "kind": "strength"
        },
        {
          "name": "屈服点",
          "unit": "MPa",
          "semantics": "",
          "context": "",
          "headers": [
            "屈服点σs/MPa"
          ],
          "role": "property",
          "kind": "strength"
        },
        {
          "name": "抗拉强度",
          "unit": "MPa",
          "semantics": "",
          "context": "",
          "headers": [
            "抗拉强度σb/MPa"
          ],
          "role": "property",
          "kind": "strength"
        },
        {
          "name": "伸长率",
          "unit": "%",
          "semantics": "",
          "context": "",
          "headers": [
            "伸长率δs(%)"
          ],
          "role": "property",
          "kind": "strength"
        },
        {
          "name": "冲击韧度ak",
          "unit": "kJ/m²",
          "semantics": "",
          "context": "",
          "headers": [
            "冲击韧度ak/KJ·m^-2"
          ],
          "role": "property",
          "kind": "strength"
        },
        {
          "name": "冲击韧度ak",
          "unit": "kJ/m²",
          "semantics": "",
          "context": "原表第7列",
          "headers": [
            "冲击韧度ak/KJ·m^-2"
          ],
          "role": "property",
          "kind": "strength"
        },
        {
          "name": "时效冲击韧度ak",
          "unit": "kJ/m²",
          "semantics": "",
          "context": "",
          "headers": [
            "时效冲击韧度ak/KJ·m^-2"
          ],
          "role": "property",
          "kind": "strength"
        },
        {
          "name": "180°冷弯试验",
          "unit": "",
          "semantics": "",
          "context": "",
          "headers": [
            "180°冷弯试验"
          ],
          "role": "property",
          "kind": "strength"
        }
      ],
      "rows": [
        [
          "16q",
          "",
          "≥230",
          "≥380",
          "≥26",
          "≥350(横向) ≥400(纵向)",
          "≥350(横向) ≥400(纵向)",
          "≥350(横向) ≥400(纵向)",
          "d=1.5a"
        ],
        [
          "16Mnq 16MnCuq",
          "≤25",
          "≥350",
          "≥520",
          "≥21",
          "≥350",
          "≥350",
          "≥350",
          "d=2a"
        ],
        [
          "16Mnq 16MnCuq",
          "26~36",
          "≥330",
          "≥500",
          "≥19",
          "≥350",
          "≥350",
          "≥350",
          "d=2a"
        ],
        [
          "16Mnq 16MnCuq",
          "38~50",
          "≥320",
          "≥480",
          "≥19",
          "≥350",
          "≥350",
          "≥350",
          "d=3a"
        ],
        [
          "15MnVq",
          "≤25",
          "≥400",
          "≥540",
          "≥19",
          "≥350",
          "≥350",
          "≥350",
          "d=3a"
        ],
        [
          "15MnVq",
          "26~36",
          "≥380",
          "≥520",
          "≥18",
          "≥350",
          "≥350",
          "≥350",
          "d=3a"
        ],
        [
          "15MnVq",
          "38~50",
          "≥360",
          "≥500",
          "≥18",
          "≥350",
          "≥350",
          "≥350",
          "d=3a"
        ],
        [
          "15MnVNq",
          "≤25",
          "≥430",
          "≥580",
          "≥19",
          "≥400",
          "≥400",
          "≥400",
          "d=3a"
        ],
        [
          "15MnVNq",
          "26~36",
          "≥420",
          "≥560",
          "≥19",
          "≥400",
          "≥400",
          "≥400",
          "d=3a"
        ]
      ],
      "headerRows": [
        [
          "牌号",
          "厚度 /mm",
          "屈服点 σs/MPa",
          "抗拉强度 σb/MPa",
          "伸长率 δs(%)",
          "冲击韧度 ak/KJ·m^-2",
          "冲击韧度 ak/KJ·m^-2",
          "时效冲击韧度 ak/KJ·m^-2",
          "180° 冷弯试验"
        ]
      ],
      "sourceId": "jxclsj:563",
      "byteOffset": 27399070,
      "sourceFile": "jxclsj/jxclsj.ysc",
      "scenario": "桥梁用结构钢力学性能 "
    },
    {
      "id": "steel:107:1",
      "key": 107,
      "title": "汽轮机叶片用钢的牌号及化学成分",
      "family": "汽轮机叶片用钢",
      "standard": [
        "GB/T8732-1988"
      ],
      "path": "机械工程师电子手册/机械工程材料/钢/变形钢/汽轮机叶片用钢/汽轮机叶片用钢的牌号及化学成分",
      "notes": "汽轮机叶片用钢的牌号及化学成分（摘自GB/T8732-1988） 马氏体型 沉淀硬化型",
      "gradeColumn": 0,
      "fields": [
        {
          "name": "牌号",
          "unit": "",
          "semantics": "",
          "context": "",
          "headers": [
            "牌号"
          ],
          "role": "grade",
          "kind": "strength"
        },
        {
          "name": "C",
          "unit": "%",
          "semantics": "",
          "context": "",
          "headers": [
            "化学成分(质量分数)，%",
            "C(碳)"
          ],
          "role": "property",
          "kind": "grade"
        },
        {
          "name": "Si",
          "unit": "%",
          "semantics": "",
          "context": "",
          "headers": [
            "化学成分(质量分数)，%",
            "Si(硅)"
          ],
          "role": "property",
          "kind": "grade"
        },
        {
          "name": "Mn",
          "unit": "%",
          "semantics": "",
          "context": "",
          "headers": [
            "化学成分(质量分数)，%",
            "Mn(锰)"
          ],
          "role": "property",
          "kind": "grade"
        },
        {
          "name": "P",
          "unit": "%",
          "semantics": "",
          "context": "",
          "headers": [
            "化学成分(质量分数)，%",
            "P(磷)"
          ],
          "role": "property",
          "kind": "grade"
        },
        {
          "name": "S",
          "unit": "%",
          "semantics": "",
          "context": "",
          "headers": [
            "化学成分(质量分数)，%",
            "S(硫)"
          ],
          "role": "property",
          "kind": "grade"
        },
        {
          "name": "Ni",
          "unit": "%",
          "semantics": "",
          "context": "",
          "headers": [
            "化学成分(质量分数)，%",
            "Ni(镍)"
          ],
          "role": "property",
          "kind": "grade"
        },
        {
          "name": "Cr",
          "unit": "%",
          "semantics": "",
          "context": "",
          "headers": [
            "化学成分(质量分数)，%",
            "Cr(铬)"
          ],
          "role": "property",
          "kind": "grade"
        },
        {
          "name": "Mo",
          "unit": "%",
          "semantics": "",
          "context": "",
          "headers": [
            "化学成分(质量分数)，%",
            "Mo(钼)"
          ],
          "role": "property",
          "kind": "grade"
        },
        {
          "name": "W",
          "unit": "%",
          "semantics": "",
          "context": "",
          "headers": [
            "化学成分(质量分数)，%",
            "W(钨)"
          ],
          "role": "property",
          "kind": "grade"
        },
        {
          "name": "V",
          "unit": "%",
          "semantics": "",
          "context": "",
          "headers": [
            "化学成分(质量分数)，%",
            "V(钒)"
          ],
          "role": "property",
          "kind": "grade"
        },
        {
          "name": "Cu",
          "unit": "%",
          "semantics": "",
          "context": "",
          "headers": [
            "化学成分(质量分数)，%",
            "Cu(铜)"
          ],
          "role": "property",
          "kind": "grade"
        }
      ],
      "rows": [
        [
          "1Cr13",
          "≤0.15",
          "≤1.00",
          "≤1.00",
          "≤0.03",
          "≤0.03",
          "≤0.60",
          "11.50~13.50",
          "",
          "",
          "",
          ""
        ],
        [
          "1Cr12",
          "0.10~0.15",
          "≤0.60",
          "≤0.60",
          "≤0.03",
          "≤0.03",
          "≤0.60",
          "11.50~13.50",
          "",
          "",
          "",
          "≤0.30"
        ],
        [
          "2Cr13",
          "0.16~0.24",
          "≤0.60",
          "≤0.60",
          "≤0.03",
          "≤0.03",
          "≤0.060",
          "12.0~14.00",
          "",
          "",
          "",
          "≤0.30"
        ],
        [
          "1Cr12Mo",
          "0.10~0.15",
          "≤0.50",
          "0.30~0.60",
          "≤0.03",
          "≤0.03",
          "0.30~0.60",
          "11.50~13.50",
          "0.30~0.60",
          "",
          "",
          "≤0.30"
        ],
        [
          "1Cr11MoV",
          "0.11~0.18",
          "≤0.50",
          "≤0.60",
          "≤0.03",
          "≤0.03",
          "≤0.60",
          "10.00~11.50",
          "0.50~0.70",
          "",
          "0.25~0.40",
          "≤0.30"
        ],
        [
          "1Cr12W1MoV",
          "0.12~0.18",
          "≤0.50",
          "0.50~0.90",
          "≤0.03",
          "≤0.03",
          "0.40~0.80",
          "10.00~13.00",
          "0.50~0.70",
          "0.70~1.10",
          "1.15~0.30",
          "≤0.30"
        ],
        [
          "2Cr12MoV",
          "0.18~0.23",
          "≤0.50",
          "0.30~0.80",
          "≤0.03",
          "≤0.03",
          "0.30~0.50",
          "11.00~12.50",
          "0.80~1.20",
          "",
          "0.25~0.35",
          "≤0.30"
        ],
        [
          "2Cr12Ni1Mo1W1V",
          "0.15~0.21",
          "≤0.50",
          "0.50~0.90",
          "≤0.03",
          "≤0.03",
          "0.80~1.20",
          "11.00~13.00",
          "0.70~1.10",
          "0.75~1.05",
          "0.15~0.30",
          ""
        ],
        [
          "2Cr12NiMo1W1V",
          "0.20~0.25",
          "≤0.50",
          "0.50~1.00",
          "≤0.03",
          "≤0.03",
          "0.50~1.00",
          "11.00~12.50",
          "0.90~1.25",
          "0.20~0.30",
          "0.20~0.30",
          "≤0.30"
        ]
      ],
      "headerRows": [
        [
          "牌号",
          "化学成分(质量分数)，%",
          "化学成分(质量分数)，%",
          "化学成分(质量分数)，%",
          "化学成分(质量分数)，%",
          "化学成分(质量分数)，%",
          "化学成分(质量分数)，%",
          "化学成分(质量分数)，%",
          "化学成分(质量分数)，%",
          "化学成分(质量分数)，%",
          "化学成分(质量分数)，%",
          "化学成分(质量分数)，%"
        ],
        [
          "牌号",
          "C(碳)",
          "Si(硅)",
          "Mn(锰)",
          "P(磷)",
          "S(硫)",
          "Ni(镍)",
          "Cr(铬)",
          "Mo(钼)",
          "W(钨)",
          "V(钒)",
          "Cu(铜)"
        ]
      ],
      "sourceId": "jxclsj:553",
      "byteOffset": 27160320,
      "sourceFile": "jxclsj/jxclsj.ysc",
      "scenario": "汽轮机叶片用钢"
    },
    {
      "id": "steel:107:2",
      "key": 107,
      "title": "汽轮机叶片用钢的牌号及化学成分",
      "family": "汽轮机叶片用钢",
      "standard": [
        "GB/T8732-1988"
      ],
      "path": "机械工程师电子手册/机械工程材料/钢/变形钢/汽轮机叶片用钢/汽轮机叶片用钢的牌号及化学成分",
      "notes": "汽轮机叶片用钢的牌号及化学成分（摘自GB/T8732-1988） 马氏体型 沉淀硬化型",
      "gradeColumn": 0,
      "fields": [
        {
          "name": "牌号",
          "unit": "",
          "semantics": "",
          "context": "",
          "headers": [
            "牌号"
          ],
          "role": "grade",
          "kind": "strength"
        },
        {
          "name": "C",
          "unit": "%",
          "semantics": "",
          "context": "",
          "headers": [
            "化学成分(质量分数)，%",
            "C(碳)"
          ],
          "role": "property",
          "kind": "grade"
        },
        {
          "name": "Si",
          "unit": "%",
          "semantics": "",
          "context": "",
          "headers": [
            "化学成分(质量分数)，%",
            "Si(硅)"
          ],
          "role": "property",
          "kind": "grade"
        },
        {
          "name": "Mn",
          "unit": "%",
          "semantics": "",
          "context": "",
          "headers": [
            "化学成分(质量分数)，%",
            "Mn(锰)"
          ],
          "role": "property",
          "kind": "grade"
        },
        {
          "name": "P",
          "unit": "%",
          "semantics": "",
          "context": "",
          "headers": [
            "化学成分(质量分数)，%",
            "P(磷)"
          ],
          "role": "property",
          "kind": "grade"
        },
        {
          "name": "S",
          "unit": "%",
          "semantics": "",
          "context": "",
          "headers": [
            "化学成分(质量分数)，%",
            "S(硫)"
          ],
          "role": "property",
          "kind": "grade"
        },
        {
          "name": "Ni",
          "unit": "%",
          "semantics": "",
          "context": "",
          "headers": [
            "化学成分(质量分数)，%",
            "Ni(镍)"
          ],
          "role": "property",
          "kind": "grade"
        },
        {
          "name": "Cr",
          "unit": "%",
          "semantics": "",
          "context": "",
          "headers": [
            "化学成分(质量分数)，%",
            "Cr(铬)"
          ],
          "role": "property",
          "kind": "grade"
        },
        {
          "name": "Cu",
          "unit": "%",
          "semantics": "",
          "context": "",
          "headers": [
            "化学成分(质量分数)，%",
            "Cu(铜)"
          ],
          "role": "property",
          "kind": "grade"
        },
        {
          "name": "Al",
          "unit": "%",
          "semantics": "",
          "context": "",
          "headers": [
            "化学成分(质量分数)，%",
            "Al(铝)"
          ],
          "role": "property",
          "kind": "grade"
        },
        {
          "name": "Ti",
          "unit": "%",
          "semantics": "",
          "context": "",
          "headers": [
            "化学成分(质量分数)，%",
            "Ti(钛)"
          ],
          "role": "property",
          "kind": "grade"
        },
        {
          "name": "N",
          "unit": "%",
          "semantics": "",
          "context": "",
          "headers": [
            "化学成分(质量分数)，%",
            "N(氮)"
          ],
          "role": "property",
          "kind": "grade"
        },
        {
          "name": "Nb+Ta(铌)+(钽)",
          "unit": "%",
          "semantics": "",
          "context": "",
          "headers": [
            "化学成分(质量分数)，%",
            "Nb+Ta(铌)+(钽)"
          ],
          "role": "property",
          "kind": "grade"
        }
      ],
      "rows": [
        [
          "0Cr17Ni4CuNb",
          "≤0.055",
          "≤1.00",
          "≤0.50",
          "≤0.035",
          "≤0.03",
          "3.80~4.50",
          "15.00~16.00",
          "3.00~3.70",
          "≤0.050",
          "≤0.05",
          "≤0.05",
          "0.15~0.035"
        ]
      ],
      "headerRows": [
        [
          "牌号",
          "化学成分(质量分数)，%",
          "化学成分(质量分数)，%",
          "化学成分(质量分数)，%",
          "化学成分(质量分数)，%",
          "化学成分(质量分数)，%",
          "化学成分(质量分数)，%",
          "化学成分(质量分数)，%",
          "化学成分(质量分数)，%",
          "化学成分(质量分数)，%",
          "化学成分(质量分数)，%",
          "化学成分(质量分数)，%",
          "化学成分(质量分数)，%"
        ],
        [
          "牌号",
          "C(碳)",
          "Si(硅)",
          "Mn(锰)",
          "P(磷)",
          "S(硫)",
          "Ni(镍)",
          "Cr(铬)",
          "Cu(铜)",
          "Al(铝)",
          "Ti(钛)",
          "N(氮)",
          "Nb+Ta (铌)+(钽)"
        ]
      ],
      "sourceId": "jxclsj:553",
      "byteOffset": 27160320,
      "sourceFile": "jxclsj/jxclsj.ysc",
      "scenario": "汽轮机叶片用钢"
    },
    {
      "id": "steel:108:1",
      "key": 108,
      "title": "汽轮机叶片用钢的力学性能(摘自GB/T8732—1988)",
      "family": "汽轮机叶片用钢",
      "standard": [
        "GB/T8732—1988"
      ],
      "path": "机械工程师电子手册/机械工程材料/钢/变形钢/汽轮机叶片用钢/汽轮机叶片用钢的力学性能",
      "notes": "汽轮机叶片用钢的力学性能(摘自GB/T8732—1988)",
      "gradeColumn": 0,
      "fields": [
        {
          "name": "牌号",
          "unit": "",
          "semantics": "",
          "context": "",
          "headers": [
            "牌号"
          ],
          "role": "grade",
          "kind": "strength"
        },
        {
          "name": "热处理方法",
          "unit": "",
          "semantics": "",
          "context": "",
          "headers": [
            "热处理方法"
          ],
          "role": "condition",
          "kind": "strength"
        },
        {
          "name": "热处理方法",
          "unit": "",
          "semantics": "",
          "context": "",
          "headers": [
            "热处理方法"
          ],
          "role": "condition",
          "kind": "strength"
        },
        {
          "name": "屈服强度σ0.2",
          "unit": "MPa",
          "semantics": "min",
          "context": "",
          "headers": [
            "力学性能",
            "屈服强度σ0.2/MPa",
            "≥"
          ],
          "role": "property",
          "kind": "strength"
        },
        {
          "name": "抗拉强度",
          "unit": "MPa",
          "semantics": "min",
          "context": "",
          "headers": [
            "力学性能",
            "抗拉强度σb/MPa",
            "≥"
          ],
          "role": "property",
          "kind": "strength"
        },
        {
          "name": "伸长率δ5",
          "unit": "%",
          "semantics": "min",
          "context": "",
          "headers": [
            "力学性能",
            "伸长率δ5(%)",
            "≥"
          ],
          "role": "property",
          "kind": "strength"
        },
        {
          "name": "断面收缩率",
          "unit": "%",
          "semantics": "min",
          "context": "",
          "headers": [
            "力学性能",
            "断面收缩率ψ(%)",
            "≥"
          ],
          "role": "property",
          "kind": "strength"
        },
        {
          "name": "冲击功Ak",
          "unit": "J",
          "semantics": "min",
          "context": "",
          "headers": [
            "力学性能",
            "冲击功Ak/J",
            "≥"
          ],
          "role": "property",
          "kind": "strength"
        },
        {
          "name": "硬度HB",
          "unit": "HB",
          "semantics": "",
          "context": "",
          "headers": [
            "力学性能",
            "试样硬度(HB)"
          ],
          "role": "property",
          "kind": "strength"
        },
        {
          "name": "硬度HB",
          "unit": "HB",
          "semantics": "",
          "context": "经退火或高温回火处理后的钢材",
          "headers": [
            "经退火或高温回火处理后的钢材硬度(HB)"
          ],
          "role": "property",
          "kind": "strength"
        }
      ],
      "rows": [
        [
          "1Cr13",
          "调制处理",
          "调制处理",
          "345",
          "540",
          "25",
          "55",
          "78",
          "≥159",
          "≤200"
        ],
        [
          "1Cr12",
          "调制处理",
          "调制处理",
          "440",
          "615",
          "20",
          "60",
          "71",
          "187~229",
          "≤200"
        ],
        [
          "2Cr13",
          "调制处理",
          "调制处理",
          "490",
          "665",
          "16",
          "50",
          "63",
          "207~241",
          "≤233"
        ],
        [
          "1Cr12Mo",
          "调制处理",
          "调制处理",
          "550",
          "685",
          "18",
          "60",
          "78",
          "217~248",
          "≤255"
        ],
        [
          "1Cr11MoV",
          "调制处理",
          "调制处理",
          "490",
          "685",
          "16",
          "55",
          "47",
          "269~302",
          "≤200"
        ],
        [
          "1Cr12W1MoV",
          "调制处理",
          "调制处理",
          "590",
          "735",
          "15",
          "45",
          "47",
          "269~302",
          "≤223"
        ],
        [
          "2Cr12MoV",
          "调制处理",
          "调制处理",
          "600",
          "—",
          "15",
          "50",
          "47",
          "241~285",
          "≤223"
        ],
        [
          "2Cr12Ni1Mo1W1V",
          "调制处理",
          "调制处理",
          "735",
          "880",
          "14",
          "42",
          "47",
          "—",
          "≤255"
        ],
        [
          "2Cr12NiMo1W1V",
          "调制处理",
          "调制处理",
          "760",
          "930",
          "12",
          "32",
          "—",
          "277~311",
          "≤255"
        ],
        [
          "0Cr17Ni4Cu4Nb",
          "沉淀处理",
          "I",
          "590~750",
          "890",
          "16",
          "55",
          "—",
          "262~302",
          "≤361"
        ],
        [
          "0Cr17Ni4Cu4Nb",
          "沉淀处理",
          "II",
          "890~980",
          "950~1020",
          "16",
          "55",
          "—",
          "293~321",
          "≤361"
        ],
        [
          "0Cr17Ni4Cu4Nb",
          "沉淀处理",
          "III",
          "755~890",
          "890~1030",
          "16",
          "55",
          "—",
          "277~311",
          "≤361"
        ]
      ],
      "headerRows": [
        [
          "牌号",
          "热处理方法",
          "热处理方法",
          "力 学 性 能",
          "力 学 性 能",
          "力 学 性 能",
          "力 学 性 能",
          "力 学 性 能",
          "力 学 性 能",
          "经退火或高温回火处理后的钢材硬度(HB)"
        ],
        [
          "牌号",
          "热处理方法",
          "热处理方法",
          "屈服强度 σ0.2/MPa",
          "抗拉强度 σb/MPa",
          "伸长率 δ5(%)",
          "断面收缩率 ψ(%)",
          "冲击功 Ak/J",
          "试样硬度 (HB)",
          "经退火或高温回火处理后的钢材硬度(HB)"
        ],
        [
          "牌号",
          "热处理方法",
          "热处理方法",
          "≥",
          "≥",
          "≥",
          "≥",
          "≥",
          "试样硬度 (HB)",
          "经退火或高温回火处理后的钢材硬度(HB)"
        ]
      ],
      "sourceId": "jxclsj:552",
      "byteOffset": 27124843,
      "sourceFile": "jxclsj/jxclsj.ysc",
      "scenario": "汽轮机叶片用钢"
    },
    {
      "id": "steel:109:1",
      "key": 109,
      "title": "汽轮机叶片用钢的热处理制度(摘自GB/T87321988)",
      "family": "汽轮机叶片用钢",
      "standard": [
        "GB/T8732-1988"
      ],
      "path": "机械工程师电子手册/机械工程材料/钢/变形钢/汽轮机叶片用钢/汽轮机叶片用钢的热处理制度",
      "notes": "汽轮机叶片用钢的热处理制度(摘自GB/T8732-1988) ①空冷速度≥14℃/min。",
      "gradeColumn": 1,
      "fields": [
        {
          "name": "类别",
          "unit": "",
          "semantics": "",
          "context": "",
          "headers": [
            "类别"
          ],
          "role": "condition",
          "kind": "strength"
        },
        {
          "name": "牌号",
          "unit": "",
          "semantics": "",
          "context": "",
          "headers": [
            "牌号"
          ],
          "role": "grade",
          "kind": "strength"
        },
        {
          "name": "退火/℃",
          "unit": "℃",
          "semantics": "",
          "context": "",
          "headers": [
            "退火/℃"
          ],
          "role": "property",
          "kind": "strength"
        },
        {
          "name": "高温回火/℃",
          "unit": "℃",
          "semantics": "",
          "context": "",
          "headers": [
            "高温回火/℃"
          ],
          "role": "property",
          "kind": "strength"
        },
        {
          "name": "调质；淬火/℃",
          "unit": "℃",
          "semantics": "",
          "context": "",
          "headers": [
            "调质",
            "淬火/℃"
          ],
          "role": "property",
          "kind": "strength"
        },
        {
          "name": "调质；回火/℃",
          "unit": "℃",
          "semantics": "",
          "context": "",
          "headers": [
            "调质",
            "回火/℃"
          ],
          "role": "property",
          "kind": "strength"
        }
      ],
      "rows": [
        [
          "马氏体型",
          "1Cr13",
          "800~900 缓冷",
          "770~770 快冷",
          "950~1000 油",
          "700~750 空"
        ],
        [
          "马氏体型",
          "1Cr12",
          "800~900 缓冷",
          "770~770 快冷",
          "980~1040 油",
          "600~770 空"
        ],
        [
          "马氏体型",
          "2Cr13",
          "800~900 缓冷",
          "770~770 快冷",
          "950~1020 空油",
          "660~770 油、水、空"
        ],
        [
          "马氏体型",
          "1Cr12Mo",
          "800~900 缓冷",
          "770~770 快冷",
          "950~1000 油",
          "650~710 空"
        ],
        [
          "马氏体型",
          "1Cr11MoV",
          "800~900 缓冷",
          "770~770 快冷",
          "1000~1050 油、空",
          "700~750 空"
        ],
        [
          "马氏体型",
          "1Cr12W1MoV",
          "800~900 缓冷",
          "700~770 快冷",
          "1000~1050 油",
          "680~740 空"
        ],
        [
          "马氏体型",
          "2Cr12MoV",
          "800~930 缓冷",
          "750~770 快冷",
          "1020~1070 油",
          "680~740 空"
        ],
        [
          "马氏体型",
          "2Cr12NiMo1W1V",
          "800~900 缓冷",
          "700~770 快冷",
          "1020~1070 油冷",
          "660~720 空"
        ],
        [
          "马氏体型",
          "2Cr12NiMo1W1V",
          "800~930 缓冷",
          "750~770 快冷",
          "980~1040 油",
          "650~750 空"
        ],
        [
          "沉淀硬化型",
          "0Cr17Ni4Cu4Nb",
          "热处理种类",
          "沉 淀硬化处理 /℃",
          "沉 淀硬化处理 /℃",
          "沉 淀硬化处理 /℃"
        ],
        [
          "沉淀硬化型",
          "0Cr17Ni4Cu4Nb",
          "热处理种类",
          "I",
          "II",
          "III"
        ],
        [
          "沉淀硬化型",
          "0Cr17Ni4Cu4Nb",
          "回 火",
          "600~700",
          "600~700",
          "600~700"
        ],
        [
          "沉淀硬化型",
          "0Cr17Ni4Cu4Nb",
          "固 溶",
          "1020~1060 1h空冷^①",
          "1020~1060 1h空冷^①",
          "1020~1060 1h空冷^①"
        ],
        [
          "沉淀硬化型",
          "0Cr17Ni4Cu4Nb",
          "第一种时效方式",
          "650±5 4h空冷",
          "820±5 0.6h空冷^①",
          "820±5 0.5h空冷"
        ],
        [
          "沉淀硬化型",
          "0Cr17Ni4Cu4Nb",
          "第二种时效方式",
          "—",
          "570±5 3h空冷",
          "610±5 5h空冷"
        ]
      ],
      "headerRows": [
        [
          "类别",
          "牌号",
          "退火/℃",
          "高温回火/℃",
          "调 质",
          "调 质"
        ],
        [
          "类别",
          "牌号",
          "退火/℃",
          "高温回火/℃",
          "淬火/℃",
          "回火/℃"
        ]
      ],
      "sourceId": "jxclsj:554",
      "byteOffset": 27207370,
      "sourceFile": "jxclsj/jxclsj.ysc",
      "scenario": "汽轮机叶片用钢的热处理制度"
    },
    {
      "id": "steel:110:1",
      "key": 110,
      "title": "不锈钢热轧等边角钢牌号及力学性能(摘自GB/T4227—1984)",
      "family": "钢材/型材/不锈钢热轧等边角钢",
      "standard": [
        "GB/T4227—1984"
      ],
      "path": "机械工程师电子手册/机械工程材料/钢/钢材/型材/不锈钢热轧等边角钢/不锈钢热轧等边角钢牌号及力学性能",
      "notes": "不锈钢热轧等边角钢牌号及力学性能(摘自GB/T4227—1984)",
      "gradeColumn": 0,
      "fields": [
        {
          "name": "牌号",
          "unit": "",
          "semantics": "",
          "context": "",
          "headers": [
            "牌号"
          ],
          "role": "grade",
          "kind": "strength"
        },
        {
          "name": "热处理制度；固溶处理",
          "unit": "",
          "semantics": "",
          "context": "",
          "headers": [
            "热处理制度",
            "固溶处理"
          ],
          "role": "condition",
          "kind": "strength"
        },
        {
          "name": "屈服强度σ0.2",
          "unit": "MPa",
          "semantics": "",
          "context": "",
          "headers": [
            "力学性能",
            "屈服强度σ0.2/MPa"
          ],
          "role": "property",
          "kind": "strength"
        },
        {
          "name": "抗拉强度",
          "unit": "MPa",
          "semantics": "",
          "context": "",
          "headers": [
            "力学性能",
            "抗拉强度σb/MPa"
          ],
          "role": "property",
          "kind": "strength"
        },
        {
          "name": "伸长率δ5",
          "unit": "%",
          "semantics": "",
          "context": "",
          "headers": [
            "力学性能",
            "伸长率δ5(%)"
          ],
          "role": "property",
          "kind": "strength"
        },
        {
          "name": "硬度HBS",
          "unit": "HBS",
          "semantics": "",
          "context": "",
          "headers": [
            "硬度",
            "布氏硬度HBS"
          ],
          "role": "property",
          "kind": "strength"
        },
        {
          "name": "硬度HRB",
          "unit": "HRB",
          "semantics": "",
          "context": "",
          "headers": [
            "硬度",
            "洛氏硬度HRB"
          ],
          "role": "property",
          "kind": "strength"
        },
        {
          "name": "硬度HV",
          "unit": "HV",
          "semantics": "",
          "context": "",
          "headers": [
            "硬度",
            "维氏硬度HV"
          ],
          "role": "property",
          "kind": "strength"
        }
      ],
      "rows": [
        [
          "1Cr18Ni9",
          "1010～1150快冷",
          "≥206",
          "≥520",
          "≥40",
          "≤187",
          "≤90",
          "≤200"
        ],
        [
          "0Cr19Ni9",
          "1010～1150快冷",
          "≥206",
          "≥520",
          "≥40",
          "≤187",
          "≤90",
          "≤200"
        ],
        [
          "00Cr19Ni11",
          "1010～1150快冷",
          "≥177",
          "≥481",
          "≥40",
          "≤187",
          "≤90",
          "≤200"
        ],
        [
          "0Cr17Ni12Mo2",
          "1010～1150快冷",
          "≥206",
          "≥520",
          "≥40",
          "≤187",
          "≤90",
          "≤200"
        ],
        [
          "00Cr17Ni14Mo2",
          "1010～1150快冷",
          "≥177",
          "≥481",
          "≥40",
          "≤187",
          "≤90",
          "≤200"
        ],
        [
          "0Cr18Ni11Ti",
          "920～1150快冷",
          "≥206",
          "≥520",
          "≥40",
          "≤187",
          "≤90",
          "≤200"
        ],
        [
          "0Cr18Ni11Nb",
          "920～1150快冷",
          "≥206",
          "≥520",
          "≥40",
          "≤187",
          "≤90",
          "≤200"
        ],
        [
          "1Cr17",
          "退火：780～850空冷或缓冷",
          "≥206",
          "≥450",
          "≥22",
          "≤183",
          "≤88",
          "≤200"
        ]
      ],
      "headerRows": [
        [
          "牌号",
          "热处理制度",
          "力学性能",
          "力学性能",
          "力学性能",
          "硬度",
          "硬度",
          "硬度"
        ],
        [
          "牌号",
          "固溶处理",
          "屈服强度 σ0.2/MPa",
          "抗拉强度 σb/MPa",
          "伸长率 δ5(%)",
          "布氏硬度 HBS",
          "洛氏硬度 HRB",
          "维氏硬度 HV"
        ]
      ],
      "sourceId": "jxclsj:60",
      "byteOffset": 4154285,
      "sourceFile": "jxclsj/jxclsj.ysc",
      "scenario": "不锈钢热轧等边角钢"
    },
    {
      "id": "steel:111:1",
      "key": 111,
      "title": "优质结构钢冷拉钢材尺寸规格、牌号及化学成分(摘自GB/T3078—1994)",
      "family": "钢材/型材/优质结构钢冷拉钢材",
      "standard": [
        "GB/T3078—1994"
      ],
      "path": "机械工程师电子手册/机械工程材料/钢/钢材/型材/优质结构钢冷拉钢材/优质结构钢冷拉钢材尺寸规格、牌号及化学成分",
      "notes": "优质结构钢冷拉钢材尺寸规格、牌号及化学成分(摘自GB/T3078—1994)",
      "gradeColumn": 1,
      "fields": [
        {
          "name": "冷顶锻用钢牌号及化学成分",
          "unit": "%",
          "semantics": "",
          "context": "",
          "headers": [
            "冷顶锻用钢牌号及化学成分"
          ],
          "role": "ignore",
          "kind": "grade"
        },
        {
          "name": "牌号",
          "unit": "",
          "semantics": "",
          "context": "",
          "headers": [
            "牌号"
          ],
          "role": "grade",
          "kind": "strength"
        },
        {
          "name": "C",
          "unit": "%",
          "semantics": "",
          "context": "",
          "headers": [
            "化学成分(质量分数)，%",
            "C(碳)"
          ],
          "role": "property",
          "kind": "grade"
        },
        {
          "name": "Si",
          "unit": "%",
          "semantics": "",
          "context": "",
          "headers": [
            "化学成分(质量分数)，%",
            "Si(硅)"
          ],
          "role": "property",
          "kind": "grade"
        },
        {
          "name": "Mn",
          "unit": "%",
          "semantics": "",
          "context": "",
          "headers": [
            "化学成分(质量分数)，%",
            "Mn(锰)"
          ],
          "role": "property",
          "kind": "grade"
        },
        {
          "name": "S",
          "unit": "%",
          "semantics": "",
          "context": "",
          "headers": [
            "化学成分(质量分数)，%",
            "S(硫)"
          ],
          "role": "property",
          "kind": "grade"
        },
        {
          "name": "P",
          "unit": "%",
          "semantics": "",
          "context": "",
          "headers": [
            "化学成分(质量分数)，%",
            "P(磷)"
          ],
          "role": "property",
          "kind": "grade"
        },
        {
          "name": "Cr",
          "unit": "%",
          "semantics": "",
          "context": "",
          "headers": [
            "化学成分(质量分数)，%",
            "Cr(铬)"
          ],
          "role": "property",
          "kind": "grade"
        }
      ],
      "rows": [
        [
          "冷顶锻用钢牌号及化学成分",
          "10F",
          "0.07～0.13",
          "≤0.03",
          "≤0.50",
          "≤0.035",
          "≤0.035",
          "—"
        ],
        [
          "冷顶锻用钢牌号及化学成分",
          "15F",
          "0.12～0.18",
          "≤0.07",
          "≤0.50",
          "≤0.035",
          "≤0.035",
          "—"
        ],
        [
          "冷顶锻用钢牌号及化学成分",
          "20F",
          "0.17～0.24",
          "≤0.07",
          "≤0.50",
          "≤0.035",
          "≤0.035",
          "—"
        ],
        [
          "冷顶锻用钢牌号及化学成分",
          "30",
          "0.27～0.34",
          "≤0.20",
          "≤0.60",
          "≤0.035",
          "≤0.035",
          "—"
        ],
        [
          "冷顶锻用钢牌号及化学成分",
          "35",
          "0.32～0.39",
          "≤0.20",
          "≤0.60",
          "≤0.035",
          "≤0.035",
          "—"
        ],
        [
          "冷顶锻用钢牌号及化学成分",
          "40",
          "0.37～0.44",
          "≤0.20",
          "≤0.60",
          "≤0.035",
          "≤0.035",
          "—"
        ],
        [
          "冷顶锻用钢牌号及化学成分",
          "45",
          "0.42～0.49",
          "≤0.20",
          "≤0.60",
          "≤0.035",
          "≤0.035",
          "—"
        ],
        [
          "冷顶锻用钢牌号及化学成分",
          "40Cr",
          "0.34～0.42",
          "≤0.20",
          "0.50～0.80",
          "≤0.035",
          "≤0.035",
          "0.80～1.10"
        ]
      ],
      "headerRows": [
        [
          "冷顶锻用钢牌号及化学成分",
          "牌 号",
          "化学成分 (质量分数)，%",
          "化学成分 (质量分数)，%",
          "化学成分 (质量分数)，%",
          "化学成分 (质量分数)，%",
          "化学成分 (质量分数)，%",
          "化学成分 (质量分数)，%"
        ],
        [
          "冷顶锻用钢牌号及化学成分",
          "牌 号",
          "C(碳)",
          "Si(硅)",
          "Mn(锰)",
          "S(硫)",
          "P(磷)",
          "Cr(铬)"
        ]
      ],
      "sourceId": "jxclsj:814",
      "byteOffset": 36446552,
      "sourceFile": "jxclsj/jxclsj.ysc",
      "scenario": "优质结构钢冷拉钢材尺寸规格、"
    },
    {
      "id": "steel:112:1",
      "key": 112,
      "title": "冷顶锻用钢材力学性能(摘自GB/T3078—1994)",
      "family": "钢材/型材/优质结构钢冷拉钢材",
      "standard": [
        "GB/T3078—1994"
      ],
      "path": "机械工程师电子手册/机械工程材料/钢/钢材/型材/优质结构钢冷拉钢材/冷顶锻用钢材力学性能",
      "notes": "冷顶锻用钢材力学性能(摘自GB/T3078—1994) 优质结构钢冷拉钢材力学性能(摘自GB/T3078—1994)",
      "gradeColumn": 0,
      "fields": [
        {
          "name": "牌号",
          "unit": "",
          "semantics": "",
          "context": "",
          "headers": [
            "牌号"
          ],
          "role": "grade",
          "kind": "strength"
        },
        {
          "name": "交货状态",
          "unit": "",
          "semantics": "",
          "context": "",
          "headers": [
            "交货状态"
          ],
          "role": "condition",
          "kind": "strength"
        },
        {
          "name": "硬度HBS",
          "unit": "HBS",
          "semantics": "",
          "context": "",
          "headers": [
            "布氏硬度(HBS)"
          ],
          "role": "property",
