Repository: cyx3705/2026-044

# Norma 代码组件

| 目录或文件 | 内容 |
| --- | --- |
| `Norma/` | 模块本体（权威源）。产物 `Norma.dll` 由宿主装载。 |
| `Norma/eng/` | 发布候选打包脚本（本地用；正式候选由宿主管线构建）。 |
| `Norma.Tests/` | 离线自动验证。可执行文件，全部 PASS 时退出码 0；最后一组用宿主 `ModuleHost` 装载打好的包。 |
| `Test-ProjectContract.ps1` | 只读项目合同检查：版本三处一致、模块身份、页面 owner、目录级别、失效链接、BOM、z-Publish 按字节入库。模块名从 `module.manifest.json` 推出，不用改。 |

`bin/`、`obj/` 是可重建生成物，不入库；发布候选写到根目录 `z-Publish/`。

模块引用宿主发布快照（`2026-023-HistoryVulcan/z-Publish/host`）且 `Private=false`——部署时由宿主提供，
包里不带副本。F 盘工作区里由 `vulcan.dev.start` 生成的 `Directory.Build.user.props` 把快照路径指回来。

```powershell
powershell -NoProfile -ExecutionPolicy Bypass -File .\b-Code\Test-ProjectContract.ps1 -Instantiation
```

File: b-Code/Norma/Formulas/steel.json (part 30 of 35)
      ],
      "rows": [
        [
          "ZGD270-480",
          "kind": "strength"
        },
        {
          "name": "抗拉强度",
          "unit": "MPa",
          "semantics": "",
          "context": "",
          "headers": [
            "抗拉强度σb/MPa"
          ],
          "role": "property",
          "kind": "strength"
        },
        {
          "name": "伸长率δ5",
          "unit": "%",
          "semantics": "",
          "context": "",
          "headers": [
            "伸长率σ5(%)"
          ],
          "role": "property",
          "kind": "strength"
        },
        {
          "name": "断面收缩率",
          "unit": "%",
          "semantics": "",
          "context": "",
          "headers": [
            "收缩率ψ(%)"
          ],
          "role": "property",
          "kind": "strength"
        }
      ],
      "rows": [
        [
          "10",
          "退火",
          "≤131",
          "≤440",
          "≥26",
          "≥60"
        ],
        [
          "15",
          "退火",
          "≤137",
          "≤470",
          "≥23",
          "≥55"
        ],
        [
          "35",
          "退火",
          "≤156",
          "≤540",
          "≥18",
          "≥50"
        ],
        [
          "40",
          "退火",
          "≤163",
          "≤590",
          "≥15",
          "≥50"
        ],
        [
          "40Cr",
          "退火",
          "≤179",
          "≤590",
          "≥14",
          "≥50"
        ]
      ],
      "headerRows": [
        [
          "牌号",
          "交货状态",
          "布氏硬度(HBS)",
          "抗拉强度σb/MPa",
          "伸长率σ5(%)",
          "收缩率ψ(%)"
        ]
      ],
      "sourceId": "jxclsj:358",
      "byteOffset": 18938775,
      "sourceFile": "jxclsj/jxclsj.ysc",
      "scenario": "冷顶锻用钢材"
    },
    {
      "id": "steel:112:2",
      "key": 112,
      "title": "冷顶锻用钢材力学性能(摘自GB/T3078—1994)",
      "family": "钢材/型材/优质结构钢冷拉钢材",
      "standard": [
        "GB/T3078—1994"
      ],
      "path": "机械工程师电子手册/机械工程材料/钢/钢材/型材/优质结构钢冷拉钢材/冷顶锻用钢材力学性能",
      "notes": "冷顶锻用钢材力学性能(摘自GB/T3078—1994) 优质结构钢冷拉钢材力学性能(摘自GB/T3078—1994)",
      "gradeColumn": 0,
      "fields": [
        {
          "name": "牌号",
          "unit": "",
          "semantics": "",
          "context": "",
          "headers": [
            "牌号"
          ],
          "role": "grade",
          "kind": "strength"
        },
        {
          "name": "抗拉强度",
          "unit": "MPa",
          "semantics": "",
          "context": "冷拉",
          "headers": [
            "冷拉",
            "抗拉强度σb/MPa"
          ],
          "role": "property",
          "kind": "strength"
        },
        {
          "name": "伸长率δ5",
          "unit": "%",
          "semantics": "",
          "context": "冷拉",
          "headers": [
            "冷拉",
            "伸长率σ5(%)"
          ],
          "role": "property",
          "kind": "strength"
        },
        {
          "name": "断面收缩率",
          "unit": "%",
          "semantics": "",
          "context": "冷拉",
          "headers": [
            "冷拉",
            "收缩率ψ(%)"
          ],
          "role": "property",
          "kind": "strength"
        },
        {
          "name": "抗拉强度",
          "unit": "MPa",
          "semantics": "",
          "context": "退火",
          "headers": [
            "退火",
            "抗拉强度σb/MPa"
          ],
          "role": "property",
          "kind": "strength"
        },
        {
          "name": "伸长率δ5",
          "unit": "%",
          "semantics": "",
          "context": "退火",
          "headers": [
            "退火",
            "伸长率σ5(%)"
          ],
          "role": "property",
          "kind": "strength"
        },
        {
          "name": "断面收缩率",
          "unit": "%",
          "semantics": "",
          "context": "退火",
          "headers": [
            "退火",
            "收缩率ψ(%)"
          ],
          "role": "property",
          "kind": "strength"
        }
      ],
      "rows": [
        [
          "10",
          "≥440",
          "≥8",
          "≥50",
          "≥295",
          "≥26",
          "≥55"
        ],
        [
          "15",
          "≥470",
          "≥8",
          "≥45",
          "≥345",
          "≥23",
          "≥55"
        ],
        [
          "20",
          "≥510",
          "≥7.5",
          "≥40",
          "≥390",
          "≥21",
          "≥50"
        ],
        [
          "25",
          "≥540",
          "≥7",
          "≥40",
          "≥410",
          "≥19",
          "≥50"
        ],
        [
          "30",
          "≥560",
          "≥7",
          "≥35",
          "≥440",
          "≥17",
          "≥45"
        ],
        [
          "35",
          "≥590",
          "≥6.5",
          "≥35",
          "≥470",
          "≥15",
          "≥45"
        ],
        [
          "40",
          "≥610",
          "≥6",
          "≥35",
          "≥510",
          "≥14",
          "≥40"
        ],
        [
          "45",
          "≥635",
          "≥6",
          "≥30",
          "≥540",
          "≥13",
          "≥40"
        ],
        [
          "50",
          "≥635",
          "≥6",
          "≥30",
          "≥560",
          "≥12",
          "≥40"
        ],
        [
          "15Mn",
          "≥490",
          "≥7.5",
          "≥40",
          "≥390",
          "≥21",
          "≥50"
        ],
        [
          "50 Mn",
          "≥685",
          "≥5.5",
          "≥30",
          "≥590",
          "≥10",
          "≥35"
        ],
        [
          "50 Mn2",
          "≥735",
          "≥5",
          "≥25",
          "≥635",
          "≥9",
          "≥30"
        ]
      ],
      "headerRows": [
        [
          "牌 号",
          "冷 拉",
          "冷 拉",
          "冷 拉",
          "退 火",
          "退 火",
          "退 火"
        ],
        [
          "牌 号",
          "抗拉强度 σb/MPa",
          "伸长率 σ5(%)",
          "收缩率 ψ(%)",
          "抗拉强度 σb/MPa",
          "伸长率 σ5(%)",
          "收缩率 ψ(%)"
        ]
      ],
      "sourceId": "jxclsj:358",
      "byteOffset": 18938775,
      "sourceFile": "jxclsj/jxclsj.ysc",
      "scenario": "冷顶锻用钢材"
    },
    {
      "id": "steel:113:1",
      "key": 113,
      "title": "冷拉异型钢的牌号及力学性能(摘自GB/T13791—1992)",
      "family": "钢材/型材/冷拉异型钢",
      "standard": [
        "GB/T13791—1992"
      ],
      "path": "机械工程师电子手册/机械工程材料/钢/钢材/型材/冷拉异型钢/冷拉异型钢的牌号及力学性能",
      "notes": "冷拉异型钢的牌号及力学性能(摘自GB/T13791—1992)",
      "gradeColumn": 1,
      "fields": [
        {
          "name": "序号",
          "unit": "",
          "semantics": "",
          "context": "",
          "headers": [
            "序号"
          ],
          "role": "ignore",
          "kind": "strength"
        },
        {
          "name": "牌号",
          "unit": "",
          "semantics": "",
          "context": "",
          "headers": [
            "牌号"
          ],
          "role": "grade",
          "kind": "strength"
        },
        {
          "name": "压痕直径",
          "unit": "mm",
          "semantics": "",
          "context": "冷拉状态",
          "headers": [
            "冷拉状态",
            "压痕直径/mm"
          ],
          "role": "property",
          "kind": "strength"
        },
        {
          "name": "硬度HBS",
          "unit": "HBS",
          "semantics": "",
          "context": "冷拉状态",
          "headers": [
            "冷拉状态",
            "布氏硬度(HBS)"
          ],
          "role": "property",
          "kind": "strength"
        }
      ],
      "rows": [
        [
          "1",
          "10",
          "≥4.3",
          "≤197"
        ],
        [
          "2",
          "15",
          "≥4.2",
          "≤207"
        ],
        [
          "3",
          "20",
          "≥4.1",
          "≤217"
        ],
        [
          "4",
          "25",
          "≥4.0",
          "≤229"
        ],
        [
          "5",
          "30",
          "≥3.9",
          "≤241"
        ],
        [
          "6",
          "35",
          "≥3.9",
          "≤241"
        ],
        [
          "7",
          "40",
          "≥3.9",
          "≤241"
        ],
        [
          "8",
          "45",
          "≥3.8",
          "≤255"
        ],
        [
          "9",
          "50",
          "≥3.7",
          "≤269"
        ],
        [
          "10",
          "60",
          "≥3.6",
          "≤285"
        ],
        [
          "11",
          "50Mn",
          "≥3.7",
          "≤269"
        ],
        [
          "12",
          "40MnB",
          "≥3.7",
          "≤269"
        ],
        [
          "13",
          "50B",
          "≥3.7",
          "≤269"
        ],
        [
          "14",
          "20Cr",
          "≥4.0",
          "≤229"
        ],
        [
          "15",
          "40Cr",
          "≥3.7",
          "≤269"
        ],
        [
          "16",
          "20CrMo(A)",
          "≥3.9",
          "≤241"
        ],
        [
          "17",
          "35CrMo(A)",
          "≥3.7",
          "≤269"
        ],
        [
          "18",
          "30CrMnSi(A)",
          "≥3.7",
          "≤269"
        ],
        [
          "19",
          "12CrNi3A",
          "≥3.7",
          "≤269"
        ]
      ],
      "headerRows": [
        [
          "序 号",
          "牌 号",
          "冷拉状态",
          "冷拉状态"
        ],
        [
          "序 号",
          "牌 号",
          "压痕直径/mm",
          "布氏硬度(HBS)"
        ]
      ],
      "sourceId": "jxclsj:386",
      "byteOffset": 19396525,
      "sourceFile": "jxclsj/jxclsj.ysc",
      "scenario": "冷拉异型钢"
    },
    {
      "id": "steel:115:1",
      "key": 115,
      "title": "优质碳素结构钢热轧厚钢板和宽钢带的牌号、尺寸规定及力学性能 (摘自GB/T711—1998)",
      "family": "钢材/钢板与钢带",
      "standard": [
        "GB/T711—1998",
        "GB/T711—1988"
      ],
      "path": "机械工程师电子手册/机械工程材料/钢/钢材/钢板与钢带/优质碳素结构钢热轧厚钢板和宽钢带的牌号、尺寸规定及力学性能",
      "notes": "优质碳素结构钢热轧厚钢板和宽钢带的牌号、尺寸规定及力学性能(摘自GB/T711—1988)",
      "gradeColumn": 0,
      "fields": [
        {
          "name": "牌号",
          "unit": "",
          "semantics": "",
          "context": "",
          "headers": [
            "牌号"
          ],
          "role": "grade",
          "kind": "strength"
        },
        {
          "name": "抗拉强度",
          "unit": "MPa",
          "semantics": "",
          "context": "",
          "headers": [
            "抗拉强度σb/MPa"
          ],
          "role": "property",
          "kind": "strength"
        },
        {
          "name": "伸长率δ5",
          "unit": "%",
          "semantics": "",
          "context": "",
          "headers": [
            "伸长率δ5(%)"
          ],
          "role": "property",
          "kind": "strength"
        },
        {
          "name": "弯心直径d180°；板厚a/mm；≤20",
          "unit": "mm",
          "semantics": "",
          "context": "",
          "headers": [
            "弯心直径d180°",
            "板厚a/mm",
            "≤20"
          ],
          "role": "property",
          "kind": "strength"
        },
        {
          "name": "弯心直径d180°；板厚a/mm；>20",
          "unit": "mm",
          "semantics": "",
          "context": "",
          "headers": [
            "弯心直径d180°",
            "板厚a/mm",
            ">20"
          ],
          "role": "property",
          "kind": "strength"
        }
      ],
      "rows": [
        [
          "08F",
          "≥315",
          "≥34",
          "",
          ""
        ],
        [
          "08",
          "≥325",
          "≥33",
          "0",
          "a"
        ],
        [
          "10F",
          "≥325",
          "≥32",
          "",
          ""
        ],
        [
          "10",
          "≥335",
          "≥32",
          "0",
          "a"
        ],
        [
          "15F",
          "≥355",
          "≥30",
          "",
          ""
        ],
        [
          "15",
          "≥370",
          "≥30",
          "0.5a",
          "1.5a"
        ],
        [
          "20F",
          "≥380",
          "≥27",
          "",
          ""
        ],
        [
          "20",
          "≥410",
          "≥28",
          "a",
          "2a"
        ],
        [
          "25",
          "≥450",
          "≥24",
          "2 a",
          "3 a"
        ],
        [
          "30",
          "≥490",
          "≥22",
          "2 a",
          "2 a"
        ],
        [
          "35",
          "≥530",
          "≥20",
          "2 a",
          "3 a"
        ],
        [
          "40",
          "≥570",
          "≥19",
          "",
          ""
        ],
        [
          "45",
          "≥600",
          "≥17",
          "",
          ""
        ],
        [
          "50",
          "≥625",
          "≥16",
          "0",
          "d=a"
        ],
        [
          "55",
          "≥645",
          "≥13",
          "0",
          "d=a"
        ],
        [
          "60",
          "≥675",
          "≥12",
          "0",
          "d=a"
        ],
        [
          "65",
          "≥695",
          "≥10",
          "0",
          "d=a"
        ],
        [
          "70",
          "≥715",
          "≥9",
          "d=0.5a",
          "d=1.5a"
        ],
        [
          "20Mn",
          "≥450",
          "≥24",
          "d=0.5a",
          "d=1.5a"
        ],
        [
          "25 Mn",
          "≥490",
          "≥22",
          "d=a",
          "d=2a"
        ],
        [
          "30Mn",
          "≥540",
          "≥20",
          "d=a",
          "d=2a"
        ],
        [
          "40Mn",
          "≥590",
          "≥17",
          "d=2a",
          "d=3a"
        ],
        [
          "50Mn",
          "≥650",
          "≥13",
          "d=2a",
          "d=3a"
        ],
        [
          "60Mn",
          "≥695",
          "≥11",
          "d=2a",
          "d=3a"
        ],
        [
          "65Mn",
          "≥735",
          "≥9",
          "—",
          "—"
        ]
      ],
      "headerRows": [
        [
          "牌 号",
          "抗拉强度 σb/MPa",
          "伸长率 δ5 (%)",
          "弯心直径d 180°",
          "弯心直径d 180°"
        ],
        [
          "牌 号",
          "抗拉强度 σb/MPa",
          "伸长率 δ5 (%)",
          "板厚a/mm",
          "板厚a/mm"
        ],
        [
          "牌 号",
          "抗拉强度 σb/MPa",
          "伸长率 δ5 (%)",
          "≤20",
          ">20"
        ]
      ],
      "sourceId": "jxclsj:847",
      "byteOffset": 38610441,
      "sourceFile": "jxclsj/jxclsj.ysc",
      "scenario": "优质碳素结构钢热轧厚钢板和宽钢带的牌号、尺寸规定及力学性能 "
    },
    {
      "id": "steel:116:1",
      "key": 116,
      "title": "合金结构钢热轧厚钢板牌号、尺寸规定及力学性能 (摘自GB/T11251—1989)",
      "family": "钢材/钢板与钢带",
      "standard": [
        "GB/T11251—1989"
      ],
      "path": "机械工程师电子手册/机械工程材料/钢/钢材/钢板与钢带/合金结构钢热轧厚钢板牌号、尺寸规定及力学性能",
      "notes": "合金结构钢热轧厚钢板牌号、尺寸规定及力学性能(摘自GB/T11251—1989)",
      "gradeColumn": 1,
      "fields": [
        {
          "name": "牌号及力学性能",
          "unit": "",
          "semantics": "",
          "context": "",
          "headers": [
            "牌号及力学性能"
          ],
          "role": "ignore",
          "kind": "strength"
        },
        {
          "name": "牌号",
          "unit": "",
          "semantics": "",
          "context": "",
          "headers": [
            "牌号"
          ],
          "role": "grade",
          "kind": "strength"
        },
        {
          "name": "抗拉强度",
          "unit": "MPa",
          "semantics": "",
          "context": "",
          "headers": [
            "力学性能",
            "抗拉强度σb/MPa"
          ],
          "role": "property",
          "kind": "strength"
        },
        {
          "name": "伸长率δ5",
          "unit": "%",
          "semantics": "",
          "context": "",
          "headers": [
            "力学性能",
            "伸长率δ5(%)"
          ],
          "role": "property",
          "kind": "strength"
        },
        {
          "name": "硬度HBS",
          "unit": "HBS",
          "semantics": "",
          "context": "",
          "headers": [
            "力学性能",
            "布氏硬度(HBS)"
          ],
          "role": "property",
          "kind": "strength"
        }
      ],
      "rows": [
        [
          "牌号及力学性能",
          "45Mn2",
          "600~850",
          "≥13",
          "—"
        ],
        [
          "牌号及力学性能",
          "27SiMn",
          "550~800",
          "≥18",
          "—"
        ],
        [
          "牌号及力学性能",
          "40B",
          "500~700",
          "≥20",
          "—"
        ],
        [
          "牌号及力学性能",
          "45B",
          "550~750",
          "≥18",
          "—"
        ],
        [
          "牌号及力学性能",
          "50B",
          "550~750",
          "≥16",
          "—"
        ],
        [
          "牌号及力学性能",
          "15Cr",
          "400~600",
          "≥21",
          "—"
        ],
        [
          "牌号及力学性能",
          "20Cr",
          "400~650",
          "≥20",
          "—"
        ],
        [
          "牌号及力学性能",
          "30Cr",
          "500~700",
          "≥19",
          "—"
        ],
        [
          "牌号及力学性能",
          "35Cr",
          "550~750",
          "≥18",
          "—"
        ],
        [
          "牌号及力学性能",
          "40Cr",
          "550~800",
          "≥16",
          "—"
        ],
        [
          "牌号及力学性能",
          "20CrMnSiA",
          "450~700",
          "≥21",
          "—"
        ],
        [
          "牌号及力学性能",
          "25CrMnSiA",
          "500~700",
          "≥20",
          "152~221"
        ],
        [
          "牌号及力学性能",
          "30CrMnSiA",
          "550~750",
          "≥19",
          "152~221"
        ],
        [
          "牌号及力学性能",
          "35CrMnSiA",
          "600~800",
          "≥16",
          "—"
        ]
      ],
      "headerRows": [
        [
          "牌号及力学性能",
          "牌 号",
          "力学性能",
          "力学性能",
          "力学性能"
        ],
        [
          "牌号及力学性能",
          "牌 号",
          "抗拉强度 σb/MPa",
          "伸长率 δ5 (%)",
          "布氏硬度 (HBS)"
        ]
      ],
      "sourceId": "jxclsj:255",
      "byteOffset": 11669174,
      "sourceFile": "jxclsj/jxclsj.ysc",
      "scenario": "合金结构钢热轧厚钢板牌号、尺寸规定及力学性能 "
    },
    {
      "id": "steel:117:1",
      "key": 117,
      "title": "高强度结构钢热处理和控轧钢板和钢带牌号、尺寸规格及力学性能",
      "family": "钢材/钢板与钢带",
      "standard": [
        "GB/T16270-1996"
      ],
      "path": "机械工程师电子手册/机械工程材料/钢/钢材/钢板与钢带/高强度结构钢热处理和控轧钢板和钢带牌号、尺寸规格及力学性能",
      "notes": "高强度结构钢热处理和控轧钢板和钢带牌号、尺寸规格及力学性能（摘自GB/T16270-1996）",
      "gradeColumn": 1,
      "fields": [
        {
          "name": "力学性能",
          "unit": "",
          "semantics": "",
          "context": "",
          "headers": [
            "力学性能"
          ],
          "role": "ignore",
          "kind": "strength"
        },
        {
          "name": "牌号",
          "unit": "",
          "semantics": "",
          "context": "",
          "headers": [
            "牌号"
          ],
          "role": "grade",
          "kind": "strength"
        },
        {
          "name": "质量等级",
          "unit": "",
          "semantics": "",
          "context": "",
          "headers": [
            "质量等级"
          ],
          "role": "condition",
          "kind": "strength"
        },
        {
          "name": "屈服强度σ0.2",
          "unit": "mm",
          "semantics": "",
          "context": "厚度/mm；≤50；规定残余伸长应力σr0.2",
          "headers": [
            "屈服强度(规定残余伸长应力σr0.2)",
            "厚度/mm",
            "≤50"
          ],
          "role": "property",
          "kind": "strength"
        },
        {
          "name": "屈服强度σ0.2",
          "unit": "mm",
          "semantics": "",
          "context": "厚度/mm；>50~100；规定残余伸长应力σr0.2",
          "headers": [
            "屈服强度(规定残余伸长应力σr0.2)",
            "厚度/mm",
            ">50~100"
          ],
          "role": "property",
          "kind": "strength"
        },
        {
          "name": "抗拉强度",
          "unit": "MPa",
          "semantics": "",
          "context": "",
          "headers": [
            "抗拉强度σb/MPa"
          ],
          "role": "property",
          "kind": "strength"
        },
        {
          "name": "伸长率δ5",
          "unit": "%",
          "semantics": "",
          "context": "",
          "headers": [
            "伸长率δ5(%)"
          ],
          "role": "property",
          "kind": "strength"
        },
        {
          "name": "冲击吸收功AKV",
          "unit": "J",
          "semantics": "",
          "context": "0ºC",
          "headers": [
            "冲击吸收功AKV/J",
            "0ºC"
          ],
          "role": "property",
          "kind": "strength"
        },
        {
          "name": "冲击吸收功AKV",
          "unit": "J",
          "semantics": "",
          "context": "-20ºC",
          "headers": [
            "冲击吸收功AKV/J",
            "-20ºC"
          ],
          "role": "property",
          "kind": "strength"
        },
        {
          "name": "冲击吸收功AKV",
          "unit": "J",
          "semantics": "",
          "context": "-40ºC",
          "headers": [
            "冲击吸收功AKV/J",
            "-40ºC"
          ],
          "role": "property",
          "kind": "strength"
        },
        {
          "name": "180冷弯试验d=弯心直径a=试样厚度",
          "unit": "",
          "semantics": "",
          "context": "",
          "headers": [
            "180冷弯试验d=弯心直径a=试样厚度"
          ],
          "role": "property",
          "kind": "strength"
        }
      ],
      "rows": [
        [
          "力 学 性 能",
          "Q420",
          "C",
          "≥420",
          "≥400",
          "520~670",
          "≥18",
          "≥40",
          "—",
          "—",
          "d=3a"
        ],
        [
          "力 学 性 能",
          "Q420",
          "D",
          "≥420",
          "≥400",
          "520~670",
          "≥18",
          "—",
          "≥40",
          "—",
          "d=3a"
        ],
        [
          "力 学 性 能",
          "Q420",
          "E",
          "≥420",
          "≥400",
          "520~670",
          "≥18",
          "—",
          "—",
          "≥27",
          "d=3a"
        ],
        [
          "力 学 性 能",
          "Q460",
          "C",
          "≥460",
          "≥440",
          "550~710",
          "≥17",
          "≥40",
          "—",
          "—",
          "d=3a"
        ],
        [
          "力 学 性 能",
          "Q460",
          "D",
          "≥460",
          "≥440",
          "550~710",
          "≥17",
          "—",
          "≥40",
          "—",
          "d=3a"
        ],
        [
          "力 学 性 能",
          "Q460",
          "E",
          "≥460",
          "≥440",
          "550~710",
          "≥17",
          "—",
          "—",
          "≥27",
          "d=3a"
        ],
        [
          "力 学 性 能",
          "Q500",
          "D",
          "≥500",
          "≥480",
          "610~770",
          "≥16",
          "—",
          "≥40",
          "—",
          "d=3a"
        ],
        [
          "力 学 性 能",
          "Q500",
          "E",
          "≥500",
          "≥480",
          "610~770",
          "≥16",
          "—",
          "—",
          "≥27",
          "d=3a"
        ],
        [
          "力 学 性 能",
          "Q550",
          "D",
          "≥550",
          "≥530",
          "670~830",
          "16",
          "—",
          "≥40",
          "—",
          "d=3a"
        ],
        [
          "力 学 性 能",
          "Q550",
          "E",
          "≥550",
          "≥530",
          "670~830",
          "16",
          "—",
          "—",
          "≥27",
          "d=3a"
        ],
        [
          "力 学 性 能",
          "Q620",
          "D",
          "≥620",
          "≥600",
          "720~890",
          "≥15",
          "—",
          "≥40",
          "—",
          "d=3a"
        ],
        [
          "力 学 性 能",
          "Q620",
          "E",
          "≥620",
          "≥600",
          "720~890",
          "≥15",
          "—",
          "—",
          "≥27",
          "d=3a"
        ],
        [
          "力 学 性 能",
          "Q690",
          "D",
          "≥690",
          "≥670",
          "770~940",
          "≥14",
          "—",
          "≥40",
          "—",
          "d=3a"
        ],
        [
          "力 学 性 能",
          "Q690",
          "E",
          "≥690",
          "≥670",
          "770~940",
          "≥14",
          "—",
          "—",
          "≥27",
          "d=3a"
        ]
      ],
      "headerRows": [
        [
          "力 学 性 能",
          "牌号",
          "质量 等级",
          "屈服强度 (规定残余伸长应力σr0.2)",
          "屈服强度 (规定残余伸长应力σr0.2)",
          "抗拉强度 σb/MPa",
          "伸长率 δ5(%)",
          "冲击吸收功 AKV/J",
          "冲击吸收功 AKV/J",
          "冲击吸收功 AKV/J",
          "180冷弯试验 d=弯心直径 a=试样厚度"
        ],
        [
          "力 学 性 能",
          "牌号",
          "质量 等级",
          "厚度/mm",
          "厚度/mm",
          "抗拉强度 σb/MPa",
          "伸长率 δ5(%)",
          "冲击吸收功 AKV/J",
          "冲击吸收功 AKV/J",
          "冲击吸收功 AKV/J",
          "180冷弯试验 d=弯心直径 a=试样厚度"
        ],
        [
          "力 学 性 能",
          "牌号",
          "质量 等级",
          "≤50",
          ">50~100",
          "抗拉强度 σb/MPa",
          "伸长率 δ5(%)",
          "0ºC",
          "-20ºC",
          "-40ºC",
          "180冷弯试验 d=弯心直径 a=试样厚度"
        ]
      ],
      "sourceId": "jxclsj:203",
      "byteOffset": 9519054,
      "sourceFile": "jxclsj/jxclsj.ysc",
      "scenario": "高强度结构钢热处理和控轧钢板和钢带"
    },
    {
      "id": "steel:118:1",
      "key": 118,
      "title": "焊接气瓶用钢板尺寸规格、牌号及力学性能",
      "family": "钢材/钢板与钢带",
      "standard": [
        "GB/T6653-1994"
      ],
      "path": "机械工程师电子手册/机械工程材料/钢/钢材/钢板与钢带/焊接气瓶用钢板尺寸规格、牌号及力学性能",
      "notes": "焊接气瓶用钢板尺寸规格、牌号及力学性能(摘自GB/T6653-1994)",
      "gradeColumn": 0,
      "fields": [
        {
          "name": "牌号",
          "unit": "",
          "semantics": "",
          "context": "",
          "headers": [
            "牌号"
          ],
          "role": "grade",
          "kind": "strength"
        },
        {
          "name": "屈服点",
          "unit": "MPa",
          "semantics": "",
          "context": "",
          "headers": [
            "屈服点σs/MPa"
          ],
          "role": "property",
          "kind": "strength"
        },
        {
          "name": "抗拉强度",
          "unit": "MPa",
          "semantics": "",
          "context": "",
          "headers": [
            "抗拉强度σb/MPa"
          ],
          "role": "property",
          "kind": "strength"
        },
        {
          "name": "伸长率δ5",
          "unit": "%",
          "semantics": "",
          "context": "",
          "headers": [
            "伸长率δ5(%)"
          ],
          "role": "property",
          "kind": "strength"
        },
        {
          "name": "180º冷弯试验d弯心直径a试样厚度",
          "unit": "",
          "semantics": "",
          "context": "",
          "headers": [
            "180º冷弯试验d弯心直径a试样厚度"
          ],
          "role": "property",
          "kind": "strength"
        },
        {
          "name": "冲击试验；温度",
          "unit": "",
          "semantics": "",
          "context": "",
          "headers": [
            "冲击试验",
            "温度"
          ],
          "role": "condition",
          "kind": "strength"
        },
        {
          "name": "冲击方向",
          "unit": "",
          "semantics": "",
          "context": "",
          "headers": [
            "冲击试验",
            "方向"
          ],
          "role": "condition",
          "kind": "strength"
        },
        {
          "name": "冲击尺寸/mm",
          "unit": "mm",
          "semantics": "",
          "context": "",
          "headers": [
            "冲击试验",
            "尺寸/mm"
          ],
          "role": "condition",
          "kind": "strength"
        },
        {
          "name": "冲击吸收功AKV",
          "unit": "J",
          "semantics": "",
          "context": "",
          "headers": [
            "冲击试验",
            "冲击吸收功AKV/J"
          ],
          "role": "property",
          "kind": "strength"
        }
      ],
      "rows": [
        [
          "HP245",
          "≥245",
          "≥390",
          "≥28",
          "d=1.5a",
          "常温",
          "横向",
          "5×10 10×10",
          "15 27"
        ],
        [
          "HP265",
          "≥265",
          "≥410",
          "≥27",
          "d=1.5a",
          "常温",
          "横向",
          "5×10 10×10",
          "15 27"
        ],
        [
          "HP295",
          "≥295",
          "≥440",
          "≥26",
          "d=2.0a",
          "常温",
          "横向",
          "5×10 10×10",
          "15 27"
        ],
        [
          "HP325",
          "≥325",
          "≥490",
          "≥21",
          "d=2.0a",
          "常温",
          "横向",
          "5×10 10×10",
          "15 27"
        ],
        [
          "HP345",
          "≥345",
          "≥510",
          "≥20",
          "d=2.0a",
          "常温",
          "横向",
          "5×10 10×10",
          "15 27"
        ],
        [
          "HP365",
          "≥365",
          "≥540",
          "≥20",
          "d=2.0a",
          "常温",
          "横向",
          "5×10 10×10",
          "15 27"
        ]
      ],
      "headerRows": [
        [
          "牌号",
          "屈服点 σs/MPa",
          "抗拉强度 σb/MPa",
          "伸长率 δ5(%)",
          "180º冷弯试验 d弯心直径 a试样厚度",
          "冲击试验",
          "冲击试验",
          "冲击试验",
          "冲击试验"
        ],
        [
          "牌号",
          "屈服点 σs/MPa",
          "抗拉强度 σb/MPa",
          "伸长率 δ5(%)",
          "180º冷弯试验 d弯心直径 a试样厚度",
          "温度",
          "方向",
          "尺寸/mm",
          "冲击吸收功AKV/J"
        ]
      ],
      "sourceId": "jxclsj:246",
      "byteOffset": 10968321,
      "sourceFile": "jxclsj/jxclsj.ysc",
      "scenario": "焊接气瓶用钢板尺寸规格、"
    },
    {
      "id": "steel:119:1",
      "key": 119,
      "title": "一般结构用热连轧钢板和钢带的钢号及化学成分",
      "family": "钢材/钢板与钢带/一般结构用热连轧钢板和钢带",
      "standard": [
        "GB/T2517—1981"
      ],
      "path": "机械工程师电子手册/机械工程材料/钢/钢材/钢板与钢带/一般结构用热连轧钢板和钢带/一般结构用热连轧钢板和钢带的钢号及化学成分",
      "notes": "一般结构用热连轧钢板和钢带的钢号及化学成分(摘自GB/T2517—1981)",
      "gradeColumn": 0,
      "fields": [
        {
          "name": "牌号",
          "unit": "",
          "semantics": "",
          "context": "",
          "headers": [
            "牌号"
          ],
          "role": "grade",
          "kind": "strength"
        },
        {
          "name": "C",
          "unit": "%",
          "semantics": "",
          "context": "",
          "headers": [
            "化学成分(质量分数)，%",
            "C(碳)"
          ],
          "role": "property",
          "kind": "grade"
        },
        {
          "name": "Mn",
          "unit": "%",
          "semantics": "",
          "context": "",
          "headers": [
            "化学成分(质量分数)，%",
            "Mn(锰)"
          ],
          "role": "property",
          "kind": "grade"
        },
        {
          "name": "P",
          "unit": "%",
          "semantics": "",
          "context": "",
          "headers": [
            "化学成分(质量分数)，%",
            "P(磷)"
          ],
          "role": "property",
          "kind": "grade"
        },
        {
          "name": "S",
          "unit": "%",
          "semantics": "",
          "context": "",
          "headers": [
            "化学成分(质量分数)，%",
            "S(硫)"
          ],
          "role": "property",
          "kind": "grade"
        }
      ],
      "rows": [
        [
          "RJ216",
          "≤0.20",
          "≤0.70",
          "≤0.045",
          "≤0.050"
        ],
        [
          "RJ235",
          "≤0.20",
          "≤0.70",
          "≤0.045",
          "≤0.050"
        ],
        [
          "RJ255",
          "≤0.20",
          "≤0.70",
          "≤0.045",
          "≤0.050"
        ],
        [
          "RJ294",
          "≤0.20",
          "≤1.50",
          "≤0.045",
          "≤0.050"
        ],
        [
          "RJ343",
          "≤0.20",
          "≤1.60",
          "≤0.045",
          "≤0.050"
        ],
        [
          "RJ392",
          "≤0.20",
          "≤1.70",
          "≤0.040",
          "≤0.040"
        ]
      ],
      "headerRows": [
        [
          "牌号",
          "化学成分(质量分数)，%",
          "化学成分(质量分数)，%",
          "化学成分(质量分数)，%",
          "化学成分(质量分数)，%"
        ],
        [
          "牌号",
          "C(碳)",
          "Mn(锰)",
          "P(磷)",
          "S(硫)"
        ]
      ],
      "sourceId": "jxclsj:780",
      "byteOffset": 35414053,
      "sourceFile": "jxclsj/jxclsj.ysc",
      "scenario": "一般结构用热连轧钢板和钢带的钢号及"
    },
    {
      "id": "steel:120:1",
      "key": 120,
      "title": "一般结构用热连轧钢板和钢带的力学性能",
      "family": "钢材/钢板与钢带/一般结构用热连轧钢板和钢带",
      "standard": [
        "GB/T2517—1981"
      ],
      "path": "机械工程师电子手册/机械工程材料/钢/钢材/钢板与钢带/一般结构用热连轧钢板和钢带/一般结构用热连轧钢板和钢带的力学性能",
      "notes": "一般结构用热连轧钢板和钢带的力学性能（摘自GB/T2517—1981）",
      "gradeColumn": 0,
      "fields": [
        {
          "name": "牌号",
          "unit": "",
          "semantics": "",
          "context": "",
          "headers": [
            "牌号"
          ],
          "role": "grade",
          "kind": "strength"
        },
        {
          "name": "屈服点",
          "unit": "MPa",
          "semantics": "",
          "context": "",
          "headers": [
            "力学性能",
            "屈服点σs/MPa"
          ],
          "role": "property",
          "kind": "strength"
        },
        {
          "name": "抗拉强度",
          "unit": "MPa",
          "semantics": "",
          "context": "",
          "headers": [
            "力学性能",
            "抗拉强度σb/MPa"
          ],
          "role": "property",
          "kind": "strength"
        },
        {
          "name": "伸长率",
          "unit": "%",
          "semantics": "",
          "context": "",
          "headers": [
            "力学性能",
            "伸长率δs(%)"
          ],
          "role": "property",
          "kind": "strength"
        },
        {
          "name": "180°冷弯试验d—弯心直径a—试样厚度",
          "unit": "",
          "semantics": "",
          "context": "",
          "headers": [
            "180°冷弯试验d—弯心直径a—试样厚度"
          ],
          "role": "property",
          "kind": "strength"
        }
      ],
      "rows": [
        [
          "RJ216",
          "≥216",
          "333～412",
          "≥31",
          "d=a"
        ],
        [
          "RJ235",
          "≥235",
          "372～451",
          "≥27",
          "d=1.5a"
        ],
        [
          "RJ255",
          "≥255",
          "412～510",
          "≥25",
          "d=2a"
        ],
        [
          "RJ294",
          "≥294",
          "441～539",
          "≥22",
          "d=2a"
        ],
        [
          "RJ343",
          "≥343",
          "490～608",
          "≥22",
          "d=2a"
        ],
        [
          "RJ392",
          "≥392",
          "539～657",
          "≥20",
          "d=3a"
        ]
      ],
      "headerRows": [
        [
          "牌号",
          "力 学 性 能",
          "力 学 性 能",
          "力 学 性 能",
          "180°冷弯试验 d—弯心直径 a—试样厚度"
        ],
        [
          "牌号",
          "屈服点 σs/MPa",
          "抗拉强度 σb/MPa",
          "伸长率 δs(%)",
          "180°冷弯试验 d—弯心直径 a—试样厚度"
        ]
      ],
      "sourceId": "jxclsj:781",
      "byteOffset": 35427560,
      "sourceFile": "jxclsj/jxclsj.ysc",
      "scenario": "一般结构用热连轧钢板和钢带"
    },
    {
      "id": "steel:122:1",
      "key": 122,
      "title": "优质碳素结构钢冷轧薄钢板和钢带的牌号及力学性能",
      "family": "钢材/钢板与钢带/优质碳素结构钢冷轧薄钢板和钢带",
      "standard": [
        "GB/T13237—1991"
      ],
      "path": "机械工程师电子手册/机械工程材料/钢/钢材/钢板与钢带/优质碳素结构钢冷轧薄钢板和钢带/优质碳素结构钢冷轧薄钢板和钢带的牌号及力学性能",
      "notes": "优质碳素结构钢冷轧薄钢板和钢带的牌号及力学性能(摘自GB/T13237—1991)",
      "gradeColumn": 0,
      "fields": [
        {
          "name": "牌号",
          "unit": "",
          "semantics": "",
          "context": "",
          "headers": [
            "牌号"
          ],
          "role": "grade",
          "kind": "strength"
        },
        {
          "name": "抗拉强度",
          "unit": "MPa",
          "semantics": "",
          "context": "拉延级别；Z",
          "headers": [
            "拉延级别",
            "Z",
            "抗拉强度σb/MPa"
          ],
          "role": "property",
          "kind": "strength"
        },
        {
          "name": "抗拉强度",
          "unit": "MPa",
          "semantics": "",
          "context": "拉延级别；S和P",
          "headers": [
            "拉延级别",
            "S和P",
            "抗拉强度σb/MPa"
          ],
          "role": "property",
          "kind": "strength"
        },
        {
          "name": "伸长率δ10",
          "unit": "%",
          "semantics": "",
          "context": "拉延级别；Z",
          "headers": [
            "拉延级别",
            "Z",
            "伸长率δ10(%)"
          ],
          "role": "property",
          "kind": "strength"
        },
        {
          "name": "伸长率δ10",
          "unit": "%",
          "semantics": "",
          "context": "拉延级别；S",
          "headers": [
            "拉延级别",
            "S",
            "伸长率δ10(%)"
          ],
          "role": "property",
          "kind": "strength"
        },
        {
          "name": "伸长率δ10",
          "unit": "%",
          "semantics": "",
          "context": "拉延级别；P",
          "headers": [
            "拉延级别",
            "P",
            "伸长率δ10(%)"
          ],
          "role": "property",
          "kind": "strength"
        }
      ],
      "rows": [
        [
          "08F",
          "275～365",
          "275～380",
          "≥34",
          "≥32",
          "≥30"
        ],
        [
          "08、08A1、10F",
          "275～390",
          "275～410",
          "≥32",
          "≥30",
          "≥28"
        ],
        [
          "10",
          "295～410",
          "295～430",
          "≥30",
          "≥29",
          "≥28"
        ],
        [
          "15F",
          "315～430",
          "315～450",
          "≥29",
          "≥28",
          "≥27"
        ],
        [
          "15",
          "335～450",
          "335～470",
          "≥27",
          "≥26",
          "≥25"
        ],
        [
          "20",
          "355～490",
          "355～500",
          "≥26",
          "≥25",
          "≥24"
        ],
        [
          "25",
          "—",
          "390～540",
          "—",
          "≥24",
          "≥23"
        ],
        [
          "30",
          "—",
          "440～590",
          "—",
          "≥22",
          "≥21"
        ],
        [
          "35",
          "—",
          "490～635",
          "—",
          "≥20",
          "≥19"
        ],
        [
          "40",
          "—",
          "510～650",
          "—",
          "—",
          "≥18"
        ],
        [
          "45",
          "—",
          "530～685",
          "—",
          "—",
          "≥16"
        ],
        [
          "50",
          "—",
          "540～715",
          "—",
          "—",
          "≥14"
        ]
      ],
      "headerRows": [
        [
          "牌号",
          "拉 延 级 别",
          "拉 延 级 别",
          "拉 延 级 别",
          "拉 延 级 别",
          "拉 延 级 别"
        ],
        [
          "牌号",
          "Z",
          "S和P",
          "Z",
          "S",
          "P"
        ],
        [
          "牌号",
          "抗拉强度σb/MPa",
          "抗拉强度σb/MPa",
          "伸长率δ10(%)",
          "伸长率δ10(%)",
          "伸长率δ10(%)"
        ]
      ],
      "sourceId": "jxclsj:841",
      "byteOffset": 38468401,
      "sourceFile": "jxclsj/jxclsj.ysc",
      "scenario": "优质碳素结构钢冷轧薄钢板和钢带"
    },
    {
      "id": "steel:123:1",
      "key": 123,
      "title": "优质碳素结构钢冷轧钢带的钢号及力学性能",
      "family": "钢材/钢板与钢带/优质碳素结构钢冷轧钢带",
      "standard": [],
      "path": "机械工程师电子手册/机械工程材料/钢/钢材/钢板与钢带/优质碳素结构钢冷轧钢带/优质碳素结构钢冷轧钢带的钢号及力学性能",
      "notes": "优质碳素结构钢冷轧钢带的钢号及力学性能(摘自GB/T3522--1983)",
      "gradeColumn": 0,
      "fields": [
        {
          "name": "钢号",
          "unit": "",
          "semantics": "",
          "context": "",
          "headers": [
            "钢号"
          ],
          "role": "grade",
