Repository: cyx3705/2026-044

# Norma 代码组件

| 目录或文件 | 内容 |
| --- | --- |
| `Norma/` | 模块本体（权威源）。产物 `Norma.dll` 由宿主装载。 |
| `Norma/eng/` | 发布候选打包脚本（本地用；正式候选由宿主管线构建）。 |
| `Norma.Tests/` | 离线自动验证。可执行文件，全部 PASS 时退出码 0；最后一组用宿主 `ModuleHost` 装载打好的包。 |
| `Test-ProjectContract.ps1` | 只读项目合同检查：版本三处一致、模块身份、页面 owner、目录级别、失效链接、BOM、z-Publish 按字节入库。模块名从 `module.manifest.json` 推出，不用改。 |

`bin/`、`obj/` 是可重建生成物，不入库；发布候选写到根目录 `z-Publish/`。

模块引用宿主发布快照（`2026-023-HistoryVulcan/z-Publish/host`）且 `Private=false`——部署时由宿主提供，
包里不带副本。F 盘工作区里由 `vulcan.dev.start` 生成的 `Directory.Build.user.props` 把快照路径指回来。

```powershell
powershell -NoProfile -ExecutionPolicy Bypass -File .\b-Code\Test-ProjectContract.ps1 -Instantiation
```

File: b-Code/Norma/Formulas/steel.json (part 31 of 35)
      ],
      "rows": [
        [
          "ZGD270-480",
          "kind": "strength"
        },
        {
          "name": "抗拉强度",
          "unit": "MPa",
          "semantics": "",
          "context": "冷硬钢带(Y)",
          "headers": [
            "冷硬钢带(Y)",
            "抗拉强度σb/MPa"
          ],
          "role": "property",
          "kind": "strength"
        },
        {
          "name": "抗拉强度",
          "unit": "MPa",
          "semantics": "",
          "context": "退火钢带(T)",
          "headers": [
            "退火钢带(T)",
            "抗拉强度σb/MPa"
          ],
          "role": "property",
          "kind": "strength"
        },
        {
          "name": "伸长率",
          "unit": "%",
          "semantics": "",
          "context": "退火钢带(T)",
          "headers": [
            "退火钢带(T)",
            "伸长率δ(%)"
          ],
          "role": "property",
          "kind": "strength"
        }
      ],
      "rows": [
        [
          "15",
          "450～800",
          "320～500",
          "≥22"
        ],
        [
          "20",
          "500～850",
          "320～550",
          "≥20"
        ],
        [
          "25",
          "550～900",
          "350～600",
          "≥18"
        ],
        [
          "30",
          "650～950",
          "400～600",
          "≥16"
        ],
        [
          "35",
          "650～950",
          "400～650",
          "≥16"
        ],
        [
          "40",
          "650～1000",
          "450～700",
          "≥15"
        ],
        [
          "45",
          "700～1050",
          "450～700",
          "≥15"
        ],
        [
          "50",
          "750～1100",
          "450～750",
          "≥13"
        ],
        [
          "55",
          "750～1100",
          "450～700",
          "≥12"
        ],
        [
          "60",
          "750～1150",
          "450～750",
          "≥12"
        ],
        [
          "65",
          "750～1150",
          "450～700",
          "≥10"
        ],
        [
          "70",
          "750～1150",
          "450～750",
          "≥10"
        ]
      ],
      "headerRows": [
        [
          "钢 号",
          "冷硬钢带(Y)",
          "退火钢带(T)",
          "退火钢带(T)"
        ],
        [
          "钢 号",
          "抗拉强度σb/MPa",
          "抗拉强度σb/MPa",
          "伸长率δ(%)"
        ]
      ],
      "sourceId": "jxclsj:843",
      "byteOffset": 38521936,
      "sourceFile": "jxclsj/jxclsj.ysc",
      "scenario": "优质碳素结构钢冷轧钢带的钢号及"
    },
    {
      "id": "steel:125:1",
      "key": 125,
      "title": "弹簧钢、工具钢冷轧钢带的牌号、化学成分及力学性能（摘自YB/T5058-1993）",
      "family": "钢材/钢板与钢带/弹簧钢、工具钢冷轧钢带",
      "standard": [
        "YB/T5058-1993"
      ],
      "path": "机械工程师电子手册/机械工程材料/钢/钢材/钢板与钢带/弹簧钢、工具钢冷轧钢带/弹簧钢、工具钢冷轧钢带的牌号、化学成分及力学性能",
      "notes": "弹簧钢、工具钢冷轧钢带的牌号、化学成分及力学性能(摘自YB/T5058-1993) 注：70Si2CrA的化学成分符合下列规定：",
      "gradeColumn": 0,
      "fields": [
        {
          "name": "牌号",
          "unit": "",
          "semantics": "",
          "context": "",
          "headers": [
            "牌号"
          ],
          "role": "grade",
          "kind": "strength"
        },
        {
          "name": "化学成分",
          "unit": "",
          "semantics": "",
          "context": "",
          "headers": [
            "化学成分"
          ],
          "role": "property",
          "kind": "grade"
        },
        {
          "name": "钢带厚度/mm",
          "unit": "mm",
          "semantics": "",
          "context": "",
          "headers": [
            "钢带厚度/mm"
          ],
          "role": "condition",
          "kind": "strength"
        },
        {
          "name": "抗拉强度",
          "unit": "MPa",
          "semantics": "",
          "context": "退火钢带",
          "headers": [
            "退火钢带",
            "抗拉强度σb/MPa"
          ],
          "role": "property",
          "kind": "strength"
        },
        {
          "name": "伸长率",
          "unit": "%",
          "semantics": "",
          "context": "退火钢带",
          "headers": [
            "退火钢带",
            "伸长率δ(%)"
          ],
          "role": "property",
          "kind": "strength"
        },
        {
          "name": "抗拉强度",
          "unit": "MPa",
          "semantics": "",
          "context": "冷硬钢带",
          "headers": [
            "冷硬钢带",
            "抗拉强度σb/MPa"
          ],
          "role": "property",
          "kind": "strength"
        }
      ],
      "rows": [
        [
          "65Mn",
          "符合GB1222-1984规定",
          "<1.5",
          "650",
          "≥20",
          "750～1200"
        ],
        [
          "T7，T7A，T8，T8A",
          "符合GB1298-1986规定",
          ">1.5",
          "750",
          "≥15",
          "750～1200"
        ],
        [
          "T8Mn，T8MnA，T9，T9A，T10，T10A，T11，T11A，T12，T12A，85",
          "符合GB1298-1986规定，其中85钢符合GB1222-1984规定",
          "0.10～3.00",
          "750",
          "≥10",
          "750～1200"
        ],
        [
          "T13，T13A",
          "符合GB1298-1986规定",
          "0.10～3.00",
          "900",
          "—",
          "—"
        ],
        [
          "Cr06",
          "符合GB1299-1985规定",
          "0.10～3.00",
          "950",
          "—",
          "800～1200"
        ],
        [
          "60Si2Mn，60Si2MnA，65Si2MnWA，50CrVA",
          "符合GB1222-1984规定",
          "0.10～3.00",
          "900",
          "≥10",
          "800～1200"
        ],
        [
          "70Si2CrA",
          "—",
          "0.10～3.00",
          "850",
          "≥8",
          "800～1200"
        ]
      ],
      "headerRows": [
        [
          "牌 号",
          "化学成分",
          "钢带厚度 /mm",
          "退火钢带",
          "退火钢带",
          "冷硬钢带"
        ],
        [
          "牌 号",
          "化学成分",
          "钢带厚度 /mm",
          "抗拉强度 σb/ MPa",
          "伸长率 δ(%)",
          "抗拉强度 σb/ MPa"
        ]
      ],
      "sourceId": "jxclsj:116",
      "byteOffset": 6113850,
      "sourceFile": "jxclsj/jxclsj.ysc",
      "scenario": "弹簧钢、工具钢冷轧钢带"
    },
    {
      "id": "steel:125:2",
      "key": 125,
      "title": "弹簧钢、工具钢冷轧钢带的牌号、化学成分及力学性能（摘自YB/T5058-1993）",
      "family": "钢材/钢板与钢带/弹簧钢、工具钢冷轧钢带",
      "standard": [
        "YB/T5058-1993"
      ],
      "path": "机械工程师电子手册/机械工程材料/钢/钢材/钢板与钢带/弹簧钢、工具钢冷轧钢带/弹簧钢、工具钢冷轧钢带的牌号、化学成分及力学性能",
      "notes": "弹簧钢、工具钢冷轧钢带的牌号、化学成分及力学性能(摘自YB/T5058-1993) 注：70Si2CrA的化学成分符合下列规定：",
      "gradeColumn": 0,
      "fields": [
        {
          "name": "牌号",
          "unit": "",
          "semantics": "",
          "context": "",
          "headers": [
            "牌号"
          ],
          "role": "grade",
          "kind": "strength"
        },
        {
          "name": "C",
          "unit": "%",
          "semantics": "",
          "context": "",
          "headers": [
            "化学成分(质量分数)，%",
            "C(碳)"
          ],
          "role": "property",
          "kind": "grade"
        },
        {
          "name": "Mn",
          "unit": "%",
          "semantics": "",
          "context": "",
          "headers": [
            "化学成分(质量分数)，%",
            "Mn(锰)"
          ],
          "role": "property",
          "kind": "grade"
        },
        {
          "name": "Si",
          "unit": "%",
          "semantics": "",
          "context": "",
          "headers": [
            "化学成分(质量分数)，%",
            "Si(硅)"
          ],
          "role": "property",
          "kind": "grade"
        },
        {
          "name": "Cr",
          "unit": "%",
          "semantics": "",
          "context": "",
          "headers": [
            "化学成分(质量分数)，%",
            "Cr(铬)"
          ],
          "role": "property",
          "kind": "grade"
        },
        {
          "name": "S",
          "unit": "%",
          "semantics": "",
          "context": "",
          "headers": [
            "化学成分(质量分数)，%",
            "S(硫)"
          ],
          "role": "property",
          "kind": "grade"
        },
        {
          "name": "P",
          "unit": "%",
          "semantics": "",
          "context": "",
          "headers": [
            "化学成分(质量分数)，%",
            "P(磷)"
          ],
          "role": "property",
          "kind": "grade"
        },
        {
          "name": "Ni",
          "unit": "%",
          "semantics": "",
          "context": "",
          "headers": [
            "化学成分(质量分数)，%",
            "Ni(镍)"
          ],
          "role": "property",
          "kind": "grade"
        }
      ],
      "rows": [
        [
          "70Si2CrA",
          "0.65～0.75",
          "0.40～0.60",
          "1.40～1.70",
          "0.20～0.40",
          "≤0.030",
          "≤0.030",
          "≤0.030"
        ]
      ],
      "headerRows": [
        [
          "牌 号",
          "化 学 成 分 (质量分数) ，%",
          "化 学 成 分 (质量分数) ，%",
          "化 学 成 分 (质量分数) ，%",
          "化 学 成 分 (质量分数) ，%",
          "化 学 成 分 (质量分数) ，%",
          "化 学 成 分 (质量分数) ，%",
          "化 学 成 分 (质量分数) ，%"
        ],
        [
          "牌 号",
          "C(碳)",
          "Mn(锰)",
          "Si(硅)",
          "Cr(铬)",
          "S(硫)",
          "P(磷)",
          "Ni(镍)"
        ]
      ],
      "sourceId": "jxclsj:116",
      "byteOffset": 6113850,
      "sourceFile": "jxclsj/jxclsj.ysc",
      "scenario": "弹簧钢、工具钢冷轧钢带"
    },
    {
      "id": "steel:127:1",
      "key": 127,
      "title": "热镀铅合金冷轧碳素钢薄板的力学性能(摘自YB/T5130-1993)",
      "family": "钢材/钢板与钢带/热镀铅合金冷轧碳素钢薄板",
      "standard": [
        "YB/T5130-1993"
      ],
      "path": "机械工程师电子手册/机械工程材料/钢/钢材/钢板与钢带/热镀铅合金冷轧碳素钢薄板/热镀铅合金冷轧碳素钢薄板的力学性能",
      "notes": "热镀铅合金冷轧碳素钢薄板的力学性能(摘自YB/T5130-1993)",
      "gradeColumn": 0,
      "fields": [
        {
          "name": "牌号",
          "unit": "",
          "semantics": "",
          "context": "",
          "headers": [
            "牌号"
          ],
          "role": "grade",
          "kind": "strength"
        },
        {
          "name": "拉延级别",
          "unit": "",
          "semantics": "",
          "context": "",
          "headers": [
            "拉延级别"
          ],
          "role": "condition",
          "kind": "strength"
        },
        {
          "name": "屈服点",
          "unit": "MPa",
          "semantics": "",
          "context": "",
          "headers": [
            "屈服点σS/MPa"
          ],
          "role": "property",
          "kind": "strength"
        },
        {
          "name": "抗拉强度",
          "unit": "MPa",
          "semantics": "",
          "context": "",
          "headers": [
            "抗拉强度σb/MPa"
          ],
          "role": "property",
          "kind": "strength"
        },
        {
          "name": "伸长率",
          "unit": "%",
          "semantics": "",
          "context": "",
          "headers": [
            "伸长率δ(%)"
          ],
          "role": "property",
          "kind": "strength"
        },
        {
          "name": "180°冷弯试验d—冷弯半径",
          "unit": "",
          "semantics": "",
          "context": "",
          "headers": [
            "180°冷弯试验d—冷弯半径"
          ],
          "role": "property",
          "kind": "strength"
        }
      ],
      "rows": [
        [
          "08AlA",
          "J",
          "270～370",
          "≤225",
          "≥39",
          "d =0"
        ],
        [
          "08Al",
          "Z",
          "270～390",
          "—",
          "≥32",
          "d =0"
        ],
        [
          "08Al",
          "S",
          "270～410",
          "—",
          "≥30",
          "d =0"
        ],
        [
          "08Al",
          "P",
          "270～410",
          "—",
          "≥28",
          "d =0"
        ]
      ],
      "headerRows": [
        [
          "牌号",
          "拉延级别",
          "屈服点 σS/ MPa",
          "抗拉强度 σb/ MPa",
          "伸长率 δ(%)",
          "180°冷弯试验 d—冷弯半径"
        ]
      ],
      "sourceId": "jxclsj:584",
      "byteOffset": 28093363,
      "sourceFile": "jxclsj/jxclsj.ysc",
      "scenario": "热镀铅合金冷轧碳素钢薄板"
    },
    {
      "id": "steel:130:1",
      "key": 130,
      "title": "合金结构钢薄钢板的牌号及化学成分（摘自YB/T5132—1993）",
      "family": "钢材/钢板与钢带/合金结构钢薄钢板",
      "standard": [
        "YB/T5132—1993"
      ],
      "path": "机械工程师电子手册/机械工程材料/钢/钢材/钢板与钢带/合金结构钢薄钢板/合金结构钢薄钢板的牌号及化学成分",
      "notes": "合金结构钢薄钢板的牌号及化学成分（摘自YB/T5132—1993）",
      "gradeColumn": 0,
      "fields": [
        {
          "name": "牌号",
          "unit": "",
          "semantics": "",
          "context": "",
          "headers": [
            "牌号"
          ],
          "role": "grade",
          "kind": "strength"
        },
        {
          "name": "C",
          "unit": "%",
          "semantics": "",
          "context": "",
          "headers": [
            "化学成分(质量分数)，%",
            "C(碳)"
          ],
          "role": "property",
          "kind": "grade"
        },
        {
          "name": "Si",
          "unit": "%",
          "semantics": "",
          "context": "",
          "headers": [
            "化学成分(质量分数)，%",
            "Si(硅)"
          ],
          "role": "property",
          "kind": "grade"
        },
        {
          "name": "Mn",
          "unit": "%",
          "semantics": "",
          "context": "",
          "headers": [
            "化学成分(质量分数)，%",
            "Mn(锰)"
          ],
          "role": "property",
          "kind": "grade"
        },
        {
          "name": "S",
          "unit": "%",
          "semantics": "",
          "context": "",
          "headers": [
            "化学成分(质量分数)，%",
            "S(硫)"
          ],
          "role": "property",
          "kind": "grade"
        },
        {
          "name": "P",
          "unit": "%",
          "semantics": "",
          "context": "",
          "headers": [
            "化学成分(质量分数)，%",
            "P(磷)"
          ],
          "role": "property",
          "kind": "grade"
        },
        {
          "name": "Cr",
          "unit": "%",
          "semantics": "",
          "context": "",
          "headers": [
            "化学成分(质量分数)，%",
            "Cr(铬)"
          ],
          "role": "property",
          "kind": "grade"
        },
        {
          "name": "Cu",
          "unit": "%",
          "semantics": "",
          "context": "",
          "headers": [
            "化学成分(质量分数)，%",
            "Cu(铜)"
          ],
          "role": "property",
          "kind": "grade"
        }
      ],
      "rows": [
        [
          "12Mn2A",
          "0.08~0.17",
          "0.17~0.37",
          "1.20~1.60",
          "≤0.030",
          "≤0.030",
          "—",
          "≤0.25"
        ],
        [
          "16Mn2A",
          "0.12~0.20",
          "0.17~0.37",
          "2.00~2.40",
          "≤0.030",
          "≤0.030",
          "—",
          "≤0.25"
        ],
        [
          "38CrA",
          "0.34~0.42",
          "0.17~0.37",
          "0.50~0.80",
          "≤0.030",
          "≤0.030",
          "0.80~1.10",
          "≤0.25"
        ],
        [
          "其它牌号的规定",
          "优质钢：35B、50B、15Cr、20Cr、30Cr、40Cr、50Cr、12CrMo、15CrMo、20CrMo、35CrMo、12CrMoV、12Cr1MoV、20CrNi、40CrNi、20CrMnTi、20CrMnSi 高级优质钢：45Mn2A、50BA、15CrA、30CrMnSiA、20CrMnSiA、25CrMnSiA、35CrMnSiA等牌号的化学成分应符合GB/T3077合金结构钢的规定",
          "优质钢：35B、50B、15Cr、20Cr、30Cr、40Cr、50Cr、12CrMo、15CrMo、20CrMo、35CrMo、12CrMoV、12Cr1MoV、20CrNi、40CrNi、20CrMnTi、20CrMnSi 高级优质钢：45Mn2A、50BA、15CrA、30CrMnSiA、20CrMnSiA、25CrMnSiA、35CrMnSiA等牌号的化学成分应符合GB/T3077合金结构钢的规定",
          "优质钢：35B、50B、15Cr、20Cr、30Cr、40Cr、50Cr、12CrMo、15CrMo、20CrMo、35CrMo、12CrMoV、12Cr1MoV、20CrNi、40CrNi、20CrMnTi、20CrMnSi 高级优质钢：45Mn2A、50BA、15CrA、30CrMnSiA、20CrMnSiA、25CrMnSiA、35CrMnSiA等牌号的化学成分应符合GB/T3077合金结构钢的规定",
          "优质钢：35B、50B、15Cr、20Cr、30Cr、40Cr、50Cr、12CrMo、15CrMo、20CrMo、35CrMo、12CrMoV、12Cr1MoV、20CrNi、40CrNi、20CrMnTi、20CrMnSi 高级优质钢：45Mn2A、50BA、15CrA、30CrMnSiA、20CrMnSiA、25CrMnSiA、35CrMnSiA等牌号的化学成分应符合GB/T3077合金结构钢的规定",
          "优质钢：35B、50B、15Cr、20Cr、30Cr、40Cr、50Cr、12CrMo、15CrMo、20CrMo、35CrMo、12CrMoV、12Cr1MoV、20CrNi、40CrNi、20CrMnTi、20CrMnSi 高级优质钢：45Mn2A、50BA、15CrA、30CrMnSiA、20CrMnSiA、25CrMnSiA、35CrMnSiA等牌号的化学成分应符合GB/T3077合金结构钢的规定",
          "优质钢：35B、50B、15Cr、20Cr、30Cr、40Cr、50Cr、12CrMo、15CrMo、20CrMo、35CrMo、12CrMoV、12Cr1MoV、20CrNi、40CrNi、20CrMnTi、20CrMnSi 高级优质钢：45Mn2A、50BA、15CrA、30CrMnSiA、20CrMnSiA、25CrMnSiA、35CrMnSiA等牌号的化学成分应符合GB/T3077合金结构钢的规定",
          "优质钢：35B、50B、15Cr、20Cr、30Cr、40Cr、50Cr、12CrMo、15CrMo、20CrMo、35CrMo、12CrMoV、12Cr1MoV、20CrNi、40CrNi、20CrMnTi、20CrMnSi 高级优质钢：45Mn2A、50BA、15CrA、30CrMnSiA、20CrMnSiA、25CrMnSiA、35CrMnSiA等牌号的化学成分应符合GB/T3077合金结构钢的规定"
        ]
      ],
      "headerRows": [
        [
          "牌 号",
          "化 学 成 分 (质量分数)，%",
          "化 学 成 分 (质量分数)，%",
          "化 学 成 分 (质量分数)，%",
          "化 学 成 分 (质量分数)，%",
          "化 学 成 分 (质量分数)，%",
          "化 学 成 分 (质量分数)，%",
          "化 学 成 分 (质量分数)，%"
        ],
        [
          "牌 号",
          "C(碳)",
          "Si(硅)",
          "Mn(锰)",
          "S(硫)",
          "P(磷)",
          "Cr(铬)",
          "Cu(铜)"
        ]
      ],
      "sourceId": "jxclsj:252",
      "byteOffset": 11212579,
      "sourceFile": "jxclsj/jxclsj.ysc",
      "scenario": "合金结构钢薄钢板"
    },
    {
      "id": "steel:131:1",
      "key": 131,
      "title": "合金结构钢薄钢板的力学性能（摘自YB/T5132—1993）",
      "family": "钢材/钢板与钢带/合金结构钢薄钢板",
      "standard": [
        "YB/T5132—1993"
      ],
      "path": "机械工程师电子手册/机械工程材料/钢/钢材/钢板与钢带/合金结构钢薄钢板/合金结构钢薄钢板的力学性能",
      "notes": "合金结构钢薄钢板的力学性能(摘自YB/T5132—1993)",
      "gradeColumn": 0,
      "fields": [
        {
          "name": "牌号",
          "unit": "",
          "semantics": "",
          "context": "",
          "headers": [
            "牌号"
          ],
          "role": "grade",
          "kind": "strength"
        },
        {
          "name": "抗拉强度",
          "unit": "MPa",
          "semantics": "",
          "context": "",
          "headers": [
            "抗拉强度σb/MPa"
          ],
          "role": "property",
          "kind": "strength"
        },
        {
          "name": "伸长率δ10",
          "unit": "%",
          "semantics": "",
          "context": "",
          "headers": [
            "伸长率δ10(%)"
          ],
          "role": "property",
          "kind": "strength"
        }
      ],
      "rows": [
        [
          "12Mn2A",
          "390～570",
          "≥22"
        ],
        [
          "16Mn2A",
          "490～635",
          "≥18"
        ],
        [
          "45Mn2A",
          "590～835",
          "≥12"
        ],
        [
          "35B",
          "490～635",
          "≥19"
        ],
        [
          "40B",
          "510～655",
          "≥16"
        ],
        [
          "45B",
          "540～685",
          "≥16"
        ],
        [
          "50B、50BA",
          "540～715",
          "≥14"
        ],
        [
          "15Cr、15CrA",
          "390～590",
          "≥19"
        ],
        [
          "20Cr",
          "390～590",
          "≥18"
        ],
        [
          "30Cr",
          "490～685",
          "≥17"
        ],
        [
          "35Cr",
          "540～735",
          "≥16"
        ],
        [
          "38CrA",
          "540～735",
          "≥16"
        ],
        [
          "40Cr",
          "540～785",
          "≥14"
        ],
        [
          "20CrMnSiA",
          "440～685",
          "≥18"
        ],
        [
          "25CrMnSiA",
          "490～685",
          "≥18"
        ],
        [
          "30CrMnSi、30CrMnSiA",
          "490～735",
          "≥16"
        ],
        [
          "35CrMnSiAl",
          "590～785",
          "≥14"
        ]
      ],
      "headerRows": [
        [
          "牌 号",
          "抗拉强度σb/MPa",
          "伸长率δ10(%)"
        ]
      ],
      "sourceId": "jxclsj:251",
      "byteOffset": 11192507,
      "sourceFile": "jxclsj/jxclsj.ysc",
      "scenario": "合金结构钢薄钢板"
    },
    {
      "id": "steel:132:1",
      "key": 132,
      "title": "不锈钢冷轧钢板的牌号及力学性能 (摘自YB/T3280—1992)",
      "family": "钢材/钢板与钢带/不锈钢冷轧钢板",
      "standard": [
        "YB/T3280—1992",
        "GB/T3280—1992"
      ],
      "path": "机械工程师电子手册/机械工程材料/钢/钢材/钢板与钢带/不锈钢冷轧钢板/不锈钢冷轧钢板的牌号及力学性能",
      "notes": "不锈钢冷轧钢板的牌号及力学性能 (摘自YB/T3280—1992) (表一) (表二) 不锈钢冷轧钢板不同冷作硬化状态的力学性能(摘自GB/T3280—1992)",
      "gradeColumn": 0,
      "fields": [
        {
          "name": "牌号",
          "unit": "",
          "semantics": "",
          "context": "",
          "headers": [
            "牌号"
          ],
          "role": "grade",
          "kind": "strength"
        },
        {
          "name": "热处理种类",
          "unit": "",
          "semantics": "",
          "context": "",
          "headers": [
            "热处理种类"
          ],
          "role": "condition",
          "kind": "strength"
        },
        {
          "name": "屈服强度σ0.2",
          "unit": "MPa",
          "semantics": "",
          "context": "",
          "headers": [
            "拉伸试验",
            "屈服强度σ0.2/MPa"
          ],
          "role": "property",
          "kind": "strength"
        },
        {
          "name": "抗拉强度",
          "unit": "MPa",
          "semantics": "",
          "context": "",
          "headers": [
            "拉伸试验",
            "抗拉强度σb/MPa"
          ],
          "role": "property",
          "kind": "strength"
        },
        {
          "name": "伸长率δ5",
          "unit": "%",
          "semantics": "",
          "context": "",
          "headers": [
            "拉伸试验",
            "伸长率δ5(%)"
          ],
          "role": "property",
          "kind": "strength"
        },
        {
          "name": "硬度HBS",
          "unit": "HBS",
          "semantics": "",
          "context": "",
          "headers": [
            "硬度试验",
            "布氏硬度HBS"
          ],
          "role": "property",
          "kind": "strength"
        },
        {
          "name": "硬度HRB",
          "unit": "HRB",
          "semantics": "",
          "context": "",
          "headers": [
            "硬度试验",
            "洛氏硬度HRB"
          ],
          "role": "property",
          "kind": "strength"
        },
        {
          "name": "硬度HV",
          "unit": "HV",
          "semantics": "",
          "context": "",
          "headers": [
            "硬度试验",
            "维氏硬度HV"
          ],
          "role": "property",
          "kind": "strength"
        },
        {
          "name": "弯曲试验；180°d—弯心直径a—钢板厚度",
          "unit": "",
          "semantics": "",
          "context": "",
          "headers": [
            "弯曲试验",
            "180°d—弯心直径a—钢板厚度"
          ],
          "role": "property",
          "kind": "strength"
        }
      ],
      "rows": [
        [
          "1Cr17Mn6Ni5N",
          "固溶处理",
          "≥245",
          "≥635",
          "≥40",
          "≤241",
          "≤100",
          "≤253",
          "—"
        ],
        [
          "1Cr18Mn8Ni5N",
          "固溶处理",
          "≥245",
          "≥590",
          "≥40",
          "≤207",
          "≤95",
          "≤218",
          "—"
        ],
        [
          "2C13Mn9Ni4",
          "固溶处理",
          "—",
          "≥635",
          "≥42",
          "—",
          "—",
          "—",
          "—"
        ],
        [
          "1Cr17Ni7",
          "固溶处理",
          "≥205",
          "≥520",
          "≥40",
          "≤187",
          "≤90",
          "≤200",
          "—"
        ],
        [
          "1Cr17Ni8",
          "固溶处理",
          "≥205",
          "≥570",
          "≥45",
          "≤187",
          "≤90",
          "≤200",
          "—"
        ],
        [
          "1Cr17Ni9",
          "固溶处理",
          "≥205",
          "≥520",
          "≥40",
          "≤187",
          "≤90",
          "≤200",
          "—"
        ],
        [
          "1Cr18Ni9Si3",
          "固溶处理",
          "≥205",
          "≥520",
          "≥40",
          "≤207",
          "≤95",
          "≤218",
          "—"
        ],
        [
          "0Cr18Ni9",
          "固溶处理",
          "≥205",
          "≥520",
          "≥40",
          "≤187",
          "≤90",
          "≤200",
          "—"
        ],
        [
          "00Cr19Ni10",
          "固溶处理",
          "≥177",
          "≥480",
          "≥40",
          "≤187",
          "≤90",
          "≤200",
          "—"
        ],
        [
          "0Cr19Ni9N",
          "固溶处理",
          "≥275",
          "≥550",
          "≥35",
          "≤217",
          "≤95",
          "≤220",
          "—"
        ],
        [
          "0Cr19Ni10NbN",
          "固溶处理",
          "≥345",
          "≥685",
          "≥35",
          "≤250",
          "≤100",
          "≤260",
          "—"
        ],
        [
          "00Cr18Ni10N",
          "固溶处理",
          "≥245",
          "≥550",
          "≥40",
          "≤217",
          "≤95",
          "≤220",
          "—"
        ],
        [
          "1Cr18Ni12",
          "固溶处理",
          "≥177",
          "≥480",
          "≥40",
          "≤187",
          "≤90",
          "≤200",
          "—"
        ],
        [
          "0Cr23Ni13",
          "固溶处理",
          "≥205",
          "≥520",
          "≥40",
          "≤187",
          "≤90",
          "≤200",
          "—"
        ],
        [
          "0Cr25Ni20",
          "固溶处理",
          "≥205",
          "≥520",
          "≥40",
          "≤187",
          "≤90",
          "≤200",
          "—"
        ],
        [
          "0Cr17Ni12Mo2",
          "固溶处理",
          "≥205",
          "≥520",
          "≥40",
          "≤187",
          "≤90",
          "≤200",
          "—"
        ],
        [
          "00Cr17Ni14Mo2",
          "固溶处理",
          "≥177",
          "≥480",
          "≥40",
          "≤187",
          "≤90",
          "≤200",
          "—"
        ],
        [
          "0Cr17Ni12Mo2N",
          "固溶处理",
          "≥275",
          "≥550",
          "≥35",
          "≤217",
          "≤95",
          "≤200",
          "—"
        ],
        [
          "00Cr17Ni13Mo2N",
          "固溶处理",
          "≥245",
          "≥550",
          "≥40",
          "≤217",
          "≤95",
          "≤200",
          "—"
        ],
        [
          "0Cr18Ni12Mo2Ti",
          "固溶处理",
          "≥205",
          "≥530",
          "≥35",
          "≤187",
          "≤90",
          "≤200",
          "—"
        ],
        [
          "1Cr18Ni12Mo2Ti",
          "固溶处理",
          "≥205",
          "≥530",
          "≥35",
          "≤187",
          "≤90",
          "≤200",
          "—"
        ],
        [
          "0Cr18Ni12Mo2Cu2",
          "固溶处理",
          "≥205",
          "≥520",
          "≥40",
          "≤187",
          "≤90",
          "≤200",
          "—"
        ],
        [
          "00Cr18Ni14Mo2Cu2",
          "固溶处理",
          "≥177",
          "≥480",
          "≥40",
          "≤187",
          "≤90",
          "≤200",
          "—"
        ],
        [
          "0Cr18ni2Mo3Ti",
          "固溶处理",
          "≥205",
          "≥530",
          "≥35",
          "≤187",
          "≤90",
          "≤200",
          "—"
        ],
        [
          "1Cr18Ni12Mo3Ti",
          "固溶处理",
          "≥205",
          "≥530",
          "≥35",
          "≤187",
          "≤90",
          "≤200",
          "—"
        ],
        [
          "0Cr19Ni13Mo3",
          "固溶处理",
          "≥205",
          "≥530",
          "≥40",
          "≤187",
          "≤90",
          "≤200",
          "—"
        ],
        [
          "00Cr19Ni13Mo3",
          "固溶处理",
          "≥177",
          "≥480",
          "≥40",
          "≤187",
          "≤90",
          "≤200",
          "—"
        ],
        [
          "0Cr18Ni16Mo5",
          "固溶处理",
          "≥177",
          "≥480",
          "≥40",
          "≤187",
          "≤90",
          "≤200",
          "—"
        ],
        [
          "0Cr18Ni10Ti",
          "固溶处理",
          "≥205",
          "≥520",
          "≥40",
          "≤187",
          "≤90",
          "≤200",
          "—"
        ],
        [
          "1Cr18Ni9Ti",
          "固溶处理",
          "≥205",
          "≥520",
          "≥40",
          "≤187",
          "≤90",
          "≤200",
          "—"
        ],
        [
          "0Cr18Ni11Nb",
          "固溶处理",
          "≥205",
          "≥520",
          "≥40",
          "≤187",
          "≤90",
          "≤200",
          "—"
        ],
        [
          "0Cr18Ni13Si4",
          "固溶处理",
          "≥205",
          "≥520",
          "≥40",
          "≤207",
          "≤95",
          "≤218",
          "—"
        ],
        [
          "00Cr18Ni5Mo3Si2",
          "固溶处理",
          "≥390",
          "≥590",
          "≥20",
          "—",
          "≤30",
          "≤300",
          "—"
        ],
        [
          "1Cr18Ni11Si4AlTi",
          "固溶处理",
          "—",
          "≥715",
          "≥30",
          "—",
          "—",
          "—",
          "—"
        ],
        [
          "1Cr21Ni5Ti",
          "固溶处理",
          "—",
          "≥635",
          "≥20",
          "—",
          "—",
          "—",
          "—"
        ],
        [
          "0Cr26Ni5Mo2",
          "固溶处理",
          "≥390",
          "≥590",
          "≥18",
          "277",
          "≤29",
          "≤292",
          "—"
        ],
        [
          "0Cr13Al",
          "退火处理",
          "≥175",
          "≥410",
          "≥20",
          "≤183",
          "≤88",
          "≤200",
          "a<8mm d=a a≥8mm d=2a"
        ],
        [
          "00Cr12",
          "退火处理",
          "≥190",
          "≥365",
          "≥22",
          "≤183",
          "≤88",
          "≤200",
          "d=2a"
        ],
        [
          "1Cr15",
          "退火处理",
          "≥205",
          "≥450",
          "≥22",
          "≤183",
          "≤88",
          "≤200",
          "d=2a"
        ],
        [
          "1Cr17",
          "退火处理",
          "≥205",
          "≥450",
          "≥22",
          "≤183",
          "≤88",
          "≤200",
          "d=2a"
        ],
        [
          "00Cr17",
          "退火处理",
          "≥175",
          "≥365",
          "≥22",
          "≤183",
          "≤88",
          "≤200",
          "d=2a"
        ],
        [
          "1Cr17Mo",
          "退火处理",
          "≥205",
          "≥450",
          "≥22",
          "≤183",
          "≤88",
          "≤200",
          "d=2a"
        ],
        [
          "00Cr17Mo",
          "退火处理",
          "≥245",
          "≥410",
          "≥20",
          "≤217",
          "≤90",
          "≤230",
          "d=2a"
        ],
        [
          "00Cr18Mo2",
          "退火处理",
          "≥245",
          "≥410",
          "≥20",
          "≤217",
          "≤96",
          "≤230",
          "d=2a"
        ],
        [
          "00Cr30Mo2",
          "退火处理",
          "≥295",
          "≥450",
          "≥22",
          "≤209",
          "≤95",
          "≤220",
          "d=2a"
        ],
        [
          "00Cr27Mo",
          "退火处理",
          "≥245",
          "≥410",
          "≥20",
          "≤190",
          "≤90",
          "≤200",
          "d=2a"
        ],
        [
          "1Cr12",
          "退火处理",
          "≥205",
          "≥440",
          "≥20",
          "≤200",
          "≤93",
          "≤210",
          "d=2a"
        ],
        [
          "0Cr13",
          "退火处理",
          "≥205",
          "≥440",
          "≥20",
          "≤100",
          "≤93",
          "≤210",
          "d=2a"
        ],
        [
          "1Cr13",
          "退火处理",
          "≥205",
          "≥440",
          "≥20",
          "≤183",
          "≤88",
          "≤200",
          "d=2a"
        ],
        [
          "2Cr13",
          "退火处理",
          "≥225",
          "≥520",
          "≥18",
          "≤223",
          "≤97",
          "≤234",
          "—"
        ],
        [
          "3Cr13",
          "退火处理",
          "≥225",
          "≥540",
          "≥18",
          "≤235",
          "≤99",
          "≤247",
          "—"
        ],
        [
          "4Cr13",
          "退火处理",
          "≥225",
          "≥590",
          "≥15",
          "—",
          "—",
          "—",
          "—"
        ],
        [
          "3Cr16",
          "退火处理",
          "≥225",
          "≥520",
          "≥18",
          "≤241",
          "≤100",
          "≤253",
          "—"
        ],
        [
          "7Cr17",
          "退火处理",
          "≥245",
          "≥590",
          "≥15",
          "≤225",
          "HRC≤25",
          "≤269",
          "—"
        ],
        [
          "1Cr17Ni2",
          "退火处理",
          "—",
          "≥1080",
          "≥10",
          "—",
          "—",
          "—",
          "—"
        ]
      ],
      "headerRows": [
        [
          "牌 号",
          "热处理种类",
          "拉伸试验",
          "拉伸试验",
          "拉伸试验",
          "硬度试验",
          "硬度试验",
          "硬度试验",
          "弯曲试验"
        ],
        [
          "牌 号",
          "热处理种类",
          "屈服强度 σ0.2/MPa",
          "抗拉强度 σb/MPa",
          "伸长率 δ5(%)",
          "布氏硬度 HBS",
          "洛氏硬度 HRB",
          "维氏硬度 HV",
          "180° d—弯心直径 a—钢板厚度"
        ]
      ],
      "sourceId": "jxclsj:53",
      "byteOffset": 3441588,
      "sourceFile": "jxclsj/jxclsj.ysc",
      "scenario": "不锈钢冷轧钢板的牌号及力学性能 "
    },
    {
      "id": "steel:132:2",
      "key": 132,
      "title": "不锈钢冷轧钢板的牌号及力学性能 (摘自YB/T3280—1992)",
      "family": "钢材/钢板与钢带/不锈钢冷轧钢板",
      "standard": [
        "YB/T3280—1992",
        "GB/T3280—1992"
      ],
      "path": "机械工程师电子手册/机械工程材料/钢/钢材/钢板与钢带/不锈钢冷轧钢板/不锈钢冷轧钢板的牌号及力学性能",
      "notes": "不锈钢冷轧钢板的牌号及力学性能 (摘自YB/T3280—1992) (表一) (表二) 不锈钢冷轧钢板不同冷作硬化状态的力学性能(摘自GB/T3280—1992)",
      "gradeColumn": 0,
      "fields": [
        {
          "name": "牌号",
          "unit": "",
          "semantics": "",
          "context": "",
          "headers": [
            "牌号"
          ],
          "role": "grade",
          "kind": "strength"
        },
        {
          "name": "热处理种类",
          "unit": "",
          "semantics": "",
          "context": "",
          "headers": [
            "热处理种类"
          ],
          "role": "condition",
          "kind": "strength"
        },
        {
          "name": "屈服强度σ0.2",
          "unit": "MPa",
          "semantics": "",
          "context": "",
          "headers": [
            "拉伸试验",
            "屈服强度σ0.2/MPa"
          ],
          "role": "property",
          "kind": "strength"
        },
        {
          "name": "抗拉强度",
          "unit": "MPa",
          "semantics": "",
          "context": "",
          "headers": [
            "拉伸试验",
            "抗拉强度σb/MPa"
          ],
          "role": "property",
          "kind": "strength"
        },
        {
          "name": "伸长率δ5",
          "unit": "%",
          "semantics": "",
          "context": "",
          "headers": [
            "拉伸试验",
            "伸长率δ5(%)"
          ],
          "role": "property",
          "kind": "strength"
        },
        {
          "name": "硬度HBS",
          "unit": "HBS",
          "semantics": "",
          "context": "HBS",
          "headers": [
            "硬度试验",
            "HBS"
          ],
          "role": "property",
          "kind": "strength"
        },
        {
          "name": "硬度HRC",
          "unit": "HRC",
          "semantics": "",
          "context": "HRC",
          "headers": [
            "硬度试验",
            "HRC"
          ],
          "role": "property",
          "kind": "strength"
        },
        {
          "name": "硬度HRB",
          "unit": "HRB",
          "semantics": "",
          "context": "HRB",
          "headers": [
            "硬度试验",
            "HRB"
          ],
          "role": "property",
          "kind": "strength"
        },
        {
          "name": "硬度HV",
          "unit": "HV",
          "semantics": "",
          "context": "HV",
          "headers": [
            "硬度试验",
            "HV"
          ],
          "role": "property",
          "kind": "strength"
        },
        {
          "name": "弯曲试验；180°d—弯心直径a—钢板厚度",
          "unit": "",
          "semantics": "",
          "context": "",
          "headers": [
            "弯曲试验",
            "180°d—弯心直径a—钢板厚度"
          ],
          "role": "property",
          "kind": "strength"
        }
      ],
      "rows": [
        [
          "0Cr17Ni7Al",
          "固溶处理",
          "≤380",
          "≤1030",
          "≥20",
          "≤190",
          "—",
          "≤92",
          "≤200",
          "—"
        ],
        [
          "0Cr17Ni7Al",
          "565℃时效",
          "≥960",
          "≥1140",
          "a≤3.0mm ≥3 a>3.0mm ≥5",
          "—",
          "≥35",
          "—",
          "≥345",
          "—"
        ],
        [
          "0Cr17Ni7Al",
          "510℃时效",
          "≥1030",
          "≥1230",
          "a≤3.0mm 不作规定 a<3.0mm ≥4",
          "—",
          "≥40",
          "—",
          "≥392",
          "—"
        ],
        [
          "3Cr13、4Cr13、7Cr17",
          "淬火、 回火处理",
          "—",
          "—",
          "—",
          "—",
          "≥40",
          "—",
          "—",
          "—"
        ]
      ],
      "headerRows": [
        [
          "牌 号",
          "热处理种类",
          "拉伸试验",
          "拉伸试验",
          "拉伸试验",
          "硬度试验",
          "硬度试验",
          "硬度试验",
          "硬度试验",
          "弯曲试验"
        ],
        [
          "牌 号",
          "热处理种类",
          "屈服强度 σ0.2/MPa",
          "抗拉强度 σb/MPa",
          "伸长率 δ5(%)",
          "HBS",
          "HRC",
          "HRB",
          "HV",
          "180° d—弯心直径 a—钢板厚度"
        ]
      ],
      "sourceId": "jxclsj:53",
      "byteOffset": 3441588,
      "sourceFile": "jxclsj/jxclsj.ysc",
      "scenario": "不锈钢冷轧钢板的牌号及力学性能 "
    },
    {
      "id": "steel:132:3",
      "key": 132,
      "title": "不锈钢冷轧钢板的牌号及力学性能 (摘自YB/T3280—1992)",
      "family": "钢材/钢板与钢带/不锈钢冷轧钢板",
      "standard": [
        "YB/T3280—1992",
        "GB/T3280—1992"
      ],
      "path": "机械工程师电子手册/机械工程材料/钢/钢材/钢板与钢带/不锈钢冷轧钢板/不锈钢冷轧钢板的牌号及力学性能",
      "notes": "不锈钢冷轧钢板的牌号及力学性能 (摘自YB/T3280—1992) (表一) (表二) 不锈钢冷轧钢板不同冷作硬化状态的力学性能(摘自GB/T3280—1992)",
      "gradeColumn": 0,
      "fields": [
        {
          "name": "牌号",
          "unit": "",
          "semantics": "",
          "context": "",
          "headers": [
            "牌号"
          ],
          "role": "grade",
          "kind": "strength"
        },
        {
          "name": "状态符号",
          "unit": "",
          "semantics": "",
          "context": "",
          "headers": [
            "状态符号"
          ],
          "role": "condition",
          "kind": "strength"
        },
        {
          "name": "屈服强度σ0.2",
          "unit": "MPa",
          "semantics": "",
          "context": "",
          "headers": [
            "拉伸试验",
            "屈服强度σ0.2/MPa"
          ],
          "role": "property",
          "kind": "strength"
        },
        {
          "name": "抗拉强度",
          "unit": "MPa",
          "semantics": "",
          "context": "",
          "headers": [
            "拉伸试验",
            "抗拉强度σb/MPa"
          ],
          "role": "property",
          "kind": "strength"
        },
        {
          "name": "伸长率δ5",
          "unit": "%",
          "semantics": "",
          "context": "厚度；>0.4mm",
          "headers": [
            "拉伸试验",
            "伸长率δ5(%)",
            "厚度",
            ">0.4mm"
          ],
          "role": "property",
          "kind": "strength"
        },
        {
          "name": "伸长率δ5",
          "unit": "%",
          "semantics": "",
          "context": "厚度；0.4mm~0.8mm",
          "headers": [
            "拉伸试验",
            "伸长率δ5(%)",
            "厚度",
            "0.4mm~0.8mm"
          ],
          "role": "property",
          "kind": "strength"
        },
        {
          "name": "伸长率δ5",
          "unit": "%",
          "semantics": "",
          "context": "厚度；≥0.8mm",
          "headers": [
            "拉伸试验",
            "伸长率δ5(%)",
            "厚度",
            "≥0.8mm"
          ],
          "role": "property",
          "kind": "strength"
        }
      ],
      "rows": [
        [
