Repository: cyx3705/2026-044

# Norma 代码组件

| 目录或文件 | 内容 |
| --- | --- |
| `Norma/` | 模块本体（权威源）。产物 `Norma.dll` 由宿主装载。 |
| `Norma/eng/` | 发布候选打包脚本（本地用；正式候选由宿主管线构建）。 |
| `Norma.Tests/` | 离线自动验证。可执行文件，全部 PASS 时退出码 0；最后一组用宿主 `ModuleHost` 装载打好的包。 |
| `Test-ProjectContract.ps1` | 只读项目合同检查：版本三处一致、模块身份、页面 owner、目录级别、失效链接、BOM、z-Publish 按字节入库。模块名从 `module.manifest.json` 推出，不用改。 |

`bin/`、`obj/` 是可重建生成物，不入库；发布候选写到根目录 `z-Publish/`。

模块引用宿主发布快照（`2026-023-HistoryVulcan/z-Publish/host`）且 `Private=false`——部署时由宿主提供，
包里不带副本。F 盘工作区里由 `vulcan.dev.start` 生成的 `Directory.Build.user.props` 把快照路径指回来。

```powershell
powershell -NoProfile -ExecutionPolicy Bypass -File .\b-Code\Test-ProjectContract.ps1 -Instantiation
```

File: b-Code/Norma/Formulas/steel.json (part 32 of 35)
      ],
      "rows": [
        [
          "ZGD270-480",
          "2Cr13Mn9Ni4",
          "TY",
          "—",
          "≥980",
          "≥15",
          "≥15",
          "≥15"
        ],
        [
          "1Cr17Ni",
          "DY",
          "≥510",
          "≥865",
          "≥25",
          "≥25",
          "≥25"
        ],
        [
          "1Cr17Ni",
          "BY",
          "≥755",
          "≥1030",
          "≥9",
          "≥10",
          "≥10"
        ],
        [
          "1Cr17Ni",
          "Y",
          "≥930",
          "≥1210",
          "≥3",
          "≥5",
          "≥7"
        ],
        [
          "1Cr17Ni",
          "TY",
          "≥960",
          "≥1270",
          "≥3",
          "≥4",
          "≥5"
        ]
      ],
      "headerRows": [
        [
          "牌 号",
          "状态符号",
          "拉伸试验",
          "拉伸试验",
          "拉伸试验",
          "拉伸试验",
          "拉伸试验"
        ],
        [
          "牌 号",
          "状态符号",
          "屈服强度 σ0.2/MPa",
          "抗拉强度 σb/MPa",
          "伸长率δ5 (%)",
          "伸长率δ5 (%)",
          "伸长率δ5 (%)"
        ],
        [
          "牌 号",
          "状态符号",
          "屈服强度 σ0.2/MPa",
          "抗拉强度 σb/MPa",
          "厚 度",
          "厚 度",
          "厚 度"
        ],
        [
          "牌 号",
          "状态符号",
          "屈服强度 σ0.2/MPa",
          "抗拉强度 σb/MPa",
          ">0.4mm",
          "0.4mm~0.8mm",
          "≥0.8mm"
        ]
      ],
      "sourceId": "jxclsj:53",
      "byteOffset": 3441588,
      "sourceFile": "jxclsj/jxclsj.ysc",
      "scenario": "不锈钢冷轧钢板的牌号及力学性能 "
    },
    {
      "id": "steel:133:1",
      "key": 133,
      "title": "弹簧用不锈钢冷轧钢带强度值 (摘自GB/T4231—1993)",
      "family": "钢材/钢板与钢带/弹簧用不锈钢冷轧钢带",
      "standard": [
        "GB/T4231—1993"
      ],
      "path": "机械工程师电子手册/机械工程材料/钢/钢材/钢板与钢带/弹簧用不锈钢冷轧钢带/弹簧用不锈钢冷轧钢带强度值",
      "notes": "弹簧用不锈钢冷轧钢带强度值(摘自GB/T4231—1993)",
      "gradeColumn": 0,
      "fields": [
        {
          "name": "牌号",
          "unit": "",
          "semantics": "",
          "context": "",
          "headers": [
            "牌号"
          ],
          "role": "grade",
          "kind": "strength"
        },
        {
          "name": "交货状态",
          "unit": "",
          "semantics": "",
          "context": "",
          "headers": [
            "交货状态"
          ],
          "role": "condition",
          "kind": "strength"
        },
        {
          "name": "屈服强度σ0.2",
          "unit": "MPa",
          "semantics": "",
          "context": "冷轧或固溶状态",
          "headers": [
            "冷轧或固溶状态",
            "屈服强度σ0.2/MPa"
          ],
          "role": "property",
          "kind": "strength"
        },
        {
          "name": "抗拉强度",
          "unit": "MPa",
          "semantics": "",
          "context": "冷轧或固溶状态",
          "headers": [
            "冷轧或固溶状态",
            "抗拉强度σb/MPa"
          ],
          "role": "property",
          "kind": "strength"
        },
        {
          "name": "伸长率δ5",
          "unit": "%",
          "semantics": "",
          "context": "冷轧或固溶状态",
          "headers": [
            "冷轧或固溶状态",
            "伸长率δ5(%)"
          ],
          "role": "property",
          "kind": "strength"
        },
        {
          "name": "沉淀硬化处理状态；热处理",
          "unit": "",
          "semantics": "",
          "context": "",
          "headers": [
            "沉淀硬化处理状态",
            "热处理"
          ],
          "role": "condition",
          "kind": "strength"
        },
        {
          "name": "屈服强度σ0.2",
          "unit": "MPa",
          "semantics": "",
          "context": "沉淀硬化处理状态",
          "headers": [
            "沉淀硬化处理状态",
            "屈服强度σ0.2/MPa"
          ],
          "role": "property",
          "kind": "strength"
        },
        {
          "name": "抗拉强度",
          "unit": "MPa",
          "semantics": "",
          "context": "沉淀硬化处理状态",
          "headers": [
            "沉淀硬化处理状态",
            "抗拉强度σb/MPa"
          ],
          "role": "property",
          "kind": "strength"
        }
      ],
      "rows": [
        [
          "1Cr17Ni7",
          "DY",
          "≥510",
          "≥930",
          "≥10",
          "—",
          "—",
          "—"
        ],
        [
          "1Cr17Ni7",
          "BY",
          "≥745",
          "≥1130",
          "≥5",
          "—",
          "—",
          "—"
        ],
        [
          "1Cr17Ni7",
          "Y",
          "≥1030",
          "≥1320",
          "—",
          "—",
          "—",
          "—"
        ],
        [
          "1Cr17Ni7",
          "TY",
          "≥1275",
          "≥1570",
          "—",
          "—",
          "—",
          "—"
        ],
        [
          "0Cr19Ni9",
          "DY",
          "≥470",
          "≥780",
          "≥6",
          "—",
          "—",
          "—"
        ],
        [
          "0Cr19Ni9",
          "BY",
          "≥665",
          "≥930",
          "≥3",
          "—",
          "—",
          "—"
        ],
        [
          "0Cr19Ni9",
          "Y",
          "≥880",
          "≥1130",
          "—",
          "—",
          "—",
          "—"
        ],
        [
          "0Cr17Ni7Al",
          "固溶",
          "—",
          "≤1030",
          "≥20",
          "固溶+565℃时效 固溶+510℃时效",
          "≥960 ≥1030",
          "≥1140 ≥1230"
        ],
        [
          "0Cr17Ni7Al",
          "DY",
          "—",
          "≥1080",
          "≥5",
          "DY+475℃时效",
          "≥880",
          "≥1230"
        ],
        [
          "0Cr17Ni7Al",
          "BY",
          "—",
          "≥1180",
          "—",
          "BY+475℃时效",
          "≥1080",
          "≥1420"
        ],
        [
          "0Cr17Ni7Al",
          "Y",
          "—",
          "≥1420",
          "—",
          "Y+475℃时效",
          "≥1320",
          "≥1720"
        ]
      ],
      "headerRows": [
        [
          "牌 号",
          "交货状态",
          "冷轧或固溶状态",
          "冷轧或固溶状态",
          "冷轧或固溶状态",
          "沉淀硬化处理状态",
          "沉淀硬化处理状态",
          "沉淀硬化处理状态"
        ],
        [
          "牌 号",
          "交货状态",
          "屈服强度 σ0.2/MPa",
          "抗拉强度 σb/MPa",
          "伸长率 δ5(%)",
          "热处理",
          "屈服强度 σ0.2/MPa",
          "抗拉强度 σb/MPa"
        ]
      ],
      "sourceId": "jxclsj:123",
      "byteOffset": 6391472,
      "sourceFile": "jxclsj/jxclsj.ysc",
      "scenario": "弹簧用不锈钢冷轧钢带强度值 "
    },
    {
      "id": "steel:134:1",
      "key": 134,
      "title": "多层压力容器用低合金厚钢板的牌号、化学成分和力学性能 (摘自GB/T6655—1986)",
      "family": "钢材/钢板与钢带/多层压力容器用低合金钢板",
      "standard": [
        "GB/T6655—1986"
      ],
      "path": "机械工程师电子手册/机械工程材料/钢/钢材/钢板与钢带/多层压力容器用低合金钢板/多层压力容器用低合金厚钢板的牌号、化学成分和力学性能",
      "notes": "多层压力容器用低合金厚钢板的牌号、化学成分和力学性能(摘自GB/T6655—1986)",
      "gradeColumn": 0,
      "fields": [
        {
          "name": "牌号",
          "unit": "",
          "semantics": "",
          "context": "",
          "headers": [
            "牌号"
          ],
          "role": "grade",
          "kind": "strength"
        },
        {
          "name": "C",
          "unit": "%",
          "semantics": "",
          "context": "",
          "headers": [
            "化学成分(质量分数)，%",
            "C(碳)"
          ],
          "role": "property",
          "kind": "grade"
        },
        {
          "name": "Mn",
          "unit": "%",
          "semantics": "",
          "context": "",
          "headers": [
            "化学成分(质量分数)，%",
            "Mn(锰)"
          ],
          "role": "property",
          "kind": "grade"
        },
        {
          "name": "Si",
          "unit": "%",
          "semantics": "",
          "context": "",
          "headers": [
            "化学成分(质量分数)，%",
            "Si(硅)"
          ],
          "role": "property",
          "kind": "grade"
        },
        {
          "name": "V",
          "unit": "%",
          "semantics": "",
          "context": "",
          "headers": [
            "化学成分(质量分数)，%",
            "V(钒)"
          ],
          "role": "property",
          "kind": "grade"
        },
        {
          "name": "P",
          "unit": "%",
          "semantics": "",
          "context": "",
          "headers": [
            "化学成分(质量分数)，%",
            "P(磷)"
          ],
          "role": "property",
          "kind": "grade"
        },
        {
          "name": "S",
          "unit": "%",
          "semantics": "",
          "context": "",
          "headers": [
            "化学成分(质量分数)，%",
            "S(硫)"
          ],
          "role": "property",
          "kind": "grade"
        },
        {
          "name": "抗拉强度",
          "unit": "MPa",
          "semantics": "",
          "context": "",
          "headers": [
            "力学性能",
            "抗拉强度σb/MPa"
          ],
          "role": "property",
          "kind": "strength"
        },
        {
          "name": "屈服点",
          "unit": "MPa",
          "semantics": "",
          "context": "",
          "headers": [
            "力学性能",
            "屈服点σs/MPa"
          ],
          "role": "property",
          "kind": "strength"
        },
        {
          "name": "伸长率δ5",
          "unit": "%",
          "semantics": "",
          "context": "",
          "headers": [
            "力学性能",
            "伸长率δ5(%)"
          ],
          "role": "property",
          "kind": "strength"
        },
        {
          "name": "V型常温冲击吸收功Akv",
          "unit": "J",
          "semantics": "",
          "context": "",
          "headers": [
            "力学性能",
            "V型常温冲击吸收功Akv/J"
          ],
          "role": "property",
          "kind": "strength"
        },
        {
          "name": "冷弯试验b=2a180°",
          "unit": "",
          "semantics": "",
          "context": "",
          "headers": [
            "力学性能",
            "冷弯试验b=2a180°"
          ],
          "role": "property",
          "kind": "strength"
        }
      ],
      "rows": [
        [
          "16MnRC",
          "≤0.20",
          "1.20~1.60",
          "0.20~0.60",
          "—",
          "≤0.035",
          "≤0.035",
          "510~655",
          "≥345",
          "≥21",
          "≥15",
          "d=2a"
        ],
        [
          "15MnVRC",
          "≤0.18",
          "1.20~1.60",
          "0.20~0.60",
          "0.04~0.12",
          "≤0.035",
          "≤0.035",
          "549~695",
          "≥390",
          "≥19",
          "≥15",
          "d=2a"
        ]
      ],
      "headerRows": [
        [
          "牌号",
          "化学成分 (质量分数)，%",
          "化学成分 (质量分数)，%",
          "化学成分 (质量分数)，%",
          "化学成分 (质量分数)，%",
          "化学成分 (质量分数)，%",
          "化学成分 (质量分数)，%",
          "力学性能",
          "力学性能",
          "力学性能",
          "力学性能",
          "力学性能"
        ],
        [
          "牌号",
          "C(碳)",
          "Mn(锰)",
          "Si(硅)",
          "V(钒)",
          "P(磷)",
          "S(硫)",
          "抗拉强度σb /MPa",
          "屈服点 σs /MPa",
          "伸长率 δ5 (%)",
          "V型常温冲击吸收功 Akv/J",
          "冷弯试验 b=2a 180°"
        ]
      ],
      "sourceId": "jxclsj:156",
      "byteOffset": 8288898,
      "sourceFile": "jxclsj/jxclsj.ysc",
      "scenario": "多层压力容器用低合金厚钢板的牌号、化学成分和力学性能 "
    },
    {
      "id": "steel:135:1",
      "key": 135,
      "title": "耐热钢板的牌号及力学性能 (摘自GB/T4238—1992)",
      "family": "钢材/钢板与钢带/耐热钢板",
      "standard": [
        "GB/T4238—1992"
      ],
      "path": "机械工程师电子手册/机械工程材料/钢/钢材/钢板与钢带/耐热钢板/耐热钢板的牌号及力学性能",
      "notes": "耐热钢板的牌号及力学性能(摘自GB/T4238—1992) (表一) (表二)",
      "gradeColumn": 0,
      "fields": [
        {
          "name": "牌号",
          "unit": "",
          "semantics": "",
          "context": "",
          "headers": [
            "牌号"
          ],
          "role": "grade",
          "kind": "strength"
        },
        {
          "name": "热处理",
          "unit": "",
          "semantics": "",
          "context": "",
          "headers": [
            "热处理"
          ],
          "role": "condition",
          "kind": "strength"
        },
        {
          "name": "屈服强度σ0.2",
          "unit": "MPa",
          "semantics": "",
          "context": "",
          "headers": [
            "拉伸试验",
            "屈服强度σ0.2/MPa"
          ],
          "role": "property",
          "kind": "strength"
        },
        {
          "name": "抗拉强度",
          "unit": "MPa",
          "semantics": "",
          "context": "",
          "headers": [
            "拉伸试验",
            "抗拉强度σb/MPa"
          ],
          "role": "property",
          "kind": "strength"
        },
        {
          "name": "伸长率δ5",
          "unit": "%",
          "semantics": "",
          "context": "",
          "headers": [
            "拉伸试验",
            "伸长率δ5(%)"
          ],
          "role": "property",
          "kind": "strength"
        },
        {
          "name": "硬度HBS",
          "unit": "HBS",
          "semantics": "",
          "context": "",
          "headers": [
            "硬度试验",
            "布氏硬度HBS"
          ],
          "role": "property",
          "kind": "strength"
        },
        {
          "name": "硬度HRB",
          "unit": "HRB",
          "semantics": "",
          "context": "",
          "headers": [
            "硬度试验",
            "洛氏硬度HRB"
          ],
          "role": "property",
          "kind": "strength"
        },
        {
          "name": "硬度HV",
          "unit": "HV",
          "semantics": "",
          "context": "",
          "headers": [
            "硬度试验",
            "维氏硬度HV"
          ],
          "role": "property",
          "kind": "strength"
        },
        {
          "name": "弯曲试验；弯曲角度",
          "unit": "",
          "semantics": "",
          "context": "",
          "headers": [
            "弯曲试验",
            "弯曲角度"
          ],
          "role": "property",
          "kind": "strength"
        },
        {
          "name": "弯曲试验；d弯心直径a钢板厚度",
          "unit": "",
          "semantics": "",
          "context": "",
          "headers": [
            "弯曲试验",
            "d弯心直径a钢板厚度"
          ],
          "role": "property",
          "kind": "strength"
        }
      ],
      "rows": [
        [
          "2Cr23Ni13",
          "固溶处理",
          "≥205",
          "≥560",
          "≥40",
          "≤201",
          "≤95",
          "≤210",
          "—",
          "—"
        ],
        [
          "2Cr25Ni20",
          "固溶处理",
          "≥205",
          "≥590",
          "≥35",
          "≤201",
          "≤95",
          "≤210",
          "—",
          "—"
        ],
        [
          "1Cr16Ni35",
          "固溶处理",
          "≥205",
          "≥560",
          "≥35",
          "≤201",
          "≤95",
          "≤210",
          "—",
          "—"
        ],
        [
          "0Cr15Ni25Ti2MoAlVB",
          "固溶处理",
          "—",
          "≤725",
          "≥25",
          "≤192",
          "≤91",
          "≤202",
          "—",
          "—"
        ],
        [
          "0Cr15Ni25Ti2MoAlVB",
          "时效处理",
          "≥590",
          "≥900",
          "≥15",
          "≥248",
          "≥101",
          "≥261",
          "—",
          "—"
        ],
        [
          "1Cr18Ni9Si3",
          "固溶处理",
          "≥205",
          "≥520",
          "≥40",
          "≤207",
          "≤95",
          "≤218",
          "—",
          "—"
        ],
        [
          "0Cr18Ni9",
          "固溶处理",
          "≥205",
          "≥520",
          "≥40",
          "≤187",
          "≤90",
          "≤200",
          "—",
          "—"
        ],
        [
          "0Cr23Ni13",
          "固溶处理",
          "≥205",
          "≥540",
          "≥40",
          "≤187",
          "≤90",
          "≤200",
          "—",
          "—"
        ],
        [
          "0Cr25Ni20",
          "固溶处理",
          "≥205",
          "≥520",
          "≥40",
          "≤187",
          "≤90",
          "≤200",
          "—",
          "—"
        ],
        [
          "0Cr17Ni12Mo2",
          "固溶处理",
          "≥205",
          "≥520",
          "≥40",
          "≤187",
          "≤90",
          "≤200",
          "—",
          "—"
        ],
        [
          "0Cr19Ni13Mo3",
          "固溶处理",
          "≥205",
          "≥520",
          "≥40",
          "≤187",
          "≤90",
          "≤200",
          "—",
          "—"
        ],
        [
          "1Cr18Ni19Ti",
          "固溶处理",
          "≥205",
          "≥520",
          "≥40",
          "≤187",
          "≤90",
          "≤200",
          "—",
          "—"
        ],
        [
          "0Cr18Ni10Ti",
          "固溶处理",
          "≥205",
          "≥520",
          "≥40",
          "≤187",
          "≤90",
          "≤200",
          "—",
          "—"
        ],
        [
          "0Cr18Ni10Nb",
          "固溶处理",
          "≥205",
          "≥520",
          "≥40",
          "≤187",
          "≤90",
          "≤200",
          "—",
          "—"
        ],
        [
          "0Cr18Ni13Si4",
          "固溶处理",
          "≥205",
          "≥520",
          "≥40",
          "≤207",
          "≤90",
          "≤218",
          "—",
          "—"
        ],
        [
          "1Cr20Ni14Si2",
          "固溶处理",
          "—",
          "≥590",
          "≥40",
          "—",
          "—",
          "—",
          "—",
          "—"
        ],
        [
          "1Cr25Ni20Si2",
          "固溶处理",
          "—",
          "≥540",
          "≥35",
          "—",
          "—",
          "—",
          "—",
          "—"
        ],
        [
          "1Cr19Al",
          "退火",
          "≥245",
          "≥440",
          "≥15",
          "≤210",
          "≤95",
          "≤220",
          "—",
          "—"
        ],
        [
          "0Cr11Ti",
          "退火",
          "≥175",
          "≥365",
          "≥22",
          "≤162",
          "≤80",
          "≤175",
          "180°",
          "a<8mm d=a a≥8mm d=2a"
        ],
        [
          "2Cr25N",
          "退火",
          "≥275",
          "≥510",
          "≥20",
          "≤201",
          "≤95",
          "≤210",
          "135°",
          "a<8mm d=a a≥8mm d=2a"
        ],
        [
          "0Cr13Al",
          "退火",
          "≥175",
          "≥410",
          "≥20",
          "≤183",
          "≤88",
          "≤200",
          "180°",
          "a<8mm d=a a≥8mm d=2a"
        ],
        [
          "0Cr12",
          "退火",
          "≥185",
          "≥365",
          "≥22",
          "≤183",
          "≤88",
          "≤200",
          "180°",
          "d=2a"
        ],
        [
          "1Cr17",
          "退火",
          "≥205",
          "≥450",
          "≥22",
          "≤183",
          "≤88",
          "≤200",
          "180°",
          "d=2a"
        ]
      ],
      "headerRows": [
        [
          "牌 号",
          "热处理",
          "拉伸试验",
          "拉伸试验",
          "拉伸试验",
          "硬度试验",
          "硬度试验",
          "硬度试验",
          "弯曲试验",
          "弯曲试验"
        ],
        [
          "牌 号",
          "热处理",
          "屈服强度 σ0.2/MPa",
          "抗拉强度 σb/MPa",
          "伸长率 δ5 (%)",
          "布氏硬度 HBS",
          "洛氏硬度 HRB",
          "维氏硬度 HV",
          "弯曲角度",
          "d弯心直径 a钢板厚度"
        ]
      ],
      "sourceId": "jxclsj:481",
      "byteOffset": 24737727,
      "sourceFile": "jxclsj/jxclsj.ysc",
      "scenario": "耐热钢板的牌号及力学性能 "
    },
    {
      "id": "steel:135:2",
      "key": 135,
      "title": "耐热钢板的牌号及力学性能 (摘自GB/T4238—1992)",
      "family": "钢材/钢板与钢带/耐热钢板",
      "standard": [
        "GB/T4238—1992"
      ],
      "path": "机械工程师电子手册/机械工程材料/钢/钢材/钢板与钢带/耐热钢板/耐热钢板的牌号及力学性能",
      "notes": "耐热钢板的牌号及力学性能(摘自GB/T4238—1992) (表一) (表二)",
      "gradeColumn": 0,
      "fields": [
        {
          "name": "牌号",
          "unit": "",
          "semantics": "",
          "context": "",
          "headers": [
            "牌号"
          ],
          "role": "grade",
          "kind": "strength"
        },
        {
          "name": "热处理",
          "unit": "",
          "semantics": "",
          "context": "",
          "headers": [
            "热处理"
          ],
          "role": "condition",
          "kind": "strength"
        },
        {
          "name": "屈服强度σ0.2",
          "unit": "MPa",
          "semantics": "",
          "context": "",
          "headers": [
            "拉伸试验",
            "屈服强度σ0.2/MPa"
          ],
          "role": "property",
          "kind": "strength"
        },
        {
          "name": "抗拉强度",
          "unit": "MPa",
          "semantics": "",
          "context": "",
          "headers": [
            "拉伸试验",
            "抗拉强度σb/MPa"
          ],
          "role": "property",
          "kind": "strength"
        },
        {
          "name": "伸长率δ5",
          "unit": "%",
          "semantics": "",
          "context": "",
          "headers": [
            "拉伸试验",
            "伸长率δ5(%)"
          ],
          "role": "property",
          "kind": "strength"
        },
        {
          "name": "硬度HBS",
          "unit": "HBS",
          "semantics": "",
          "context": "HBS",
          "headers": [
            "硬度试验",
            "HBS"
          ],
          "role": "property",
          "kind": "strength"
        },
        {
          "name": "硬度HRC",
          "unit": "HRC",
          "semantics": "",
          "context": "HRC",
          "headers": [
            "硬度试验",
            "HRC"
          ],
          "role": "property",
          "kind": "strength"
        },
        {
          "name": "硬度HRB",
          "unit": "HRB",
          "semantics": "",
          "context": "HRB",
          "headers": [
            "硬度试验",
            "HRB"
          ],
          "role": "property",
          "kind": "strength"
        },
        {
          "name": "硬度HV",
          "unit": "HV",
          "semantics": "",
          "context": "HV",
          "headers": [
            "硬度试验",
            "HV"
          ],
          "role": "property",
          "kind": "strength"
        },
        {
          "name": "弯曲试验；弯曲角度",
          "unit": "",
          "semantics": "",
          "context": "",
          "headers": [
            "弯曲试验",
            "弯曲角度"
          ],
          "role": "property",
          "kind": "strength"
        },
        {
          "name": "弯曲试验；d弯心直径a钢板厚度",
          "unit": "",
          "semantics": "",
          "context": "",
          "headers": [
            "弯曲试验",
            "d弯心直径a钢板厚度"
          ],
          "role": "property",
          "kind": "strength"
        }
      ],
      "rows": [
        [
          "0Cr17Ni7Al",
          "固溶处理",
          "≤380",
          "≤1030",
          "≥20",
          "≤190",
          "—",
          "≤92",
          "≤200",
          "—",
          "—"
        ],
        [
          "0Cr17Ni7Al",
          "565℃时效",
          "≥960",
          "≥1140",
          "厚度≤3.0mm ≥3 厚度>3.0mm ≥5",
          "—",
          "≥35",
          "—",
          "≥345",
          "—",
          "—"
        ],
        [
          "0Cr17Ni7Al",
          "510℃时效",
          "≥1030",
          "≥1230",
          "厚度≤3.0mm 不规定 厚度>3.0mm ≥4",
          "—",
          "≥40",
          "—",
          "≥392",
          "—",
          "—"
        ],
        [
          "1Cr12",
          "退火",
          "≥205",
          "≥440",
          "≥20",
          "≤200",
          "—",
          "≤93",
          "≤210",
          "180°",
          "d=2a"
        ],
        [
          "1Cr13",
          "退火",
          "≥205",
          "≥440",
          "≥20",
          "≤200",
          "—",
          "≤93",
          "≤210",
          "180°",
          "d=2a"
        ]
      ],
      "headerRows": [
        [
          "牌 号",
          "热处理",
          "拉伸试验",
          "拉伸试验",
          "拉伸试验",
          "硬度试验",
          "硬度试验",
          "硬度试验",
          "硬度试验",
          "弯曲试验",
          "弯曲试验"
        ],
        [
          "牌 号",
          "热处理",
          "屈服强度 σ0.2/MPa",
          "抗拉强度 σb/MPa",
          "伸长率 δ5 (%)",
          "HBS",
          "HRC",
          "HRB",
          "HV",
          "弯曲角度",
          "d弯心直径 a钢板厚度"
        ]
      ],
      "sourceId": "jxclsj:481",
      "byteOffset": 24737727,
      "sourceFile": "jxclsj/jxclsj.ysc",
      "scenario": "耐热钢板的牌号及力学性能 "
    },
    {
      "id": "steel:136:1",
      "key": 136,
      "title": "不锈钢热轧钢板的牌号（摘自GB/T4237—1992）",
      "family": "钢材/钢板与钢带/不锈钢热轧钢板",
      "standard": [
        "GB/T4237—1992"
      ],
      "path": "机械工程师电子手册/机械工程材料/钢/钢材/钢板与钢带/不锈钢热轧钢板/不锈钢热轧钢板的牌号",
      "notes": "不锈钢热轧钢板的牌号(摘自GB/T4237—1992)",
      "gradeColumn": 1,
      "fields": [
        {
          "name": "类型",
          "unit": "",
          "semantics": "",
          "context": "",
          "headers": [
            "类型"
          ],
          "role": "condition",
          "kind": "strength"
        },
        {
          "name": "牌号",
          "unit": "",
          "semantics": "",
          "context": "",
          "headers": [
            "牌号"
          ],
          "role": "grade",
          "kind": "strength"
        }
      ],
      "rows": [
        [
          "奥氏体型",
          "1Cr17Mn6Ni5N"
        ],
        [
          "奥氏体型",
          "1Cr18Mn8Ni5N"
        ],
        [
          "奥氏体型",
          "1Cr18Ni9"
        ],
        [
          "奥氏体型",
          "1Cr18Ni9Si3"
        ],
        [
          "奥氏体型",
          "0Cr19Ni9"
        ],
        [
          "奥氏体型",
          "00Cr19Ni10"
        ],
        [
          "奥氏体型",
          "0Cr19Ni9N"
        ],
        [
          "奥氏体型",
          "0Cr19Ni10NbN"
        ],
        [
          "奥氏体型",
          "00Cr18Ni10N"
        ],
        [
          "奥氏体型",
          "1Cr18Ni12"
        ],
        [
          "奥氏体型",
          "0Cr23Ni13"
        ],
        [
          "奥氏体型",
          "0Cr25Ni20"
        ],
        [
          "奥氏体型",
          "0Cr17Ni12Mo2"
        ],
        [
          "奥氏体型",
          "00Cr17Ni14Mo2"
        ],
        [
          "奥氏体型",
          "0Cr17Ni12Mo2N"
        ],
        [
          "奥氏体型",
          "00Cr17Ni13Mo2N"
        ],
        [
          "奥氏体型",
          "(1Cr18Ni12Mo2Ti)"
        ],
        [
          "奥氏体型",
          "0Cr18Ni12Mo2Ti"
        ],
        [
          "奥氏体型",
          "(1Cr18Ni12Mo3Ti)"
        ],
        [
          "奥氏体型",
          "0Cr18Ni12Mo3Ti"
        ],
        [
          "奥氏体型",
          "0Cr18Ni12Mo2Cu2"
        ],
        [
          "奥氏体型",
          "00Cr18Ni14Mo2Cu2"
        ],
        [
          "奥氏体型",
          "0Cr19Ni13Mo3"
        ],
        [
          "奥氏体型",
          "00Cr19Ni13Mo3"
        ],
        [
          "奥氏体型",
          "0Cr18Ni16Mo5"
        ],
        [
          "奥氏体型",
          "(1Cr18Ni9Ti)"
        ],
        [
          "奥氏体型",
          "0Cr18Ni10Ti"
        ],
        [
          "奥氏体型",
          "0Cr18Ni11Nb"
        ],
        [
          "奥氏体型",
          "0Cr18Ni13Si4"
        ],
        [
          "奥氏体-铁素体型",
          "0Cr26Ni5Mo2"
        ],
        [
          "奥氏体-铁素体型",
          "00Cr18Ni5Mo3Si2"
        ],
        [
          "铁素体型",
          "0Cr13Al"
        ],
        [
          "铁素体型",
          "00Cr12"
        ],
        [
          "铁素体型",
          "1Cr15"
        ],
        [
          "铁素体型",
          "1Cr17"
        ],
        [
          "铁素体型",
          "1Cr17Mo"
        ],
        [
          "铁素体型",
          "00Cr17Mo"
        ],
        [
          "铁素体型",
          "00Cr18Mo2"
        ],
        [
          "铁素体型",
          "00Cr30Mo2"
        ],
        [
          "铁素体型",
          "00Cr27Mo"
        ],
        [
          "马氏体型",
          "1Cr12"
        ],
        [
          "马氏体型",
          "1Cr13"
        ],
        [
          "马氏体型",
          "0Cr13"
        ],
        [
          "马氏体型",
          "2Cr13"
        ],
        [
          "马氏体型",
          "3Cr13"
        ],
        [
          "马氏体型",
          "3Cr16"
        ],
        [
          "马氏体型",
          "7Cr17"
        ],
        [
          "马氏体型",
          "4Cr13"
        ],
        [
          "沉淀硬化型",
          "0Cr17Ni17Al"
        ]
      ],
      "headerRows": [
        [
          "类型",
          "牌号"
        ]
      ],
      "sourceId": "jxclsj:62",
      "byteOffset": 4215928,
      "sourceFile": "jxclsj/jxclsj.ysc",
      "scenario": "不锈钢热轧钢板"
    },
    {
      "id": "steel:137:1",
      "key": 137,
      "title": "优质碳素结构钢热轧薄钢板和钢带的牌号及力学性能",
      "family": "钢材/钢板与钢带/优质碳素结构钢热轧薄钢板和钢带",
      "standard": [
        "GB/T710-1991"
      ],
      "path": "机械工程师电子手册/机械工程材料/钢/钢材/钢板与钢带/优质碳素结构钢热轧薄钢板和钢带/优质碳素结构钢热轧薄钢板和钢带的牌号及力学性能",
      "notes": "优质碳素结构钢热轧薄钢板和钢带的牌号及力学性能(摘自GB/T710-1991)",
      "gradeColumn": 0,
      "fields": [
        {
          "name": "牌号",
          "unit": "",
          "semantics": "",
          "context": "",
          "headers": [
            "牌号"
          ],
          "role": "grade",
          "kind": "strength"
        },
        {
          "name": "抗拉强度",
          "unit": "MPa",
          "semantics": "",
          "context": "拉延级别；Z",
          "headers": [
            "拉延级别",
            "Z",
            "抗拉强度σb/MPa"
          ],
          "role": "property",
          "kind": "strength"
        },
        {
          "name": "抗拉强度",
          "unit": "MPa",
          "semantics": "",
          "context": "拉延级别；S和P",
          "headers": [
            "拉延级别",
            "S和P",
            "抗拉强度σb/MPa"
          ],
          "role": "property",
          "kind": "strength"
        },
        {
          "name": "伸长率δ10",
          "unit": "%",
          "semantics": "",
          "context": "拉延级别；Z",
          "headers": [
            "拉延级别",
            "Z",
            "伸长率δ10(%)"
          ],
          "role": "property",
          "kind": "strength"
        },
        {
          "name": "伸长率δ10",
          "unit": "%",
          "semantics": "",
          "context": "拉延级别；S",
          "headers": [
            "拉延级别",
            "S",
            "伸长率δ10(%)"
          ],
          "role": "property",
          "kind": "strength"
        },
        {
          "name": "伸长率δ10",
          "unit": "%",
          "semantics": "",
          "context": "拉延级别；P",
          "headers": [
            "拉延级别",
            "P",
            "伸长率δ10(%)"
          ],
          "role": "property",
          "kind": "strength"
        }
      ],
      "rows": [
        [
          "08F",
          "275～365",
          "275～380",
          "≥30",
          "≥29",
          "≥27"
        ],
        [
          "08、08Al、10F",
          "275～390",
          "275～410",
          "≥28",
          "≥27",
          "≥25"
        ],
        [
          "10",
          "295～410",
          "295～430",
          "≥27",
          "≥26",
          "≥24"
        ],
        [
          "15F",
          "315～430",
          "315～450",
          "≥27",
          "≥26",
          "≥24"
        ],
        [
          "15",
          "335～450",
          "335～470",
          "≥26",
          "≥25",
          "≥24"
        ],
        [
          "20",
          "355～490",
          "355～500",
          "≥25",
          "≥24",
          "≥24"
        ],
        [
          "25",
          "—",
          "390～540",
          "—",
          "≥23",
          "≥22"
        ],
        [
          "30",
          "—",
          "440～590",
          "—",
          "≥21",
          "≥20"
        ],
        [
          "35",
          "—",
          "490～635",
          "—",
          "≥19",
          "≥18"
        ],
        [
          "40",
          "—",
          "510～650",
          "—",
          "—",
          "≥17"
        ],
        [
          "45",
          "—",
          "530～685",
          "—",
          "—",
          "≥15"
        ],
        [
          "50",
          "—",
          "540～715",
          "—",
          "—",
          "≥13"
        ]
      ],
      "headerRows": [
        [
          "牌号",
          "拉延级别",
          "拉延级别",
          "拉延级别",
          "拉延级别",
          "拉延级别"
        ],
        [
          "牌号",
          "Z",
          "S和P",
          "Z",
          "S",
          "P"
        ],
        [
          "牌号",
          "抗拉强度σb/MPa",
          "抗拉强度σb/MPa",
          "伸长率δ10(%)",
          "伸长率δ10(%)",
          "伸长率δ10(%)"
        ]
      ],
      "sourceId": "jxclsj:845",
      "byteOffset": 38567741,
      "sourceFile": "jxclsj/jxclsj.ysc",
      "scenario": "优质碳素结构钢热轧薄钢板和钢带"
    },
    {
      "id": "steel:138:1",
      "key": 138,
      "title": "碳素结构钢热轧钢带的力学性能（摘自GB/T3524-1992）",
      "family": "钢材/钢板与钢带/碳素结构钢和低合金结构钢热轧钢带",
      "standard": [
        "GB/T3524-1992"
      ],
      "path": "机械工程师电子手册/机械工程材料/钢/钢材/钢板与钢带/碳素结构钢和低合金结构钢热轧钢带/碳素结构钢热轧钢带的力学性能",
      "notes": "碳素结构钢热轧钢带的力学性能(摘自GB/T3524-1992) a –试样厚度 d-弯心直径",
      "gradeColumn": 0,
      "fields": [
        {
          "name": "牌号",
          "unit": "",
          "semantics": "",
          "context": "",
          "headers": [
            "牌号"
          ],
          "role": "grade",
          "kind": "strength"
        },
        {
          "name": "屈服点",
          "unit": "MPa",
          "semantics": "",
          "context": "",
          "headers": [
            "屈服点σs/MPa"
          ],
          "role": "property",
          "kind": "strength"
        },
        {
          "name": "抗拉强度",
          "unit": "MPa",
          "semantics": "",
          "context": "",
          "headers": [
            "抗拉强度σb/MPa"
          ],
          "role": "property",
          "kind": "strength"
        },
        {
          "name": "伸长率δ5",
          "unit": "%",
          "semantics": "",
          "context": "",
          "headers": [
            "伸长率δ5(%)"
          ],
          "role": "property",
          "kind": "strength"
        },
        {
          "name": "180º冷弯试验",
          "unit": "",
          "semantics": "",
          "context": "",
          "headers": [
            "180º冷弯试验"
          ],
          "role": "property",
          "kind": "strength"
        }
      ],
      "rows": [
        [
          "Q195",
          "≥(195)",
          "315～430",
          "≥33",
          "d=0"
        ],
        [
          "Q215",
          "≥215",
          "335～450",
          "≥31",
          "d=0.5a"
        ],
        [
          "Q235",
          "≥235",
          "375～500",
          "≥26",
          "d=a"
        ],
        [
          "Q255",
          "≥255",
          "410～550",
          "≥24",
          "—"
        ],
        [
          "Q275",
          "≥275",
          "490～650",
          "≥20",
          "—"
        ]
      ],
      "headerRows": [
        [
          "牌号",
          "屈服点σs/MPa",
          "抗拉强度σb/MPa",
          "伸长率δ5(%)",
          "180º冷弯试验"
        ]
      ],
      "sourceId": "jxclsj:698",
      "byteOffset": 33178786,
      "sourceFile": "jxclsj/jxclsj.ysc",
      "scenario": "碳素结构钢热轧钢带"
    },
    {
      "id": "steel:139:1",
      "key": 139,
      "title": "压力容器用钢板的力学性能及工艺性能",
      "family": "钢材/钢板与钢带/压力容器钢板",
      "standard": [
        "GB6654-1996"
      ],
      "path": "机械工程师电子手册/机械工程材料/钢/钢材/钢板与钢带/压力容器钢板/压力容器用钢板的力学性能及工艺性能",
      "notes": "压力容器用钢板的力学性能及工艺性能(摘自GB6654-1996)",
      "gradeColumn": 0,
      "fields": [
        {
          "name": "牌号",
          "unit": "",
          "semantics": "",
          "context": "",
          "headers": [
            "牌号"
          ],
          "role": "grade",
          "kind": "strength"
        },
        {
          "name": "交货状态",
          "unit": "",
          "semantics": "",
          "context": "",
          "headers": [
            "交货状态"
          ],
          "role": "condition",
          "kind": "strength"
        },
        {
          "name": "钢板厚度/mm",
          "unit": "mm",
          "semantics": "",
          "context": "",
          "headers": [
            "钢板厚度/mm"
          ],
          "role": "condition",
          "kind": "strength"
        },
        {
          "name": "抗拉强度",
          "unit": "MPa",
          "semantics": "",
          "context": "",
          "headers": [
            "拉伸试验",
            "抗拉强度σb/MPa"
          ],
          "role": "property",
          "kind": "strength"
        },
        {
          "name": "屈服点",
          "unit": "MPa",
          "semantics": "",
          "context": "",
          "headers": [
            "拉伸试验",
            "屈服点σs/Mpa"
          ],
          "role": "property",
          "kind": "strength"
        },
        {
          "name": "伸长率δ5",
          "unit": "%",
          "semantics": "",
          "context": "",
          "headers": [
            "拉伸试验",
            "伸长率δ5(%)"
          ],
          "role": "property",
          "kind": "strength"
        },
        {
          "name": "冲击试验；温度/ºC",
          "unit": "℃",
          "semantics": "",
          "context": "",
          "headers": [
            "冲击试验",
            "温度/ºC"
          ],
          "role": "condition",
          "kind": "strength"
        },
        {
          "name": "V型冲击吸收功AKV(横向)",
          "unit": "J",
          "semantics": "",
          "context": "横向",
          "headers": [
            "冲击试验",
            "V型冲击吸收功AKV(横向)/J"
          ],
          "role": "property",
          "kind": "strength"
        },
        {
          "name": "冷弯试验；b=2a180º",
          "unit": "",
          "semantics": "",
          "context": "",
          "headers": [
            "冷弯试验",
            "b=2a180º"
          ],
          "role": "property",
          "kind": "strength"
        }
      ],
      "rows": [
        [
          "20R",
          "热轧、控轧式正火",
          "6～16",
          "400～520",
          "≥245",
          "≥25",
          "20",
          "≥31",
          "d=2a"
        ],
        [
          "20R",
          "热轧、控轧式正火",
          ">16～36",
          "400～520",
          "≥235",
          "≥25",
          "20",
          "≥31",
          "d=2a"
        ],
        [
          "20R",
          "热轧、控轧式正火",
          ">36～60",
          "400～520",
          "≥225",
          "≥25",
          "20",
          "≥31",
          "d=2a"
        ],
        [
          "20R",
          "热轧、控轧式正火",
          ">60～100",
          "390～510",
          "≥205",
          "≥24",
          "20",
          "≥31",
          "d=2a"
        ],
        [
          "16MnR",
          "热轧、控轧式正火",
          "6～16",
          "510～640",
          "≥345",
          "≥21",
          "20",
          "≥31",
          "d=2a"
        ],
        [
          "16MnR",
          "热轧、控轧式正火",
          ">16～36",
          "490～620",
          "≥325",
          "≥21",
          "20",
          "≥31",
          "d=3a"
        ],
        [
          "16MnR",
          "热轧、控轧式正火",
          ">36～60",
          "470～600",
          "≥305",
          "≥21",
          "20",
          "≥31",
          "d=3a"
        ],
        [
          "16MnR",
          "热轧、控轧式正火",
          ">60～100",
          "460～590",
          "≥285",
          "≥20",
          "20",
          "≥31",
          "d=3a"
        ],
        [
          "16MnR",
          "热轧、控轧式正火",
          ">100～120",
          "450～580",
          "≥275",
          "≥20",
          "20",
          "≥31",
          "d=3a"
        ],
        [
          "15MnVR",
          "热轧、控轧式正火",
          "6～16",
          "530～665",
          "≥390",
          "≥19",
          "20",
          "≥31",
          "d=3a"
        ],
        [
          "15MnVR",
          "热轧、控轧式正火",
          ">16～36",
          "510～645",
          "≥370",
          "≥19",
          "20",
          "≥31",
          "d=3a"
        ],
        [
          "15MnVR",
          "热轧、控轧式正火",
          ">36～60",
          "490～625",
          "≥350",
          "≥19",
          "20",
          "≥31",
          "d=3a"
        ],
        [
          "15MnVNR",
          "正火",
          "6～16",
          "570～710",
