Repository: cyx3705/2026-044

# Norma 代码组件

| 目录或文件 | 内容 |
| --- | --- |
| `Norma/` | 模块本体（权威源）。产物 `Norma.dll` 由宿主装载。 |
| `Norma/eng/` | 发布候选打包脚本（本地用；正式候选由宿主管线构建）。 |
| `Norma.Tests/` | 离线自动验证。可执行文件，全部 PASS 时退出码 0；最后一组用宿主 `ModuleHost` 装载打好的包。 |
| `Test-ProjectContract.ps1` | 只读项目合同检查：版本三处一致、模块身份、页面 owner、目录级别、失效链接、BOM、z-Publish 按字节入库。模块名从 `module.manifest.json` 推出，不用改。 |

`bin/`、`obj/` 是可重建生成物，不入库；发布候选写到根目录 `z-Publish/`。

模块引用宿主发布快照（`2026-023-HistoryVulcan/z-Publish/host`）且 `Private=false`——部署时由宿主提供，
包里不带副本。F 盘工作区里由 `vulcan.dev.start` 生成的 `Directory.Build.user.props` 把快照路径指回来。

```powershell
powershell -NoProfile -ExecutionPolicy Bypass -File .\b-Code\Test-ProjectContract.ps1 -Instantiation
```

File: b-Code/Norma/Formulas/steel.json (part 33 of 35)
      ],
      "rows": [
        [
          "ZGD270-480",
          "≥440",
          "≥18",
          "20",
          "≥34",
          "d=3a"
        ],
        [
          "15MnVNR",
          "正火",
          ">16～36",
          "550～690",
          "≥430",
          "≥18",
          "20",
          "≥34",
          "d=3a"
        ],
        [
          "15MnVNR",
          "正火",
          ">36～60",
          "530～670",
          "≥400",
          "≥18",
          "20",
          "≥34",
          "d=3a"
        ],
        [
          "18MnMoNbR",
          "正火加回火",
          "36～60",
          "590～740",
          "≥440",
          "≥17",
          "20",
          "≥34",
          "d=3a"
        ],
        [
          "18MnMoNbR",
          "正火加回火",
          ">60～100",
          "570～720",
          "≥410",
          "≥17",
          "20",
          "≥34",
          "d=3a"
        ],
        [
          "13MnNiMoNbR",
          "正火加回火",
          "≤100",
          "570～720",
          "≥390",
          "≥18",
          "0",
          "≥31",
          "d=3a"
        ],
        [
          "13MnNiMoNbR",
          "正火加回火",
          ">100～120",
          "570～720",
          "≥380",
          "≥18",
          "0",
          "≥31",
          "d=3a"
        ],
        [
          "15CrMoR",
          "正火加回火",
          "6～60",
          "450～590",
          "≥295",
          "≥19",
          "20",
          "≥31",
          "d=3a"
        ],
        [
          "15CrMoR",
          "正火加回火",
          ">60～100",
          "450～590",
          "≥275",
          "≥18",
          "20",
          "≥31",
          "d=3a"
        ]
      ],
      "headerRows": [
        [
          "牌号",
          "交货状态",
          "钢板厚度 /mm",
          "拉伸试验",
          "拉伸试验",
          "拉伸试验",
          "冲击试验",
          "冲击试验",
          "冷弯试验"
        ],
        [
          "牌号",
          "交货状态",
          "钢板厚度 /mm",
          "抗拉强度 σb/MPa",
          "屈服点 σs/Mpa",
          "伸长率 δ5(%)",
          "温度 /ºC",
          "V型冲击吸收功AKV(横向)/J",
          "b=2a 180º"
        ]
      ],
      "sourceId": "jxclsj:758",
      "byteOffset": 34931644,
      "sourceFile": "jxclsj/jxclsj.ysc",
      "scenario": "压力容器用钢板的力学性能及工艺性能"
    },
    {
      "id": "steel:140:1",
      "key": 140,
      "title": "直缝电焊钢管的牌号和力学性能",
      "family": "钢材/钢管/电焊钢管/直缝电焊钢管",
      "standard": [
        "GB/T13793-1992"
      ],
      "path": "机械工程师电子手册/机械工程材料/钢/钢材/钢管/电焊钢管/直缝电焊钢管/直缝电焊钢管的牌号和力学性能",
      "notes": "直缝电焊钢管的牌号和力学性能(摘自GB/T13793-1992)",
      "gradeColumn": 0,
      "fields": [
        {
          "name": "牌号",
          "unit": "",
          "semantics": "",
          "context": "",
          "headers": [
            "牌号"
          ],
          "role": "grade",
          "kind": "strength"
        },
        {
          "name": "抗拉强度",
          "unit": "MPa",
          "semantics": "",
          "context": "R",
          "headers": [
            "R",
            "抗拉强度σb/MPa"
          ],
          "role": "property",
          "kind": "strength"
        },
        {
          "name": "伸长率δ5",
          "unit": "%",
          "semantics": "",
          "context": "R",
          "headers": [
            "R",
            "伸长率δ5(%)"
          ],
          "role": "property",
          "kind": "strength"
        },
        {
          "name": "抗拉强度",
          "unit": "MPa",
          "semantics": "",
          "context": "DY",
          "headers": [
            "DY",
            "抗拉强度σb/MPa"
          ],
          "role": "property",
          "kind": "strength"
        },
        {
          "name": "伸长率δ5",
          "unit": "%",
          "semantics": "",
          "context": "DY",
          "headers": [
            "DY",
            "伸长率δ5(%)"
          ],
          "role": "property",
          "kind": "strength"
        }
      ],
      "rows": [
        [
          "08F、08、10F、10",
          "≥315",
          "≥22",
          "≥375",
          "≥13"
        ],
        [
          "15F、15",
          "≥355",
          "≥20",
          "≥400",
          "≥11"
        ],
        [
          "20",
          "≥390",
          "≥19",
          "≥440",
          "≥9"
        ],
        [
          "Q195",
          "≥315",
          "≥22",
          "≥335",
          "≥14"
        ],
        [
          "Q215-A、B",
          "≥335",
          "≥22",
          "≥355",
          "≥12"
        ],
        [
          "Q235-A、B",
          "≥375",
          "≥20",
          "≥390",
          "≥9"
        ]
      ],
      "headerRows": [
        [
          "牌号",
          "R",
          "R",
          "DY",
          "DY"
        ],
        [
          "牌号",
          "抗拉强度 σb/MPa",
          "伸长率 δ5(%)",
          "抗拉强度 σb/MPa",
          "伸长率 δ5(%)"
        ]
      ],
      "sourceId": "jxclsj:875",
      "byteOffset": 39610028,
      "sourceFile": "jxclsj/jxclsj.ysc",
      "scenario": "直缝电焊钢管的牌号和"
    },
    {
      "id": "steel:141:1",
      "key": 141,
      "title": "流体输送用不锈钢焊接钢管力学性能(摘自GB/T12771-1991)",
      "family": "钢材/钢管/电焊钢管/流体输送用不锈钢焊接钢管",
      "standard": [
        "GB/T12771-1991"
      ],
      "path": "机械工程师电子手册/机械工程材料/钢/钢材/钢管/电焊钢管/流体输送用不锈钢焊接钢管/流体输送用不锈钢焊接钢管力学性能",
      "notes": "流体输送用不锈钢焊接钢管力学性能(摘自GB/T12771-1991)",
      "gradeColumn": 0,
      "fields": [
        {
          "name": "牌号",
          "unit": "",
          "semantics": "",
          "context": "",
          "headers": [
            "牌号"
          ],
          "role": "grade",
          "kind": "strength"
        },
        {
          "name": "热处理制度(推荐)",
          "unit": "",
          "semantics": "",
          "context": "",
          "headers": [
            "热处理制度(推荐)"
          ],
          "role": "condition",
          "kind": "strength"
        },
        {
          "name": "热处理制度(推荐)",
          "unit": "",
          "semantics": "",
          "context": "",
          "headers": [
            "热处理制度(推荐)"
          ],
          "role": "condition",
          "kind": "strength"
        },
        {
          "name": "屈服强度σ0.2",
          "unit": "MPa",
          "semantics": "min",
          "context": "",
          "headers": [
            "屈服强度σ0.2/MPa",
            "≥"
          ],
          "role": "property",
          "kind": "strength"
        },
        {
          "name": "抗拉强度",
          "unit": "MPa",
          "semantics": "min",
          "context": "",
          "headers": [
            "抗拉强度σb/MPa",
            "≥"
          ],
          "role": "property",
          "kind": "strength"
        },
        {
          "name": "伸长率δ5",
          "unit": "%",
          "semantics": "min",
          "context": "",
          "headers": [
            "伸长率δ5(%)",
            "≥"
          ],
          "role": "property",
          "kind": "strength"
        },
        {
          "name": "伸长率δ5",
          "unit": "%",
          "semantics": "min",
          "context": "原表第7列",
          "headers": [
            "伸长率δ5(%)",
            "≥"
          ],
          "role": "property",
          "kind": "strength"
        }
      ],
      "rows": [
        [
          "1Cr18Ni9",
          "固溶处理",
          "1010～1180ºC 快冷",
          "210",
          "520",
          "35",
          "25"
        ],
        [
          "0Cr19Ni9",
          "固溶处理",
          "1010～1150ºC 快冷",
          "210",
          "520",
          "35",
          "25"
        ],
        [
          "00Cr19Ni11",
          "固溶处理",
          "1010～1150ºC 快冷",
          "180",
          "480",
          "35",
          "25"
        ],
        [
          "0Cr25Ni20",
          "固溶处理",
          "1030～1180ºC 快冷",
          "210",
          "520",
          "35",
          "25"
        ],
        [
          "0Cr17Ni12Mo2",
          "固溶处理",
          "1010～1150ºC 快冷",
          "210",
          "520",
          "35",
          "25"
        ],
        [
          "00Cr17Ni14Mo2",
          "固溶处理",
          "1010～1150ºC 快冷",
          "180",
          "480",
          "35",
          "25"
        ],
        [
          "0Cr18Ni11Ti",
          "固溶处理",
          "920～1150ºC 快冷",
          "210",
          "520",
          "35",
          "25"
        ],
        [
          "(1Cr18Ni9Ti)",
          "固溶处理",
          "1000～1080ºC 快冷",
          "210",
          "520",
          "35",
          "25"
        ],
        [
          "0Cr18Ni11Nb",
          "固溶处理",
          "980～1150ºC 快冷",
          "210",
          "520",
          "35",
          "25"
        ],
        [
          "00Cr17",
          "退火处理",
          "780～950ºC 快冷或缓冷",
          "180",
          "360",
          "20",
          "—"
        ],
        [
          "00Cr18Mo2",
          "退火处理",
          "800～1050ºC 快冷",
          "240",
          "410",
          "20",
          "—"
        ],
        [
          "0Cr13",
          "退火处理",
          "750ºC快冷或800～900ºC缓冷",
          "210",
          "410",
          "20",
          "—"
        ]
      ],
      "headerRows": [
        [
          "牌号",
          "热处理制度(推荐)",
          "热处理制度(推荐)",
          "屈服强度 σ0.2/MPa",
          "抗拉强度 σb/MPa",
          "伸长率 δ5(%)",
          "伸长率 δ5(%)"
        ],
        [
          "牌号",
          "热处理制度(推荐)",
          "热处理制度(推荐)",
          "≥",
          "≥",
          "≥",
          "≥"
        ]
      ],
      "sourceId": "jxclsj:414",
      "byteOffset": 21519598,
      "sourceFile": "jxclsj/jxclsj.ysc",
      "scenario": "流体输送用不锈钢焊接钢管"
    },
    {
      "id": "steel:142:1",
      "key": 142,
      "title": "传动轴用电焊钢管的牌号和化学成分（摘自YB/T5209-1993）",
      "family": "钢材/钢管/电焊钢管/传动轴用电焊钢管",
      "standard": [
        "YB/T5209-1993"
      ],
      "path": "机械工程师电子手册/机械工程材料/钢/钢材/钢管/电焊钢管/传动轴用电焊钢管/传动轴用电焊钢管的牌号和化学成分",
      "notes": "传动轴用电焊钢管的牌号和化学成分(摘自YB/T5209-1993)",
      "gradeColumn": 0,
      "fields": [
        {
          "name": "牌号",
          "unit": "",
          "semantics": "",
          "context": "",
          "headers": [
            "牌号"
          ],
          "role": "grade",
          "kind": "strength"
        },
        {
          "name": "C",
          "unit": "%",
          "semantics": "",
          "context": "",
          "headers": [
            "化学成分(质量分数)(%)",
            "C(碳)"
          ],
          "role": "property",
          "kind": "grade"
        },
        {
          "name": "Si",
          "unit": "%",
          "semantics": "",
          "context": "",
          "headers": [
            "化学成分(质量分数)(%)",
            "Si(硅)"
          ],
          "role": "property",
          "kind": "grade"
        },
        {
          "name": "Mn",
          "unit": "%",
          "semantics": "",
          "context": "",
          "headers": [
            "化学成分(质量分数)(%)",
            "Mn(锰)"
          ],
          "role": "property",
          "kind": "grade"
        },
        {
          "name": "P",
          "unit": "%",
          "semantics": "",
          "context": "",
          "headers": [
            "化学成分(质量分数)(%)",
            "P(磷)"
          ],
          "role": "property",
          "kind": "grade"
        },
        {
          "name": "S",
          "unit": "%",
          "semantics": "",
          "context": "",
          "headers": [
            "化学成分(质量分数)(%)",
            "S(硫)"
          ],
          "role": "property",
          "kind": "grade"
        },
        {
          "name": "Ti",
          "unit": "%",
          "semantics": "",
          "context": "",
          "headers": [
            "化学成分(质量分数)(%)",
            "Ti(钛)"
          ],
          "role": "property",
          "kind": "grade"
        },
        {
          "name": "Cr",
          "unit": "%",
          "semantics": "",
          "context": "",
          "headers": [
            "化学成分(质量分数)(%)",
            "Cr(铬)"
          ],
          "role": "property",
          "kind": "grade"
        },
        {
          "name": "Ni",
          "unit": "%",
          "semantics": "",
          "context": "",
          "headers": [
            "化学成分(质量分数)(%)",
            "Ni(镍)"
          ],
          "role": "property",
          "kind": "grade"
        },
        {
          "name": "Cu",
          "unit": "%",
          "semantics": "",
          "context": "",
          "headers": [
            "化学成分(质量分数)(%)",
            "Cu(铜)"
          ],
          "role": "property",
          "kind": "grade"
        }
      ],
      "rows": [
        [
          "08Z",
          "0.05~0.12",
          "≤0.37",
          "0.35~0.65",
          "≤0.035",
          "≤0.035",
          "≤0.14",
          "≤0.10",
          "≤0.25",
          "≤0.25"
        ],
        [
          "15TiZ",
          "0.12~0.19",
          "0.30~0.60",
          "0.35~0.65",
          "≤0.035",
          "≤0.035",
          "0.12~0.22",
          "≤0.25",
          "≤0.25",
          "≤0.25"
        ],
        [
          "20Z",
          "0.17~0.24",
          "0.17~0.37",
          "0.35~0.65",
          "≤0.035",
          "≤0.035",
          "—",
          "≤0.25",
          "≤0.25",
          "≤0.25"
        ],
        [
          "25Z",
          "0.20~0.27",
          "0.17~0.37",
          "0.40~0.70",
          "≤0.035",
          "≤0.035",
          "—",
          "≤0.25",
          "≤0.25",
          "≤0.25"
        ]
      ],
      "headerRows": [
        [
          "牌号",
          "化学成分(质量分数)(%)",
          "化学成分(质量分数)(%)",
          "化学成分(质量分数)(%)",
          "化学成分(质量分数)(%)",
          "化学成分(质量分数)(%)",
          "化学成分(质量分数)(%)",
          "化学成分(质量分数)(%)",
          "化学成分(质量分数)(%)",
          "化学成分(质量分数)(%)"
        ],
        [
          "牌号",
          "C(碳)",
          "Si(硅)",
          "Mn(锰)",
          "P(磷)",
          "S(硫)",
          "Ti(钛)",
          "Cr(铬)",
          "Ni(镍)",
          "Cu(铜)"
        ]
      ],
      "sourceId": "jxclsj:92",
      "byteOffset": 5418481,
      "sourceFile": "jxclsj/jxclsj.ysc",
      "scenario": "传动轴用电焊钢管"
    },
    {
      "id": "steel:143:1",
      "key": 143,
      "title": "传动轴用电焊钢管的力学性能（摘自YB/T5209-1993）",
      "family": "钢材/钢管/电焊钢管/传动轴用电焊钢管",
      "standard": [
        "YB/T5209-1993"
      ],
      "path": "机械工程师电子手册/机械工程材料/钢/钢材/钢管/电焊钢管/传动轴用电焊钢管/传动轴用电焊钢管的力学性能",
      "notes": "传动轴用电焊钢管的力学性能(摘自YB/T5209-1993)",
      "gradeColumn": 1,
      "fields": [
        {
          "name": "类别",
          "unit": "",
          "semantics": "",
          "context": "",
          "headers": [
            "类别"
          ],
          "role": "condition",
          "kind": "strength"
        },
        {
          "name": "牌号",
          "unit": "",
          "semantics": "",
          "context": "",
          "headers": [
            "牌号"
          ],
          "role": "grade",
          "kind": "strength"
        },
        {
          "name": "抗拉强度",
          "unit": "MPa",
          "semantics": "",
          "context": "",
          "headers": [
            "抗拉强度σb/MPa"
          ],
          "role": "property",
          "kind": "strength"
        },
        {
          "name": "屈服强度σ0.2",
          "unit": "MPa",
          "semantics": "",
          "context": "",
          "headers": [
            "屈服强度σ0.2/MPa"
          ],
          "role": "property",
          "kind": "strength"
        },
        {
          "name": "伸长率δ5",
          "unit": "%",
          "semantics": "",
          "context": "",
          "headers": [
            "伸长率δ5(%)"
          ],
          "role": "property",
          "kind": "strength"
        },
        {
          "name": "适用范围",
          "unit": "",
          "semantics": "",
          "context": "",
          "headers": [
            "适用范围"
          ],
          "role": "condition",
          "kind": "strength"
        }
      ],
      "rows": [
        [
          "Ⅰ",
          "08Z",
          "440～570",
          "≥295",
          "≥15",
          "130车型"
        ],
        [
          "Ⅰ",
          "08Z",
          "≥490",
          "≥350",
          "≥15",
          "130车型"
        ],
        [
          "Ⅱ",
          "15TiZ",
          "≥450",
          "≥350",
          "≥10",
          ""
        ],
        [
          "Ⅱ",
          "20Z",
          "≥440",
          "≥295",
          "≥10",
          ""
        ],
        [
          "Ⅱ",
          "25Z",
          "≥440",
          "≥315",
          "≥10",
          ""
        ],
        [
          "Ⅲ",
          "20Z",
          "460～590",
          "≥350",
          "≥10",
          ""
        ]
      ],
      "headerRows": [
        [
          "类别",
          "牌号",
          "抗拉强度 σb/MPa",
          "屈服强度 σ0.2/MPa",
          "伸长率 δ5(%)",
          "适用范围"
        ]
      ],
      "sourceId": "jxclsj:91",
      "byteOffset": 5406482,
      "sourceFile": "jxclsj/jxclsj.ysc",
      "scenario": "传动轴用电焊钢管"
    },
    {
      "id": "steel:144:1",
      "key": 144,
      "title": "机械结构用不锈钢焊接钢管牌号及化学成分（摘自GB/T12770-1991）",
      "family": "钢材/钢管/电焊钢管/机械结构用不锈钢焊接钢管",
      "standard": [
        "GB/T12770-1991"
      ],
      "path": "机械工程师电子手册/机械工程材料/钢/钢材/钢管/电焊钢管/机械结构用不锈钢焊接钢管/机械结构用不锈钢焊接钢管牌号及化学成分",
      "notes": "机械结构用不锈钢焊接钢管牌号及化学成分(摘自GB/T12770-1991)",
      "gradeColumn": 0,
      "fields": [
        {
          "name": "牌号",
          "unit": "",
          "semantics": "",
          "context": "",
          "headers": [
            "牌号"
          ],
          "role": "grade",
          "kind": "strength"
        },
        {
          "name": "C",
          "unit": "%",
          "semantics": "",
          "context": "",
          "headers": [
            "化学成分(质量分数)，%",
            "C(碳)"
          ],
          "role": "property",
          "kind": "grade"
        },
        {
          "name": "Si",
          "unit": "%",
          "semantics": "",
          "context": "",
          "headers": [
            "化学成分(质量分数)，%",
            "Si(硅)"
          ],
          "role": "property",
          "kind": "grade"
        },
        {
          "name": "Mn",
          "unit": "%",
          "semantics": "",
          "context": "",
          "headers": [
            "化学成分(质量分数)，%",
            "Mn(锰)"
          ],
          "role": "property",
          "kind": "grade"
        },
        {
          "name": "P",
          "unit": "%",
          "semantics": "",
          "context": "",
          "headers": [
            "化学成分(质量分数)，%",
            "P(磷)"
          ],
          "role": "property",
          "kind": "grade"
        },
        {
          "name": "S",
          "unit": "%",
          "semantics": "",
          "context": "",
          "headers": [
            "化学成分(质量分数)，%",
            "S(硫)"
          ],
          "role": "property",
          "kind": "grade"
        },
        {
          "name": "Ni",
          "unit": "%",
          "semantics": "",
          "context": "",
          "headers": [
            "化学成分(质量分数)，%",
            "Ni(镍)"
          ],
          "role": "property",
          "kind": "grade"
        },
        {
          "name": "Cr",
          "unit": "%",
          "semantics": "",
          "context": "",
          "headers": [
            "化学成分(质量分数)，%",
            "Cr(铬)"
          ],
          "role": "property",
          "kind": "grade"
        },
        {
          "name": "Mo",
          "unit": "%",
          "semantics": "",
          "context": "",
          "headers": [
            "化学成分(质量分数)，%",
            "Mo(钼)"
          ],
          "role": "property",
          "kind": "grade"
        },
        {
          "name": "其他",
          "unit": "%",
          "semantics": "",
          "context": "",
          "headers": [
            "化学成分(质量分数)，%",
            "其他"
          ],
          "role": "property",
          "kind": "grade"
        }
      ],
      "rows": [
        [
          "00Cr19Ni11",
          "≤0.030",
          "≤1.00",
          "≤2.00",
          "≤0.035",
          "≤0.030",
          "9.00~13.00",
          "18.00~20.00",
          "—",
          "—"
        ],
        [
          "00Cr17Ni14Mo2",
          "≤0.030",
          "≤1.00",
          "≤2.00",
          "≤0.035",
          "≤0.030",
          "12.00~15.00",
          "16.00~18.00",
          "2.00~3.00",
          "—"
        ],
        [
          "0Cr19Ni9",
          "≤0.08",
          "≤1.00",
          "≤2.00",
          "≤0.035",
          "≤0.030",
          "8.00~10.00",
          "18.00~20.00",
          "—",
          "—"
        ],
        [
          "1Cr18Ni9",
          "≤0.15",
          "≤1.00",
          "≤2.00",
          "≤0.035",
          "≤0.030",
          "8.00~10.00",
          "17.00~19.00",
          "—",
          "—"
        ],
        [
          "(1Cr18Ni9Ti)",
          "≤0.12",
          "≤1.00",
          "≤2.00",
          "≤0.035",
          "≤0.030",
          "8.00~11.00",
          "17.00~19.00",
          "—",
          "Ti5(C%-0.02)~0.80"
        ],
        [
          "0Cr17Ni12Mo2",
          "≤0.08",
          "≤1.00",
          "≤2.00",
          "≤0.035",
          "≤0.030",
          "10.00~14.00",
          "16.00~18.00",
          "2.00~3.00",
          "—"
        ],
        [
          "0Cr18Ni11Nb",
          "≤0.08",
          "≤1.00",
          "≤2.00",
          "≤0.035",
          "≤0.030",
          "9.00~13.00",
          "17.00~19.00",
          "—",
          "Nb≥10×C%"
        ],
        [
          "0Cr25Ni20",
          "≤0.08",
          "≤1.50",
          "≤2.00",
          "≤0.035",
          "≤0.030",
          "19.00~22.00",
          "24.00~26.00",
          "—",
          "—"
        ],
        [
          "1Cr17",
          "≤0.12",
          "≤0.75",
          "≤1.00",
          "≤0.035",
          "≤0.030",
          "—",
          "16.00~19.00",
          "—",
          "Ti或Nb0.10~1.00"
        ],
        [
          "1Cr15",
          "≤0.12",
          "≤1.00",
          "≤1.00",
          "≤0.035",
          "≤0.030",
          "—",
          "16.00~18.00",
          "—",
          "—"
        ],
        [
          "0Cr13",
          "≤0.08",
          "≤1.00",
          "≤1.00",
          "≤0.035",
          "≤0.030",
          "—",
          "11.50~13.50",
          "—",
          "—"
        ],
        [
          "1Cr13",
          "≤0.15",
          "≤1.00",
          "≤1.00",
          "≤0.035",
          "≤0.030",
          "—",
          "11.50~13.50",
          "—",
          "—"
        ]
      ],
      "headerRows": [
        [
          "牌号",
          "化学成分(质量分数)，%",
          "化学成分(质量分数)，%",
          "化学成分(质量分数)，%",
          "化学成分(质量分数)，%",
          "化学成分(质量分数)，%",
          "化学成分(质量分数)，%",
          "化学成分(质量分数)，%",
          "化学成分(质量分数)，%",
          "化学成分(质量分数)，%"
        ],
        [
          "牌号",
          "C(碳)",
          "Si(硅)",
          "Mn(锰)",
          "P(磷)",
          "S(硫)",
          "Ni(镍)",
          "Cr(铬)",
          "Mo(钼)",
          "其他"
        ]
      ],
      "sourceId": "jxclsj:305",
      "byteOffset": 13135290,
      "sourceFile": "jxclsj/jxclsj.ysc",
      "scenario": "机械结构用不锈钢焊接钢管"
    },
    {
      "id": "steel:145:1",
      "key": 145,
      "title": "机械结构用不锈钢焊接钢管力学性能及尺寸规定（摘自GB/T12770-1991）",
      "family": "钢材/钢管/电焊钢管/机械结构用不锈钢焊接钢管",
      "standard": [
        "GB/T12770-1991"
      ],
      "path": "机械工程师电子手册/机械工程材料/钢/钢材/钢管/电焊钢管/机械结构用不锈钢焊接钢管/机械结构用不锈钢焊接钢管力学性能及尺寸规定",
      "notes": "机械结构用不锈钢焊接钢管力学性能及尺寸规定(摘自GB/T12770-1991)",
      "gradeColumn": 0,
      "fields": [
        {
          "name": "牌号",
          "unit": "",
          "semantics": "",
          "context": "",
          "headers": [
            "牌号"
          ],
          "role": "grade",
          "kind": "strength"
        },
        {
          "name": "热处理制度(推荐)",
          "unit": "",
          "semantics": "",
          "context": "",
          "headers": [
            "热处理制度(推荐)"
          ],
          "role": "condition",
          "kind": "strength"
        },
        {
          "name": "热处理制度(推荐)",
          "unit": "",
          "semantics": "",
          "context": "",
          "headers": [
            "热处理制度(推荐)"
          ],
          "role": "condition",
          "kind": "strength"
        },
        {
          "name": "抗拉强度",
          "unit": "MPa",
          "semantics": "min",
          "context": "焊后经热处理",
          "headers": [
            "力学性能",
            "焊后经热处理",
            "抗拉强度σb/MPa",
            "≥"
          ],
          "role": "property",
          "kind": "strength"
        },
        {
          "name": "屈服强度σ0.2",
          "unit": "MPa",
          "semantics": "min",
          "context": "焊后经热处理",
          "headers": [
            "力学性能",
            "焊后经热处理",
            "屈服强度σ0.2/MPa",
            "≥"
          ],
          "role": "property",
          "kind": "strength"
        },
        {
          "name": "伸长率δ5",
          "unit": "%",
          "semantics": "min",
          "context": "焊后经热处理",
          "headers": [
            "力学性能",
            "焊后经热处理",
            "伸长率δ5(%)",
            "≥"
          ],
          "role": "property",
          "kind": "strength"
        },
        {
          "name": "抗拉强度",
          "unit": "MPa",
          "semantics": "min",
          "context": "焊接态",
          "headers": [
            "力学性能",
            "焊接态",
            "抗拉强度σb/MPa",
            "≥"
          ],
          "role": "property",
          "kind": "strength"
        },
        {
          "name": "屈服强度σ0.2",
          "unit": "MPa",
          "semantics": "min",
          "context": "焊接态",
          "headers": [
            "力学性能",
            "焊接态",
            "屈服强度σ0.2/MPa",
            "≥"
          ],
          "role": "property",
          "kind": "strength"
        },
        {
          "name": "伸长率δ5",
          "unit": "%",
          "semantics": "min",
          "context": "焊接态",
          "headers": [
            "力学性能",
            "焊接态",
            "伸长率δ5(%)",
            "≥"
          ],
          "role": "property",
          "kind": "strength"
        }
      ],
      "rows": [
        [
          "00Cr19Ni11",
          "固溶处理",
          "1010~1150ºC快冷",
          "480",
          "180",
          "35",
          "480",
          "180",
          "25"
        ],
        [
          "00Cr17Ni14Mo2",
          "固溶处理",
          "1010~1150ºC快冷",
          "480",
          "180",
          "35",
          "480",
          "180",
          "25"
        ],
        [
          "0Cr19Ni9",
          "固溶处理",
          "1010~1150ºC快冷",
          "520",
          "210",
          "35",
          "520",
          "210",
          "25"
        ],
        [
          "1Cr18Ni9",
          "固溶处理",
          "1010~1150ºC快冷",
          "520",
          "210",
          "35",
          "520",
          "210",
          "25"
        ],
        [
          "(1Cr18Ni9Ti)",
          "固溶处理",
          "1000~1080ºC快冷",
          "520",
          "210",
          "35",
          "520",
          "210",
          "25"
        ],
        [
          "0Cr17Ni12Mo2",
          "固溶处理",
          "1010~1150ºC快冷",
          "520",
          "210",
          "35",
          "520",
          "210",
          "25"
        ],
        [
          "0Cr18Ni11Nb",
          "固溶处理",
          "980~1150ºC快冷",
          "520",
          "210",
          "35",
          "520",
          "210",
          "25"
        ],
        [
          "0Cr25Ni20",
          "固溶处理",
          "1030~1180ºC快冷",
          "520",
          "210",
          "35",
          "520",
          "210",
          "25"
        ],
        [
          "1Cr17",
          "退火处理",
          "780~850℃快冷或缓冷",
          "410",
          "210",
          "20",
          "按双方协议",
          "按双方协议",
          "按双方协议"
        ],
        [
          "1Cr15",
          "退火处理",
          "780~850℃快冷或缓冷",
          "410",
          "210",
          "20",
          "按双方协议",
          "按双方协议",
          "按双方协议"
        ],
        [
          "0Cr13",
          "退火处理",
          "约750ºC快冷或800~900ºC缓冷",
          "410",
          "210",
          "20",
          "按双方协议",
          "按双方协议",
          "按双方协议"
        ],
        [
          "1Cr13",
          "退火处理",
          "约750ºC快冷或800~900ºC缓冷",
          "410",
          "210",
          "20",
          "按双方协议",
          "按双方协议",
          "按双方协议"
        ],
        [
          "钢管外径和壁厚尺寸规格",
          "外径和壁厚按《流体输送用不锈钢焊接钢管尺寸规格》的规定(壁厚0.3mm，0.4mm不适用GB/T12770-1991)",
          "外径和壁厚按《流体输送用不锈钢焊接钢管尺寸规格》的规定(壁厚0.3mm，0.4mm不适用GB/T12770-1991)",
          "外径和壁厚按《流体输送用不锈钢焊接钢管尺寸规格》的规定(壁厚0.3mm，0.4mm不适用GB/T12770-1991)",
          "外径和壁厚按《流体输送用不锈钢焊接钢管尺寸规格》的规定(壁厚0.3mm，0.4mm不适用GB/T12770-1991)",
          "外径和壁厚按《流体输送用不锈钢焊接钢管尺寸规格》的规定(壁厚0.3mm，0.4mm不适用GB/T12770-1991)",
          "外径和壁厚按《流体输送用不锈钢焊接钢管尺寸规格》的规定(壁厚0.3mm，0.4mm不适用GB/T12770-1991)",
          "外径和壁厚按《流体输送用不锈钢焊接钢管尺寸规格》的规定(壁厚0.3mm，0.4mm不适用GB/T12770-1991)",
          "外径和壁厚按《流体输送用不锈钢焊接钢管尺寸规格》的规定(壁厚0.3mm，0.4mm不适用GB/T12770-1991)"
        ],
        [
          "钢管尺寸允许偏差",
          "外径和壁厚允许偏差按《流体输送用不锈钢焊接钢管外径尺寸允许偏差》和《流体输送用不锈钢焊接钢管壁厚允许偏差》的规定",
          "外径和壁厚允许偏差按《流体输送用不锈钢焊接钢管外径尺寸允许偏差》和《流体输送用不锈钢焊接钢管壁厚允许偏差》的规定",
          "外径和壁厚允许偏差按《流体输送用不锈钢焊接钢管外径尺寸允许偏差》和《流体输送用不锈钢焊接钢管壁厚允许偏差》的规定",
          "外径和壁厚允许偏差按《流体输送用不锈钢焊接钢管外径尺寸允许偏差》和《流体输送用不锈钢焊接钢管壁厚允许偏差》的规定",
          "外径和壁厚允许偏差按《流体输送用不锈钢焊接钢管外径尺寸允许偏差》和《流体输送用不锈钢焊接钢管壁厚允许偏差》的规定",
          "外径和壁厚允许偏差按《流体输送用不锈钢焊接钢管外径尺寸允许偏差》和《流体输送用不锈钢焊接钢管壁厚允许偏差》的规定",
          "外径和壁厚允许偏差按《流体输送用不锈钢焊接钢管外径尺寸允许偏差》和《流体输送用不锈钢焊接钢管壁厚允许偏差》的规定",
          "外径和壁厚允许偏差按《流体输送用不锈钢焊接钢管外径尺寸允许偏差》和《流体输送用不锈钢焊接钢管壁厚允许偏差》的规定"
        ]
      ],
      "headerRows": [
        [
          "牌号",
          "热处理制度(推荐)",
          "热处理制度(推荐)",
          "力学性能",
          "力学性能",
          "力学性能",
          "力学性能",
          "力学性能",
          "力学性能"
        ],
        [
          "牌号",
          "热处理制度(推荐)",
          "热处理制度(推荐)",
          "焊后经热处理",
          "焊后经热处理",
          "焊后经热处理",
          "焊接态",
          "焊接态",
          "焊接态"
        ],
        [
          "牌号",
          "热处理制度(推荐)",
          "热处理制度(推荐)",
          "抗拉强度 σb/MPa",
          "屈服强度 σ0.2/MPa",
          "伸长率 δ5(%)",
          "抗拉强度 σb/MPa",
          "屈服强度 σ0.2/MPa",
          "伸长率 δ5(%)"
        ],
        [
          "牌号",
          "热处理制度(推荐)",
          "热处理制度(推荐)",
          "≥",
          "≥",
          "≥",
          "≥",
          "≥",
          "≥"
        ]
      ],
      "sourceId": "jxclsj:304",
      "byteOffset": 13102294,
      "sourceFile": "jxclsj/jxclsj.ysc",
      "scenario": "机械结构用不锈钢焊接钢管"
    },
    {
      "id": "steel:146:1",
      "key": 146,
      "title": "结构用优质钢、低合金钢无缝隙管的纵向力学性能(G//T8162-1999)",
      "family": "钢材/钢管/无缝钢管/结构用无缝钢管",
      "standard": [
        "GB/T8162-1999"
      ],
      "path": "机械工程师电子手册/机械工程材料/钢/钢材/钢管/无缝钢管/结构用无缝钢管/结构用优质钢、低合金钢无缝隙管的牌号及纵向力学性能",
      "notes": "结构用优质钢、低合金钢无缝隙管的纵向力学性能(GB/T8162-1999)",
      "gradeColumn": 0,
      "fields": [
        {
          "name": "牌号",
          "unit": "",
          "semantics": "",
          "context": "",
          "headers": [
            "牌号"
          ],
          "role": "grade",
          "kind": "strength"
        },
        {
          "name": "抗拉强度",
          "unit": "MPa",
          "semantics": "",
          "context": "",
          "headers": [
            "抗拉强度σb/MPa"
          ],
          "role": "property",
          "kind": "strength"
        },
        {
          "name": "屈服点",
          "unit": "MPa",
          "semantics": "",
          "context": "钢管壁厚；≤16mm",
          "headers": [
            "屈服点σs/MPa",
            "钢管壁厚",
            "≤16mm"
          ],
          "role": "property",
          "kind": "strength"
        },
        {
          "name": "屈服点",
          "unit": "MPa",
          "semantics": "",
          "context": "钢管壁厚；>16~30mm",
          "headers": [
            "屈服点σs/MPa",
            "钢管壁厚",
            ">16~30mm"
          ],
          "role": "property",
          "kind": "strength"
        },
        {
          "name": "屈服点",
          "unit": "MPa",
          "semantics": "",
          "context": "钢管壁厚；>30mm",
          "headers": [
            "屈服点σs/MPa",
            "钢管壁厚",
            ">30mm"
          ],
          "role": "property",
          "kind": "strength"
        },
        {
          "name": "伸长率δ5",
          "unit": "%",
          "semantics": "",
          "context": "",
          "headers": [
            "断后伸长率δ5(%)"
          ],
          "role": "property",
          "kind": "strength"
        },
        {
          "name": "压扁试验平板间距H/mm",
          "unit": "mm",
          "semantics": "",
          "context": "",
          "headers": [
            "压扁试验平板间距H/mm"
          ],
          "role": "property",
          "kind": "strength"
        }
      ],
      "rows": [
        [
          "10",
          "≥335",
          "≥205",
          "≥195",
          "≥185",
          "≥24",
          ""
        ],
        [
          "20",
          "≥390",
          "≥245",
          "≥235",
          "≥225",
          "≥20",
          ""
        ],
        [
          "35",
          "≥510",
          "≥305",
          "≥295",
          "≥285",
          "≥17",
          "—"
        ],
        [
          "45",
          "≥590",
          "≥335",
          "≥325",
          "≥315",
          "≥14",
          "—"
        ],
        [
          "Q345",
          "≥490",
          "≥325",
          "≥315",
          "≥305",
          "≥21",
          ""
        ]
      ],
      "headerRows": [
        [
          "牌号",
          "抗拉强度 σb/MPa",
          "屈服点σs/MPa",
          "屈服点σs/MPa",
          "屈服点σs/MPa",
          "断后伸长率 δ5(%)",
          "压扁试验平板间距H/mm"
        ],
        [
          "牌号",
          "抗拉强度 σb/MPa",
          "钢管壁厚",
          "钢管壁厚",
          "钢管壁厚",
          "断后伸长率 δ5(%)",
          "压扁试验平板间距H/mm"
        ],
        [
          "牌号",
          "抗拉强度 σb/MPa",
          "≤16mm",
          ">16~30mm",
          ">30mm",
          "断后伸长率 δ5(%)",
          "压扁试验平板间距H/mm"
        ]
      ],
      "sourceId": "jxclsj:331",
      "byteOffset": 16586581,
      "sourceFile": "jxclsj/jxclsj.ysc",
      "scenario": "结构用优质钢、低合金钢无缝隙管的纵向力学性能(G//T8162-1999)"
    },
    {
      "id": "steel:147:1",
      "key": 147,
      "title": "结构用合金结构钢无缝钢管的牌号及力学性能（摘自GB/T8162-1987）",
      "family": "钢材/钢管/无缝钢管/结构用无缝钢管",
      "standard": [
        "GB/T8162-1987",
        "GB/T8162-1999"
      ],
      "path": "机械工程师电子手册/机械工程材料/钢/钢材/钢管/无缝钢管/结构用无缝钢管/结构用合金结构钢无缝钢管的牌号及力学性能",
      "notes": "结构用合金结构钢无缝钢管的牌号及力学性能(摘自GB/T8162-1999)",
      "gradeColumn": 0,
      "fields": [
        {
          "name": "牌号",
          "unit": "",
          "semantics": "",
          "context": "",
          "headers": [
            "牌号"
          ],
          "role": "grade",
          "kind": "strength"
        },
        {
          "name": "热处理；淬火；温度/℃；第一次淬火",
          "unit": "℃",
          "semantics": "",
          "context": "",
          "headers": [
            "热处理",
            "淬火",
            "温度/℃",
            "第一次淬火"
          ],
          "role": "condition",
          "kind": "strength"
        },
        {
          "name": "热处理；淬火；温度/℃；第二次淬火",
          "unit": "℃",
          "semantics": "",
          "context": "",
          "headers": [
            "热处理",
            "淬火",
            "温度/℃",
            "第二次淬火"
          ],
          "role": "condition",
          "kind": "strength"
        },
        {
          "name": "热处理；淬火；冷却剂",
          "unit": "",
          "semantics": "",
          "context": "",
          "headers": [
            "热处理",
            "淬火",
            "冷却剂"
          ],
          "role": "condition",
          "kind": "strength"
        },
        {
          "name": "热处理；回火；温度/℃",
          "unit": "℃",
          "semantics": "",
          "context": "",
          "headers": [
            "热处理",
            "回火",
            "温度/℃"
          ],
          "role": "condition",
          "kind": "strength"
        },
        {
          "name": "热处理；回火；冷却剂",
          "unit": "",
          "semantics": "",
          "context": "",
          "headers": [
            "热处理",
            "回火",
            "冷却剂"
          ],
          "role": "condition",
          "kind": "strength"
        },
        {
          "name": "抗拉强度",
          "unit": "MPa",
          "semantics": "min",
          "context": "",
          "headers": [
            "力学性能",
            "抗拉强度σb/MPa",
            "≥"
          ],
          "role": "property",
          "kind": "strength"
        },
        {
          "name": "屈服强度σ0.2",
          "unit": "MPa",
          "semantics": "min",
          "context": "",
          "headers": [
            "力学性能",
            "屈服强度σ0.2/Mpa",
            "≥"
          ],
          "role": "property",
          "kind": "strength"
        },
        {
          "name": "伸长率δ5",
          "unit": "%",
          "semantics": "min",
          "context": "",
          "headers": [
            "力学性能",
            "伸长率δ5(%)",
            "≥"
          ],
          "role": "property",
          "kind": "strength"
        },
        {
          "name": "压痕直径",
          "unit": "mm",
          "semantics": "min",
          "context": "力学性能",
          "headers": [
            "力学性能",
            "钢管热处理状态布氏硬度压痕直径/mm",
            "≥"
          ],
          "role": "property",
          "kind": "strength"
        },
        {
          "name": "硬度HB",
          "unit": "HB",
          "semantics": "max",
          "context": "钢管退火或高温回火供应状态布氏",
          "headers": [
            "钢管退火或高温回火供应状态布氏硬度HB",
            "≤"
          ],
          "role": "property",
          "kind": "strength"
        }
      ],
      "rows": [
        [
          "40Mn2",
          "840",
          "—",
          "水、油",
          "540",
          "水、油",
          "885",
          "735",
          "12",
          "4.1",
          "217"
        ],
        [
          "45Mn2",
          "840",
          "—",
          "水、油",
          "550",
          "水、油",
          "885",
          "735",
          "10",
          "4.1",
          "217"
        ],
        [
          "27SiMn",
          "920",
          "—",
          "水",
          "450",
          "水、油",
          "980",
          "835",
          "12",
          "4.1",
          "217"
        ],
        [
          "40MnB",
          "850",
          "—",
          "油",
          "500",
          "水、油",
          "980",
          "785",
          "10",
          "4.1",
          "207"
        ],
        [
          "45MnB",
          "840",
          "—",
          "油",
          "500",
          "水、油",
          "1030",
          "835",
          "9",
          "4.1",
          "217"
        ],
        [
          "20Mn2B",
          "880",
          "—",
          "油",
          "200",
          "水、空",
          "980",
          "785",
          "10",
          "4.4",
          "187"
        ],
        [
          "20Cr",
          "880",
          "800",
          "水，油",
          "200",
          "水、空",
          "835",
          "540",
          "10",
          "4.5",
          "179"
        ],
        [
          "20Cr",
          "880",
          "800",
          "水，油",
          "200",
          "水、空",
          "785",
          "490",
          "10",
          "4.5",
          "179"
        ],
        [
          "30Cr",
          "860",
          "—",
          "油",
          "500",
          "水、油",
          "885",
          "685",
          "11",
          "4.4",
          "187"
        ],
        [
          "35Cr",
          "860",
          "—",
          "油",
          "500",
          "水、油",
          "930",
          "735",
          "11",
          "4.2",
          "207"
        ],
        [
          "40Cr",
          "850",
          "—",
          "油",
          "520",
          "水、油",
          "980",
          "785",
          "9",
          "4.2",
          "207"
