Repository: cyx3705/2026-044

# Norma 代码组件

| 目录或文件 | 内容 |
| --- | --- |
| `Norma/` | 模块本体（权威源）。产物 `Norma.dll` 由宿主装载。 |
| `Norma/eng/` | 发布候选打包脚本（本地用；正式候选由宿主管线构建）。 |
| `Norma.Tests/` | 离线自动验证。可执行文件，全部 PASS 时退出码 0；最后一组用宿主 `ModuleHost` 装载打好的包。 |
| `Test-ProjectContract.ps1` | 只读项目合同检查：版本三处一致、模块身份、页面 owner、目录级别、失效链接、BOM、z-Publish 按字节入库。模块名从 `module.manifest.json` 推出，不用改。 |

`bin/`、`obj/` 是可重建生成物，不入库；发布候选写到根目录 `z-Publish/`。

模块引用宿主发布快照（`2026-023-HistoryVulcan/z-Publish/host`）且 `Private=false`——部署时由宿主提供，
包里不带副本。F 盘工作区里由 `vulcan.dev.start` 生成的 `Directory.Build.user.props` 把快照路径指回来。

```powershell
powershell -NoProfile -ExecutionPolicy Bypass -File .\b-Code\Test-ProjectContract.ps1 -Instantiation
```

File: b-Code/Norma/Formulas/steel.json (part 34 of 35)
      ],
      "rows": [
        [
          "ZGD270-480",
        ],
        [
          "45Cr",
          "840",
          "—",
          "油",
          "520",
          "水、油",
          "1030",
          "835",
          "9",
          "4.1",
          "217"
        ],
        [
          "50Cr",
          "830",
          "—",
          "油",
          "520",
          "水、油",
          "1080",
          "930",
          "9",
          "4.0",
          "229"
        ],
        [
          "38CrSi",
          "900",
          "—",
          "油",
          "600",
          "水、油",
          "980",
          "835",
          "12",
          "3.8",
          "255"
        ],
        [
          "12CrMo",
          "900",
          "—",
          "空",
          "650",
          "空",
          "410",
          "265",
          "24",
          "4.5",
          "179"
        ],
        [
          "15CrMo",
          "900",
          "—",
          "空",
          "650",
          "空",
          "440",
          "295(30)",
          "22",
          "4.5",
          "179"
        ],
        [
          "20CrMo",
          "880",
          "—",
          "水、油",
          "500",
          "水、油",
          "885",
          "685",
          "11",
          "4.3",
          "197"
        ],
        [
          "20CrMo",
          "880",
          "—",
          "水、油",
          "500",
          "水、油",
          "845",
          "685",
          "12",
          "4.3",
          "197"
        ],
        [
          "35CrMo",
          "850",
          "—",
          "油",
          "560",
          "水、油",
          "980",
          "835",
          "12",
          "4.0",
          "229"
        ],
        [
          "42CrMo",
          "850",
          "—",
          "油",
          "560",
          "水、油",
          "1080",
          "930",
          "12",
          "4.1",
          "217"
        ],
        [
          "12CrMoV",
          "970",
          "—",
          "空",
          "750",
          "空",
          "440",
          "225",
          "22",
          "3.9",
          "241"
        ],
        [
          "12Cr1MoV",
          "970",
          "—",
          "空",
          "750",
          "空",
          "490",
          "245",
          "22",
          "4.5",
          "179"
        ],
        [
          "38CrMoAl",
          "940",
          "—",
          "水、油",
          "640",
          "水、油",
          "980",
          "835",
          "12",
          "4.0",
          "229"
        ],
        [
          "38CrMoAl",
          "940",
          "—",
          "水、油",
          "640",
          "水、油",
          "930",
          "835",
          "14",
          "4.0",
          "229"
        ],
        [
          "50CrVA",
          "860",
          "—",
          "油",
          "500",
          "水、油",
          "1275",
          "1130",
          "10",
          "3.8",
          "255"
        ],
        [
          "20CrMn",
          "850",
          "—",
          "油",
          "200",
          "水、空",
          "930",
          "735",
          "10",
          "4.4",
          "187"
        ],
        [
          "20CrMoSi",
          "880",
          "—",
          "油",
          "480",
          "水、油",
          "785",
          "635",
          "12",
          "4.2",
          "207"
        ],
        [
          "30CrMnSi",
          "880",
          "—",
          "油",
          "520",
          "水、油",
          "1080",
          "885",
          "8",
          "4.0",
          "229"
        ],
        [
          "30CrMnSi",
          "880",
          "—",
          "油",
          "520",
          "水、油",
          "980",
          "835",
          "10",
          "4.0",
          "229"
        ],
        [
          "35CrMnSiA",
          "880",
          "—",
          "油",
          "230",
          "水、空",
          "1620",
          "—",
          "9",
          "4.0",
          "229"
        ],
        [
          "20CrMnTi",
          "880",
          "870",
          "油",
          "200",
          "水、空",
          "1080",
          "835(85)",
          "10",
          "4.1",
          "217"
        ],
        [
          "30CrMnTi",
          "880",
          "850",
          "油",
          "200",
          "水、空",
          "1470",
          "—",
          "9",
          "4.0",
          "229"
        ],
        [
          "12CrNi2",
          "860",
          "780",
          "水、油",
          "200",
          "水、空",
          "785",
          "590",
          "12",
          "4.2",
          "207"
        ],
        [
          "12CrNi3",
          "860",
          "780",
          "油",
          "200",
          "水、空",
          "930",
          "685",
          "11",
          "4.1",
          "217"
        ],
        [
          "12Cr2Ni4",
          "860",
          "780",
          "油",
          "200",
          "水、空",
          "1080",
          "835",
          "10",
          "3.7",
          "269"
        ],
        [
          "40CrNiMoA",
          "850",
          "—",
          "油",
          "600",
          "水、油",
          "980",
          "835",
          "12",
          "3.7",
          "269"
        ],
        [
          "45CrNiMoVA",
          "860",
          "—",
          "油",
          "460",
          "油",
          "1470",
          "1325",
          "7",
          "3.7",
          "269"
        ]
      ],
      "headerRows": [
        [
          "牌号",
          "热处理",
          "热处理",
          "热处理",
          "热处理",
          "热处理",
          "力学性能",
          "力学性能",
          "力学性能",
          "力学性能",
          "钢管退火或高温回火供应状态布氏硬度HB"
        ],
        [
          "牌号",
          "淬火",
          "淬火",
          "淬火",
          "回火",
          "回火",
          "抗拉强度 σb/MPa",
          "屈服强度 σ0.2/Mpa",
          "伸长率 δ5(%)",
          "钢管热处理状态布氏硬度压痕直径/mm",
          "钢管退火或高温回火供应状态布氏硬度HB"
        ],
        [
          "牌号",
          "温度/℃",
          "温度/℃",
          "冷却剂",
          "温度 /℃",
          "冷却剂",
          "抗拉强度 σb/MPa",
          "屈服强度 σ0.2/Mpa",
          "伸长率 δ5(%)",
          "钢管热处理状态布氏硬度压痕直径/mm",
          "钢管退火或高温回火供应状态布氏硬度HB"
        ],
        [
          "牌号",
          "第一次淬火",
          "第二次淬火",
          "冷却剂",
          "温度 /℃",
          "冷却剂",
          "≥",
          "≥",
          "≥",
          "≥",
          "≤"
        ]
      ],
      "sourceId": "jxclsj:323",
      "byteOffset": 14683692,
      "sourceFile": "jxclsj/jxclsj.ysc",
      "scenario": "结构用合金结构钢无缝钢管"
    },
    {
      "id": "steel:148:1",
      "key": 148,
      "title": "输送流体用无缝钢管的牌号及力学性能(摘自GB/T8163-1987)",
      "family": "钢材/钢管/无缝钢管/输送流体用无缝钢管",
      "standard": [
        "GB/T8163-1987",
        "GB/T8163-1999"
      ],
      "path": "机械工程师电子手册/机械工程材料/钢/钢材/钢管/无缝钢管/输送流体用无缝钢管/输送流体用无缝钢管的牌号及力学性能",
      "notes": "输送流体用无缝钢管的牌号及力学性能(摘自GB/T8163-1999)",
      "gradeColumn": 0,
      "fields": [
        {
          "name": "牌号",
          "unit": "",
          "semantics": "",
          "context": "",
          "headers": [
            "牌号"
          ],
          "role": "grade",
          "kind": "strength"
        },
        {
          "name": "抗拉强度",
          "unit": "MPa",
          "semantics": "",
          "context": "",
          "headers": [
            "抗拉强度σb/MPa"
          ],
          "role": "property",
          "kind": "strength"
        },
        {
          "name": "屈服点",
          "unit": "MPa",
          "semantics": "max",
          "context": "壁厚≤15mm",
          "headers": [
            "屈服点σs/MPa",
            "壁厚≤15mm"
          ],
          "role": "property",
          "kind": "strength"
        },
        {
          "name": "屈服点",
          "unit": "MPa",
          "semantics": "",
          "context": "壁厚>15mm",
          "headers": [
            "屈服点σs/MPa",
            "壁厚>15mm"
          ],
          "role": "property",
          "kind": "strength"
        },
        {
          "name": "伸长率δ5",
          "unit": "%",
          "semantics": "",
          "context": "",
          "headers": [
            "伸长率δ5(%)"
          ],
          "role": "property",
          "kind": "strength"
        }
      ],
      "rows": [
        [
          "10",
          "335~475",
          "≥205",
          "≥195",
          "≥24"
        ],
        [
          "20",
          "390~530",
          "≥245",
          "≥235",
          "≥20"
        ],
        [
          "09MnV",
          "430~610",
          "≥295",
          "≥285",
          "≥22"
        ],
        [
          "16Mn",
          "490~665",
          "≥325",
          "≥315",
          "≥21"
        ]
      ],
      "headerRows": [
        [
          "牌号",
          "抗拉强度 σb/MPa",
          "屈服点σs/MPa",
          "屈服点σs/MPa",
          "伸长率 δ5(%)"
        ],
        [
          "牌号",
          "抗拉强度 σb/MPa",
          "壁厚≤15mm",
          "壁厚>15mm",
          "伸长率 δ5(%)"
        ]
      ],
      "sourceId": "jxclsj:666",
      "byteOffset": 32412440,
      "sourceFile": "jxclsj/jxclsj.ysc",
      "scenario": "输送流体用无缝钢管"
    },
    {
      "id": "steel:149:1",
      "key": 149,
      "title": "柴油机用高压无缝钢管的牌号、化学成分和力学性能（摘自GB/T3093-1986）",
      "family": "钢材/钢管/无缝钢管/柴油机用高压无缝钢管",
      "standard": [
        "GB/T3093-1986"
      ],
      "path": "机械工程师电子手册/机械工程材料/钢/钢材/钢管/无缝钢管/柴油机用高压无缝钢管/柴油机用高压无缝钢管的牌号、化学成分和力学性能",
      "notes": "柴油机用高压无缝钢管的牌号、化学成分和力学性能(摘自GB/T3093-1986)",
      "gradeColumn": 0,
      "fields": [
        {
          "name": "牌号",
          "unit": "",
          "semantics": "",
          "context": "",
          "headers": [
            "牌号"
          ],
          "role": "grade",
          "kind": "strength"
        },
        {
          "name": "C",
          "unit": "%",
          "semantics": "",
          "context": "",
          "headers": [
            "化学成分(质量分数)，%",
            "C(碳)"
          ],
          "role": "property",
          "kind": "grade"
        },
        {
          "name": "Si",
          "unit": "%",
          "semantics": "",
          "context": "",
          "headers": [
            "化学成分(质量分数)，%",
            "Si(硅)"
          ],
          "role": "property",
          "kind": "grade"
        },
        {
          "name": "Mn",
          "unit": "%",
          "semantics": "",
          "context": "",
          "headers": [
            "化学成分(质量分数)，%",
            "Mn(锰)"
          ],
          "role": "property",
          "kind": "grade"
        },
        {
          "name": "P",
          "unit": "%",
          "semantics": "",
          "context": "",
          "headers": [
            "化学成分(质量分数)，%",
            "P(磷)"
          ],
          "role": "property",
          "kind": "grade"
        },
        {
          "name": "S",
          "unit": "%",
          "semantics": "",
          "context": "",
          "headers": [
            "化学成分(质量分数)，%",
            "S(硫)"
          ],
          "role": "property",
          "kind": "grade"
        },
        {
          "name": "Cr",
          "unit": "%",
          "semantics": "",
          "context": "",
          "headers": [
            "化学成分(质量分数)，%",
            "Cr(铬)"
          ],
          "role": "property",
          "kind": "grade"
        },
        {
          "name": "Ni",
          "unit": "%",
          "semantics": "",
          "context": "",
          "headers": [
            "化学成分(质量分数)，%",
            "Ni(镍)"
          ],
          "role": "property",
          "kind": "grade"
        },
        {
          "name": "Cu",
          "unit": "%",
          "semantics": "",
          "context": "",
          "headers": [
            "化学成分(质量分数)，%",
            "Cu(铜)"
          ],
          "role": "property",
          "kind": "grade"
        },
        {
          "name": "抗拉强度",
          "unit": "MPa",
          "semantics": "",
          "context": "",
          "headers": [
            "力学性能",
            "抗拉强度σb/MPa"
          ],
          "role": "property",
          "kind": "strength"
        },
        {
          "name": "屈服点",
          "unit": "MPa",
          "semantics": "",
          "context": "",
          "headers": [
            "力学性能",
            "屈服点σs/Mpa"
          ],
          "role": "property",
          "kind": "strength"
        },
        {
          "name": "伸长率δ5",
          "unit": "%",
          "semantics": "",
          "context": "",
          "headers": [
            "力学性能",
            "伸长率δ5(%)"
          ],
          "role": "property",
          "kind": "strength"
        }
      ],
      "rows": [
        [
          "20A",
          "0.17~0.24",
          "0.17~0.37",
          "0.35~0.65",
          "≤0.035",
          "≤0.035",
          "≤0.25",
          "≤0.25",
          "≤0.20",
          "390~540",
          "≥245",
          "≥25"
        ]
      ],
      "headerRows": [
        [
          "牌号",
          "化学成分(质量分数)，%",
          "化学成分(质量分数)，%",
          "化学成分(质量分数)，%",
          "化学成分(质量分数)，%",
          "化学成分(质量分数)，%",
          "化学成分(质量分数)，%",
          "化学成分(质量分数)，%",
          "化学成分(质量分数)，%",
          "力学性能",
          "力学性能",
          "力学性能"
        ],
        [
          "牌号",
          "C(碳)",
          "Si(硅)",
          "Mn(锰)",
          "P(磷)",
          "S(硫)",
          "Cr(铬)",
          "Ni(镍)",
          "Cu(铜)",
          "抗拉强度 σb/MPa",
          "屈服点 σs/Mpa",
          "伸长率 δ5(%)"
        ]
      ],
      "sourceId": "jxclsj:75",
      "byteOffset": 4526383,
      "sourceFile": "jxclsj/jxclsj.ysc",
      "scenario": "柴油机用高压无缝钢管"
    },
    {
      "id": "steel:150:1",
      "key": 150,
      "title": "结构用和流体输送用不锈钢无缝钢管牌号及力学性能",
      "family": "钢材/钢管/无缝钢管/结构用和流体输送用不锈钢管",
      "standard": [
        "GB/T14975-1994",
        "GB/T14976-1994"
      ],
      "path": "机械工程师电子手册/机械工程材料/钢/钢材/钢管/无缝钢管/结构用和流体输送用不锈钢管/结构用和流体输送用不锈钢无缝钢管牌号及力学性能",
      "notes": "结构用和流体输送用不锈钢无缝钢管牌号及力学性能(摘自GB/T14975-1994、GB/T14976-1994)",
      "gradeColumn": 2,
      "fields": [
        {
          "name": "组织类型",
          "unit": "",
          "semantics": "",
          "context": "",
          "headers": [
            "组织类型"
          ],
          "role": "condition",
          "kind": "strength"
        },
        {
          "name": "序号",
          "unit": "",
          "semantics": "",
          "context": "",
          "headers": [
            "序号"
          ],
          "role": "ignore",
          "kind": "strength"
        },
        {
          "name": "牌号",
          "unit": "",
          "semantics": "",
          "context": "",
          "headers": [
            "牌号"
          ],
          "role": "grade",
          "kind": "strength"
        },
        {
          "name": "推荐热处理温度",
          "unit": "",
          "semantics": "",
          "context": "",
          "headers": [
            "推荐热处理温度"
          ],
          "role": "condition",
          "kind": "strength"
        },
        {
          "name": "抗拉强度",
          "unit": "MPa",
          "semantics": "min",
          "context": "",
          "headers": [
            "力学性能",
            "抗拉强度σb/MPa",
            "≥"
          ],
          "role": "property",
          "kind": "strength"
        },
        {
          "name": "屈服强度σ0.2",
          "unit": "MPa",
          "semantics": "min",
          "context": "",
          "headers": [
            "力学性能",
            "屈服强度σ0.2/MPa",
            "≥"
          ],
          "role": "property",
          "kind": "strength"
        },
        {
          "name": "伸长率δ5",
          "unit": "%",
          "semantics": "min",
          "context": "",
          "headers": [
            "力学性能",
            "伸长率δ5(%)",
            "≥"
          ],
          "role": "property",
          "kind": "strength"
        },
        {
          "name": "密度/kg·dm^-3",
          "unit": "kg/dm³",
          "semantics": "",
          "context": "",
          "headers": [
            "密度/kg·dm^-3"
          ],
          "role": "property",
          "kind": "strength"
        }
      ],
      "rows": [
        [
          "奥氏体型",
          "1",
          "0Cr18Ni9",
          "1010～1150℃急冷",
          "520",
          "205",
          "35",
          "7.93"
        ],
        [
          "奥氏体型",
          "2",
          "1Cr18Ni9",
          "1010～1150℃急冷",
          "520",
          "205",
          "35",
          "7.90"
        ],
        [
          "奥氏体型",
          "3",
          "00Cr19Ni10",
          "1010～1150℃急冷",
          "480",
          "175",
          "35",
          "7.93"
        ],
        [
          "奥氏体型",
          "4",
          "0Cr18Ni10Ti",
          "920～1150℃急冷",
          "520",
          "205",
          "35",
          "7.95"
        ],
        [
          "奥氏体型",
          "5",
          "0Cr18Ni11Nb",
          "980～1150℃急冷",
          "520",
          "205",
          "35",
          "7.98"
        ],
        [
          "奥氏体型",
          "6",
          "0Cr17Ni12Mo2",
          "1010～1150℃急冷",
          "520",
          "205",
          "35",
          "7.98"
        ],
        [
          "奥氏体型",
          "7",
          "0Cr17Ni14Mo2",
          "1010～1150℃急冷",
          "480",
          "175",
          "35",
          "7.98"
        ],
        [
          "奥氏体型",
          "8",
          "0Cr18Ni12Mo2Ti",
          "1000～1100℃急冷",
          "530",
          "205",
          "35",
          "8.00"
        ],
        [
          "奥氏体型",
          "9",
          "1Cr18Ni12Mo2Ti",
          "1000～1100℃急冷",
          "530",
          "205",
          "35",
          "8.00"
        ],
        [
          "奥氏体型",
          "10",
          "0Cr18Ni12Mo3Ti",
          "1000～1100℃急冷",
          "530",
          "205",
          "35",
          "8.10"
        ],
        [
          "奥氏体型",
          "11",
          "1Cr18Ni12Mo3Ti",
          "1000～1100℃急冷",
          "530",
          "205",
          "35",
          "8.10"
        ],
        [
          "奥氏体型",
          "12",
          "1Cr18Ni9Ti",
          "1000～1100℃急冷",
          "520",
          "208",
          "35",
          "7.90"
        ],
        [
          "奥氏体型",
          "13",
          "0Cr19Ni13Mo3",
          "1010～1150℃急冷",
          "520",
          "205",
          "35",
          "7.98"
        ],
        [
          "奥氏体型",
          "14",
          "00Cr19Ni13Mo3",
          "1010～1150℃急冷",
          "480",
          "175",
          "35",
          "7.98"
        ],
        [
          "奥氏体型",
          "15",
          "0Cr23Ni13",
          "1030～1150℃急冷",
          "520",
          "205",
          "35",
          "7.98"
        ],
        [
          "奥氏体型",
          "16",
          "0Cr25Ni20",
          "1030～1150℃急冷",
          "520",
          "205",
          "35",
          "7.98"
        ],
        [
          "奥氏体型",
          "17",
          "0Cr18Ni12Mo2Cu2",
          "1010～1150℃急冷",
          "520",
          "205",
          "35",
          "7.98"
        ],
        [
          "奥氏体型",
          "18",
          "00Cr18Ni14Mo2Cu2",
          "1010～1150℃急冷",
          "520",
          "205",
          "35",
          "7.98"
        ],
        [
          "铁素体型",
          "19",
          "0Cr13",
          "780～830℃，空冷或缓冷",
          "370",
          "180",
          "22",
          "7.70"
        ],
        [
          "铁素体型",
          "20",
          "1Cr17",
          "780～850℃，空冷或缓冷",
          "410",
          "245",
          "20",
          "7.70"
        ],
        [
          "马氏体型",
          "21",
          "1Cr13",
          "800～900℃，缓冷",
          "410",
          "205",
          "20",
          "7.70"
        ],
        [
          "马氏体型",
          "22",
          "2Cr13",
          "800～900℃，缓冷",
          "470",
          "215",
          "19",
          "7.70"
        ],
        [
          "奥氏体-铁素体型",
          "23",
          "0Cr26Ni5Mo2",
          "≥950℃，急冷",
          "590",
          "390",
          "18",
          "7.80"
        ]
      ],
      "headerRows": [
        [
          "组织类型",
          "序 号",
          "牌号",
          "推荐热处理温度",
          "力学性能",
          "力学性能",
          "力学性能",
          "密度 /kg·dm^-3"
        ],
        [
          "组织类型",
          "序 号",
          "牌号",
          "推荐热处理温度",
          "抗拉强度 σb/MPa",
          "屈服强度 σ0.2/MPa",
          "伸长率 δ5(%)",
          "密度 /kg·dm^-3"
        ],
        [
          "组织类型",
          "序 号",
          "牌号",
          "推荐热处理温度",
          "≥",
          "≥",
          "≥",
          "密度 /kg·dm^-3"
        ]
      ],
      "sourceId": "jxclsj:326",
      "byteOffset": 15426220,
      "sourceFile": "jxclsj/jxclsj.ysc",
      "scenario": "结构用和流体输送用不锈钢无缝钢管"
    },
    {
      "id": "steel:151:1",
      "key": 151,
      "title": "不锈耐酸钢极薄壁无缝钢管用钢的牌号和化学成分（摘自GB/T3089-1982）",
      "family": "钢材/钢管/无缝钢管/不锈耐酸钢极薄壁无缝钢管",
      "standard": [
        "GB/T3089-1982"
      ],
      "path": "机械工程师电子手册/机械工程材料/钢/钢材/钢管/无缝钢管/不锈耐酸钢极薄壁无缝钢管/不锈耐酸钢极薄壁无缝钢管用钢的牌号和化学成分",
      "notes": "不锈耐酸钢极薄壁无缝钢管用钢的牌号和化学成分（摘自GB/T3089-1982）",
      "gradeColumn": 0,
      "fields": [
        {
          "name": "牌号",
          "unit": "",
          "semantics": "",
          "context": "",
          "headers": [
            "牌号"
          ],
          "role": "grade",
          "kind": "strength"
        },
        {
          "name": "C",
          "unit": "%",
          "semantics": "",
          "context": "",
          "headers": [
            "化学成分（质量分数），%",
            "C(碳)"
          ],
          "role": "property",
          "kind": "grade"
        },
        {
          "name": "Si",
          "unit": "%",
          "semantics": "",
          "context": "",
          "headers": [
            "化学成分（质量分数），%",
            "Si(硅)"
          ],
          "role": "property",
          "kind": "grade"
        },
        {
          "name": "Mn",
          "unit": "%",
          "semantics": "",
          "context": "",
          "headers": [
            "化学成分（质量分数），%",
            "Mn(锰)"
          ],
          "role": "property",
          "kind": "grade"
        },
        {
          "name": "S",
          "unit": "%",
          "semantics": "",
          "context": "",
          "headers": [
            "化学成分（质量分数），%",
            "S(硫)"
          ],
          "role": "property",
          "kind": "grade"
        },
        {
          "name": "P",
          "unit": "%",
          "semantics": "",
          "context": "",
          "headers": [
            "化学成分（质量分数），%",
            "P(磷)"
          ],
          "role": "property",
          "kind": "grade"
        },
        {
          "name": "Cr",
          "unit": "%",
          "semantics": "",
          "context": "",
          "headers": [
            "化学成分（质量分数），%",
            "Cr(铬)"
          ],
          "role": "property",
          "kind": "grade"
        },
        {
          "name": "Ni",
          "unit": "%",
          "semantics": "",
          "context": "",
          "headers": [
            "化学成分（质量分数），%",
            "Ni(镍)"
          ],
          "role": "property",
          "kind": "grade"
        },
        {
          "name": "Ti",
          "unit": "%",
          "semantics": "",
          "context": "",
          "headers": [
            "化学成分（质量分数），%",
            "Ti(钛)"
          ],
          "role": "property",
          "kind": "grade"
        },
        {
          "name": "Mo",
          "unit": "%",
          "semantics": "",
          "context": "",
          "headers": [
            "化学成分（质量分数），%",
            "Mo(钼)"
          ],
          "role": "property",
          "kind": "grade"
        }
      ],
      "rows": [
        [
          "00Cr18Ni10",
          "≤0.03",
          "≤1.00",
          "≤2.00",
          "≤0.030",
          "≤0.035",
          "17.00~19.00",
          "8.00~12.00",
          "—",
          "—"
        ],
        [
          "1Cr18Ni9Ti",
          "≤0.12",
          "≤1.00",
          "≤2.00",
          "≤0.030",
          "≤0.035",
          "17.00~19.00",
          "8.00~11.00",
          "5(C%-0.02)~0.8",
          "—"
        ],
        [
          "00Cr17Ni14Mo2",
          "≤0.03",
          "≤1.00",
          "≤2.00",
          "≤0.030",
          "≤0.035",
          "16.00~18.00",
          "12.00~16.00",
          "—",
          "1.80~2.50"
        ],
        [
          "1Cr18Ni12Mo2Ti",
          "≤0.12",
          "≤1.00",
          "≤2.00",
          "≤0.030",
          "≤0.035",
          "16.00~19.00",
          "11.00~14.00",
          "5(C%-0.02)~0.8",
          "1.80~2.50"
        ],
        [
          "1Cr18Ni12Mo3Ti",
          "≤0.12",
          "≤1.00",
          "≤2.00",
          "≤0.030",
          "≤0.035",
          "16.00~19.00",
          "11.00~14.00",
          "5(C%-0.02)~0.8",
          "2.50~3.50"
        ]
      ],
      "headerRows": [
        [
          "牌号",
          "化学成分（质量分数），%",
          "化学成分（质量分数），%",
          "化学成分（质量分数），%",
          "化学成分（质量分数），%",
          "化学成分（质量分数），%",
          "化学成分（质量分数），%",
          "化学成分（质量分数），%",
          "化学成分（质量分数），%",
          "化学成分（质量分数），%"
        ],
        [
          "牌号",
          "C(碳)",
          "Si(硅)",
          "Mn(锰)",
          "S(硫)",
          "P(磷)",
          "Cr(铬)",
          "Ni(镍)",
          "Ti(钛)",
          "Mo(钼)"
        ]
      ],
      "sourceId": "jxclsj:71",
      "byteOffset": 4349460,
      "sourceFile": "jxclsj/jxclsj.ysc",
      "scenario": "不锈耐酸钢极薄壁无缝钢管用钢"
    },
    {
      "id": "steel:152:1",
      "key": 152,
      "title": "不锈耐酸钢极薄壁无缝钢管的力学性能（摘自GB/T3089-1982）",
      "family": "钢材/钢管/无缝钢管/不锈耐酸钢极薄壁无缝钢管",
      "standard": [
        "GB/T3089-1982"
      ],
      "path": "机械工程师电子手册/机械工程材料/钢/钢材/钢管/无缝钢管/不锈耐酸钢极薄壁无缝钢管/不锈耐酸钢极薄壁无缝钢管的力学性能",
      "notes": "不锈耐酸钢极薄壁无缝钢管的力学性能（摘自GB/T3089-1982）",
      "gradeColumn": 0,
      "fields": [
        {
          "name": "牌号",
          "unit": "",
          "semantics": "",
          "context": "",
          "headers": [
            "牌号"
          ],
          "role": "grade",
          "kind": "strength"
        },
        {
          "name": "抗拉强度",
          "unit": "MPa",
          "semantics": "",
          "context": "",
          "headers": [
            "抗拉强度σb/MPa"
          ],
          "role": "property",
          "kind": "strength"
        },
        {
          "name": "伸长率δ5",
          "unit": "%",
          "semantics": "",
          "context": "",
          "headers": [
            "伸长率δ5(%)"
          ],
          "role": "property",
          "kind": "strength"
        }
      ],
      "rows": [
        [
          "00Cr18Ni10",
          "≥450",
          "≥40"
        ],
        [
          "1Cr18Ni9Ti",
          "≥560",
          "≥40"
        ],
        [
          "00Cr17Ni14Mo2",
          "≥490",
          "≥40"
        ],
        [
          "1Cr18Ni12Mo2Ti",
          "≥550",
          "≥35"
        ],
        [
          "1Cr18Ni12Mo3Ti",
          "≥550",
          "≥35"
        ]
      ],
      "headerRows": [
        [
          "牌号",
          "抗拉强度 σb/MPa",
          "伸长率 δ5(%)"
        ]
      ],
      "sourceId": "jxclsj:70",
      "byteOffset": 4342647,
      "sourceFile": "jxclsj/jxclsj.ysc",
      "scenario": "不锈耐酸钢极薄壁无缝钢管"
    },
    {
      "id": "steel:153:1",
      "key": 153,
      "title": "冷拔无缝异形钢管（经热处理）的力学性能（摘自GB/T3094-1982）",
      "family": "钢材/钢管/无缝钢管/冷拔无缝异形钢管",
      "standard": [
        "GB/T3094-1982"
      ],
      "path": "机械工程师电子手册/机械工程材料/钢/钢材/钢管/无缝钢管/冷拔无缝异形钢管/冷拔无缝异形钢管的力学性能",
      "notes": "冷拔无缝异形钢管（经热处理）的力学性能（摘自GB/T3094-1982）",
      "gradeColumn": 0,
      "fields": [
        {
          "name": "牌号",
          "unit": "",
          "semantics": "",
          "context": "",
          "headers": [
            "牌号"
          ],
          "role": "grade",
          "kind": "strength"
        },
        {
          "name": "抗拉强度",
          "unit": "MPa",
          "semantics": "min",
          "context": "",
          "headers": [
            "抗拉强度σb/Mpa",
            "≥"
          ],
          "role": "property",
          "kind": "strength"
        },
        {
          "name": "屈服点",
          "unit": "MPa",
          "semantics": "min",
          "context": "",
          "headers": [
            "屈服点σs/Mpa",
            "≥"
          ],
          "role": "property",
          "kind": "strength"
        },
        {
          "name": "伸长率δ5",
          "unit": "%",
          "semantics": "min",
          "context": "",
          "headers": [
            "伸长率δ5(%)",
            "≥"
          ],
          "role": "property",
          "kind": "strength"
        }
      ],
      "rows": [
        [
          "10",
          "340",
          "210",
          "24"
        ],
        [
          "15",
          "380",
          "230",
          "22"
        ],
        [
          "20",
          "400",
          "250",
          "20"
        ],
        [
          "25",
          "460",
          "280",
          "19"
        ],
        [
          "30",
          "500",
          "290",
          "18"
        ],
        [
          "35",
          "520",
          "310",
          "17"
        ],
        [
          "40",
          "560",
          "320",
          "15"
        ],
        [
          "45",
          "600",
          "340",
          "14"
        ],
        [
          "50",
          "630",
          "360",
          "12"
        ],
        [
          "09MnV",
          "440",
          "300",
          "22"
        ],
        [
          "16Mn",
          "520",
          "350",
          "21"
        ],
        [
          "15MnV",
          "540",
          "400",
          "18"
        ]
      ],
      "headerRows": [
        [
          "牌号",
          "抗拉强度σb/Mpa",
          "屈服点σs/Mpa",
          "伸长率δ5(%)"
        ],
        [
          "牌号",
          "≥",
          "≥",
          "≥"
        ]
      ],
      "sourceId": "jxclsj:357",
      "byteOffset": 18921977,
      "sourceFile": "jxclsj/jxclsj.ysc",
      "scenario": "冷拔无缝异形钢管（经热处理）"
    },
    {
      "id": "steel:155:1",
      "key": 155,
      "title": "重要用途碳素弹簧钢丝尺寸规格、牌号及化学成分（摘自GB/T4358-1995）",
      "family": "钢材/钢丝/重要用途碳素弹簧钢丝",
      "standard": [
        "GB/T4358-1995"
      ],
      "path": "机械工程师电子手册/机械工程材料/钢/钢材/钢丝/重要用途碳素弹簧钢丝/重要用途碳素弹簧钢丝尺寸规格、牌号及化学成分",
      "notes": "重要用途碳素弹簧钢丝尺寸规格、牌号及化学成分(摘自GB/T4358-1995)",
      "gradeColumn": 1,
      "fields": [
        {
          "name": "钢丝牌号及化学成分",
          "unit": "%",
          "semantics": "",
          "context": "",
          "headers": [
            "钢丝牌号及化学成分"
          ],
          "role": "ignore",
          "kind": "grade"
        },
        {
          "name": "牌号",
          "unit": "",
          "semantics": "",
          "context": "",
          "headers": [
            "牌号"
          ],
          "role": "grade",
          "kind": "strength"
        },
        {
          "name": "C",
          "unit": "%",
          "semantics": "",
          "context": "",
          "headers": [
            "化学成分(质量分数)，%",
            "C(碳)"
          ],
          "role": "property",
          "kind": "grade"
        },
        {
          "name": "Mn",
          "unit": "%",
          "semantics": "",
          "context": "",
          "headers": [
            "化学成分(质量分数)，%",
            "Mn(锰)"
          ],
          "role": "property",
          "kind": "grade"
        },
        {
          "name": "Si",
          "unit": "%",
          "semantics": "",
          "context": "",
          "headers": [
            "化学成分(质量分数)，%",
            "Si(硅)"
          ],
          "role": "property",
          "kind": "grade"
        },
        {
          "name": "P",
          "unit": "%",
          "semantics": "",
          "context": "",
          "headers": [
            "化学成分(质量分数)，%",
            "P(磷)"
          ],
          "role": "property",
          "kind": "grade"
        },
        {
          "name": "S",
          "unit": "%",
          "semantics": "",
          "context": "",
          "headers": [
            "化学成分(质量分数)，%",
            "S(硫)"
          ],
          "role": "property",
          "kind": "grade"
        },
        {
          "name": "Cr",
          "unit": "%",
          "semantics": "",
          "context": "",
          "headers": [
            "化学成分(质量分数)，%",
            "Cr(铬)"
          ],
          "role": "property",
          "kind": "grade"
        },
        {
          "name": "Ni",
          "unit": "%",
          "semantics": "",
          "context": "",
          "headers": [
            "化学成分(质量分数)，%",
            "Ni(镍)"
          ],
          "role": "property",
          "kind": "grade"
        },
        {
          "name": "Cu",
          "unit": "%",
          "semantics": "",
          "context": "",
          "headers": [
            "化学成分(质量分数)，%",
            "Cu(铜)"
          ],
          "role": "property",
          "kind": "grade"
        }
      ],
      "rows": [
        [
          "钢丝牌号及化学成分",
          "65Mn",
          "0.62～0.69",
          "0.70～1.00",
          "0.17～0.37",
          "≤0.025",
          "≤0.020",
          "≤0.10",
          "≤0.15",
          "≤0.20"
        ],
        [
          "钢丝牌号及化学成分",
          "70",
          "0.67～0.74",
          "0.30～0.60",
          "0.17～0.37",
          "≤0.025",
          "≤0.020",
          "≤0.010",
          "≤0.15",
          "≤0.20"
        ],
        [
          "钢丝牌号及化学成分",
          "T9A",
          "0.85～0.93",
          "≤0.40",
          "≤0.35",
          "≤0.025",
          "≤0.020",
          "≤0.10",
          "≤0.12",
          "≤0.20"
        ],
        [
          "钢丝牌号及化学成分",
          "T9MnA",
          "0.80～0.89",
          "0.40～0.60",
          "≤0.35",
          "≤0.025",
          "≤0.020",
          "≤0.10",
          "≤0.12",
          "≤0.20"
        ]
      ],
      "headerRows": [
        [
          "钢丝牌号及化学成分",
          "牌号",
          "化学成分(质量分数)，%",
          "化学成分(质量分数)，%",
          "化学成分(质量分数)，%",
          "化学成分(质量分数)，%",
          "化学成分(质量分数)，%",
          "化学成分(质量分数)，%",
          "化学成分(质量分数)，%",
          "化学成分(质量分数)，%"
        ],
        [
          "钢丝牌号及化学成分",
          "牌号",
          "C(碳)",
          "Mn(锰)",
          "Si(硅)",
          "P(磷)",
          "S(硫)",
          "Cr(铬)",
          "Ni(镍)",
          "Cu(铜)"
        ]
      ],
      "sourceId": "jxclsj:884",
      "byteOffset": 39998691,
      "sourceFile": "jxclsj/jxclsj.ysc",
      "scenario": "重要用途碳素弹簧钢丝尺寸规格、"
    },
    {
      "id": "steel:164:1",
      "key": 164,
      "title": "冷顶锻用碳素钢丝力学性能",
      "family": "钢材/钢丝/冷顶锻用碳素钢丝",
      "standard": [
        "GB/T5953-1986"
      ],
      "path": "机械工程师电子手册/机械工程材料/钢/钢材/钢丝/冷顶锻用碳素钢丝/冷顶锻用碳素钢丝力学性能",
      "notes": "冷顶锻用碳素钢丝力学性能(摘自GB/T5953-1986)",
      "gradeColumn": 0,
      "fields": [
        {
          "name": "牌号",
          "unit": "",
          "semantics": "",
          "context": "",
          "headers": [
            "牌号"
          ],
          "role": "grade",
          "kind": "strength"
        },
        {
          "name": "抗拉强度类别/原表合并格",
          "unit": "MPa",
          "semantics": "",
          "context": "",
          "headers": [
            "力学性能",
            "抗拉强度σb/MPa"
          ],
          "role": "condition",
          "kind": "strength"
        },
        {
          "name": "抗拉强度",
          "unit": "MPa",
          "semantics": "",
          "context": "",
          "headers": [
            "力学性能",
            "抗拉强度σb/MPa"
          ],
          "role": "property",
          "kind": "strength"
        },
        {
          "name": "断面收缩率",
          "unit": "%",
          "semantics": "",
          "context": "",
          "headers": [
            "力学性能",
            "断面收缩率ψ(%)"
          ],
          "role": "property",
          "kind": "strength"
        }
      ],
      "rows": [
        [
          "ML10",
          "420～620",
          "420～620",
          "≥50"
        ],
        [
          "ML15、ML18、ML20",
          "440～635",
          "440～635",
          "≥45"
        ],
        [
          "ML25、ML30",
          "Ⅰ",
          "590～735",
          "≥35"
        ],
        [
          "ML25、ML30",
          "Ⅱ",
          "490～685",
          "≥40"
        ],
        [
          "ML35、ML40、ML45",
          "590～735",
          "590～735",
          "≥35"
        ]
      ],
      "headerRows": [
        [
          "牌号",
          "力学性能",
          "力学性能",
          "力学性能"
        ],
        [
          "牌号",
          "抗拉强度σb/MPa",
          "抗拉强度σb/MPa",
          "断面收缩率ψ(%)"
        ]
      ],
      "sourceId": "jxclsj:360",
      "byteOffset": 18987699,
      "sourceFile": "jxclsj/jxclsj.ysc",
      "scenario": "冷顶锻用碳素钢丝"
    },
    {
      "id": "steel:166:1",
      "key": 166,
      "title": "六角钢丝力学性能",
      "family": "钢材/钢丝/六角钢丝",
      "standard": [
        "YB/T5186-1993"
      ],
      "path": "机械工程师电子手册/机械工程材料/钢/钢材/钢丝/六角钢丝/六角钢丝力学性能",
      "notes": "六角钢丝力学性能(摘自YB/T5186-1993)",
      "gradeColumn": 0,
      "fields": [
        {
          "name": "牌号",
          "unit": "",
          "semantics": "",
          "context": "",
          "headers": [
            "牌号"
          ],
          "role": "grade",
          "kind": "strength"
        },
        {
          "name": "抗拉强度",
          "unit": "MPa",
          "semantics": "",
          "context": "冷拉状态",
          "headers": [
            "冷拉状态",
            "抗拉强度σb/MPa"
          ],
          "role": "property",
          "kind": "strength"
        },
        {
          "name": "伸长率δ5",
          "unit": "%",
          "semantics": "",
          "context": "冷拉状态",
          "headers": [
            "冷拉状态",
            "伸长率δ5(%)"
          ],
          "role": "property",
          "kind": "strength"
        },
        {
          "name": "抗拉强度",
          "unit": "MPa",
          "semantics": "",
          "context": "退火状态",
          "headers": [
            "退火状态",
            "抗拉强度σb/MPa"
          ],
          "role": "property",
          "kind": "strength"
        }
      ],
      "rows": [
        [
          "10～20",
          "≥440",
          "≥7.5",
          "≤540"
        ],
        [
          "25～35",
          "≥540",
          "≥7",
          "≤635"
        ],
        [
          "40～50",
          "≥610",
          "≥6",
          "≤735"
        ],
        [
          "Y12",
          "≥660",
          "≥7",
          "—"
        ],
        [
          "20Cr～40Cr",
          "≥440",
          "—",
          "≤715"
        ],
        [
          "30CrMnSiA",
          "≥540",
          "—",
          "≤795"
        ]
      ],
      "headerRows": [
        [
          "牌号",
          "冷拉状态",
          "冷拉状态",
          "退火状态"
        ],
        [
          "牌号",
          "抗拉强度σb/MPa",
          "伸长率δ5(%)",
          "抗拉强度σb/MPa"
        ]
      ],
      "sourceId": "jxclsj:417",
      "byteOffset": 21587982,
      "sourceFile": "jxclsj/jxclsj.ysc",
      "scenario": "六角钢丝"
    },
    {
      "id": "steel:167:1",
      "key": 167,
      "title": "硅锰弹簧钢丝牌号、分类及力学性能",
      "family": "钢材/钢丝/硅锰弹簧钢丝",
      "standard": [
        "GB/T5218-1985"
      ],
      "path": "机械工程师电子手册/机械工程材料/钢/钢材/钢丝/硅锰弹簧钢丝/硅锰弹簧钢丝牌号、分类及力学性能",
      "notes": "硅锰弹簧钢丝牌号、分类及力学性能（摘自GB/T5218-1985）",
      "gradeColumn": 0,
      "fields": [
        {
          "name": "牌号",
          "unit": "",
          "semantics": "",
          "context": "",
          "headers": [
            "牌号"
          ],
          "role": "grade",
          "kind": "strength"
        },
        {
          "name": "交货状态",
          "unit": "",
          "semantics": "",
          "context": "",
          "headers": [
            "交货状态"
          ],
          "role": "condition",
          "kind": "strength"
        },
        {
          "name": "抗拉强度",
          "unit": "",
