Repository: cyx3705/2026-044

# Norma 代码组件

| 目录或文件 | 内容 |
| --- | --- |
| `Norma/` | 模块本体（权威源）。产物 `Norma.dll` 由宿主装载。 |
| `Norma/eng/` | 发布候选打包脚本（本地用；正式候选由宿主管线构建）。 |
| `Norma.Tests/` | 离线自动验证。可执行文件，全部 PASS 时退出码 0；最后一组用宿主 `ModuleHost` 装载打好的包。 |
| `Test-ProjectContract.ps1` | 只读项目合同检查：版本三处一致、模块身份、页面 owner、目录级别、失效链接、BOM、z-Publish 按字节入库。模块名从 `module.manifest.json` 推出，不用改。 |

`bin/`、`obj/` 是可重建生成物，不入库；发布候选写到根目录 `z-Publish/`。

模块引用宿主发布快照（`2026-023-HistoryVulcan/z-Publish/host`）且 `Private=false`——部署时由宿主提供，
包里不带副本。F 盘工作区里由 `vulcan.dev.start` 生成的 `Directory.Build.user.props` 把快照路径指回来。

```powershell
powershell -NoProfile -ExecutionPolicy Bypass -File .\b-Code\Test-ProjectContract.ps1 -Instantiation
```

File: b-Code/Norma/Formulas/steel.json (part 35 of 35)
      ],
      "rows": [
        [
          "ZGD270-480",
          "semantics": "",
          "context": "",
          "headers": [
            "抗拉强度原文"
          ],
          "role": "property",
          "kind": "strength"
        },
        {
          "name": "应用",
          "unit": "",
          "semantics": "",
          "context": "",
          "headers": [
            "应用"
          ],
          "role": "condition",
          "kind": "strength"
        }
      ],
      "rows": [
        [
          "60Si2MnA",
          "冷拉：L； 退火：T；正火：Zh； 银亮：Zy；高温回火：GH",
          "直径大于5mm，钢丝，σb≤1030Mpa，也可用硬度值小于或等302HB代替σb试验",
          "制造一般弹簧用，弹簧应进行淬火、回火处理"
        ],
        [
          "65Si2MnWA",
          "冷拉：L； 退火：T；正火：Zh； 银亮：Zy；高温回火：GH",
          "直径大于5mm，钢丝，σb≤1030Mpa，也可用硬度值小于或等302HB代替σb试验",
          "制造一般弹簧用，弹簧应进行淬火、回火处理"
        ],
        [
          "70Si3MnA",
          "冷拉：L； 退火：T；正火：Zh； 银亮：Zy；高温回火：GH",
          "直径大于5mm，钢丝，σb≤1030Mpa，也可用硬度值小于或等302HB代替σb试验",
          "制造一般弹簧用，弹簧应进行淬火、回火处理"
        ]
      ],
      "headerRows": [
        [
          "牌号",
          "交货状态",
          "抗拉强度原文",
          "应用"
        ]
      ],
      "sourceId": "jxclsj:234",
      "byteOffset": 10663578,
      "sourceFile": "jxclsj/jxclsj.ysc",
      "scenario": "硅锰弹簧钢丝牌号、分类及"
    },
    {
      "id": "steel:168:1",
      "key": 168,
      "title": "合金结构钢丝牌号及力学性能 （摘自GB/T3079-1993）",
      "family": "钢材/钢丝/合金结构钢丝",
      "standard": [
        "GB/T3079-1993"
      ],
      "path": "机械工程师电子手册/机械工程材料/钢/钢材/钢丝/合金结构钢丝/合金结构钢丝牌号及力学性能",
      "notes": "合金结构钢丝牌号及力学性能(摘自GB/T3079-1993)",
      "gradeColumn": 0,
      "fields": [
        {
          "name": "牌号",
          "unit": "",
          "semantics": "",
          "context": "",
          "headers": [
            "牌号"
          ],
          "role": "grade",
          "kind": "strength"
        },
        {
          "name": "抗拉强度",
          "unit": "MPa",
          "semantics": "",
          "context": "Ⅰ类；冷拉状态；公称尺寸/mm；<5",
          "headers": [
            "Ⅰ类",
            "冷拉状态",
            "公称尺寸/mm",
            "<5",
            "抗拉强度σb/MPa"
          ],
          "role": "property",
          "kind": "strength"
        },
        {
          "name": "硬度HBS",
          "unit": "HBS",
          "semantics": "",
          "context": "Ⅰ类；冷拉状态；公称尺寸/mm；≥5",
          "headers": [
            "Ⅰ类",
            "冷拉状态",
            "公称尺寸/mm",
            "≥5",
            "布氏硬度(HBS)"
          ],
          "role": "property",
          "kind": "strength"
        },
        {
          "name": "抗拉强度",
          "unit": "MPa",
          "semantics": "",
          "context": "Ⅰ类；退火状态；公称尺寸/mm；<5",
          "headers": [
            "Ⅰ类",
            "退火状态",
            "公称尺寸/mm",
            "<5",
            "抗拉强度σb/MPa"
          ],
          "role": "property",
          "kind": "strength"
        },
        {
          "name": "硬度HBS",
          "unit": "HBS",
          "semantics": "",
          "context": "Ⅰ类；退火状态；公称尺寸/mm；≥5",
          "headers": [
            "Ⅰ类",
            "退火状态",
            "公称尺寸/mm",
            "≥5",
            "布氏硬度(HBS)"
          ],
          "role": "property",
          "kind": "strength"
        },
        {
          "name": "抗拉强度",
          "unit": "MPa",
          "semantics": "",
          "context": "Ⅱ类；冷拉状态",
          "headers": [
            "Ⅱ类",
            "冷拉状态",
            "抗拉强度σb/MPa"
          ],
          "role": "property",
          "kind": "strength"
        },
        {
          "name": "抗拉强度",
          "unit": "MPa",
          "semantics": "",
          "context": "Ⅱ类；退火状态",
          "headers": [
            "Ⅱ类",
            "退火状态",
            "抗拉强度σb/MPa"
          ],
          "role": "property",
          "kind": "strength"
        }
      ],
      "rows": [
        [
          "15CrA",
          "≤1080",
          "≤302",
          "≤785",
          "≤229",
          "≤1080",
          "≤930"
        ],
        [
          "38CrA",
          "≤1080",
          "≤302",
          "≤785",
          "≤229",
          "≤1080",
          "≤930"
        ],
        [
          "40CrA",
          "≤1080",
          "≤302",
          "≤785",
          "≤229",
          "≤1080",
          "≤930"
        ],
        [
          "12CrNi3A",
          "≤1080",
          "≤302",
          "≤785",
          "≤229",
          "≤1080",
          "≤930"
        ],
        [
          "20CrNi3A",
          "≤1080",
          "≤302",
          "≤785",
          "≤229",
          "≤1080",
          "≤930"
        ],
        [
          "30CrMnSiA",
          "≤1080",
          "≤302",
          "≤785",
          "≤229",
          "≤1080",
          "≤930"
        ],
        [
          "30CrNi3A",
          "≤1080",
          "≤302",
          "≤835",
          "≤241",
          "≤1080",
          "≤930"
        ],
        [
          "30CrMnMoTiA",
          "≤1080",
          "≤302",
          "≤835",
          "≤241",
          "≤1080",
          "≤930"
        ],
        [
          "12Cr2Ni4A",
          "—",
          "—",
          "≤930",
          "≤269",
          "≤1080",
          "≤930"
        ],
        [
          "18Cr2Ni4WA",
          "—",
          "—",
          "≤930",
          "≤269",
          "≤1080",
          "≤930"
        ],
        [
          "25Cr2Ni4WA",
          "—",
          "—",
          "≤930",
          "≤269",
          "≤1080",
          "≤930"
        ],
        [
          "30SiMn2MoVA",
          "—",
          "—",
          "≤930",
          "≤269",
          "≤1080",
          "≤930"
        ],
        [
          "35CrMnSiA",
          "—",
          "—",
          "≤930",
          "≤269",
          "≤1080",
          "≤930"
        ],
        [
          "38CrMoAlA",
          "—",
          "—",
          "≤930",
          "≤269",
          "≤1080",
          "≤930"
        ],
        [
          "40CrNiMoA",
          "—",
          "—",
          "≤930",
          "≤269",
          "≤1080",
          "≤930"
        ],
        [
          "50CrVA",
          "—",
          "—",
          "≤930",
          "≤269",
          "≤1080",
          "≤930"
        ]
      ],
      "headerRows": [
        [
          "牌号",
          "Ⅰ类",
          "Ⅰ类",
          "Ⅰ类",
          "Ⅰ类",
          "Ⅱ类",
          "Ⅱ类"
        ],
        [
          "牌号",
          "冷拉状态",
          "冷拉状态",
          "退火状态",
          "退火状态",
          "冷拉状态",
          "退火状态"
        ],
        [
          "牌号",
          "公称尺寸/mm",
          "公称尺寸/mm",
          "公称尺寸/mm",
          "公称尺寸/mm",
          "抗拉强度 σb/MPa",
          "抗拉强度 σb/MPa"
        ],
        [
          "牌号",
          "<5",
          "≥5",
          "<5",
          "≥5",
          "抗拉强度 σb/MPa",
          "抗拉强度 σb/MPa"
        ],
        [
          "牌号",
          "抗拉强度σb/MPa",
          "布氏硬度(HBS)",
          "抗拉强度σb/MPa",
          "布氏硬度(HBS)",
          "抗拉强度 σb/MPa",
          "抗拉强度 σb/MPa"
        ]
      ],
      "sourceId": "jxclsj:258",
      "byteOffset": 11749830,
      "sourceFile": "jxclsj/jxclsj.ysc",
      "scenario": "合金结构钢丝牌号及力学性能 "
    },
    {
      "id": "steel:169:1",
      "key": 169,
      "title": "合金结构钢丝（Ⅰ类热处理）力学性能（摘自GB/T3079-1993）",
      "family": "钢材/钢丝/合金结构钢丝",
      "standard": [
        "GB/T3079-1993"
      ],
      "path": "机械工程师电子手册/机械工程材料/钢/钢材/钢丝/合金结构钢丝/特殊用途钢丝热处理力学性能",
      "notes": "合金结构钢丝（Ⅰ类热处理）力学性能(摘自GB/T3079-1993)",
      "gradeColumn": 0,
      "fields": [
        {
          "name": "牌号",
          "unit": "",
          "semantics": "",
          "context": "",
          "headers": [
            "牌号"
          ],
          "role": "grade",
          "kind": "strength"
        },
        {
          "name": "推荐热处理制度；淬火；温火/℃；第一次淬火",
          "unit": "℃",
          "semantics": "",
          "context": "",
          "headers": [
            "推荐热处理制度",
            "淬火",
            "温火/℃",
            "第一次淬火"
          ],
          "role": "condition",
          "kind": "strength"
        },
        {
          "name": "推荐热处理制度；淬火；温火/℃；第二次淬火",
          "unit": "℃",
          "semantics": "",
          "context": "",
          "headers": [
            "推荐热处理制度",
            "淬火",
            "温火/℃",
            "第二次淬火"
          ],
          "role": "condition",
          "kind": "strength"
        },
        {
          "name": "推荐热处理制度；淬火；冷却剂",
          "unit": "",
          "semantics": "",
          "context": "",
          "headers": [
            "推荐热处理制度",
            "淬火",
            "冷却剂"
          ],
          "role": "condition",
          "kind": "strength"
        },
        {
          "name": "推荐热处理制度；回火；温度/℃",
          "unit": "℃",
          "semantics": "",
          "context": "",
          "headers": [
            "推荐热处理制度",
            "回火",
            "温度/℃"
          ],
          "role": "condition",
          "kind": "strength"
        },
        {
          "name": "推荐热处理制度；回火；冷却剂",
          "unit": "",
          "semantics": "",
          "context": "",
          "headers": [
            "推荐热处理制度",
            "回火",
            "冷却剂"
          ],
          "role": "condition",
          "kind": "strength"
        },
        {
          "name": "抗拉强度",
          "unit": "MPa",
          "semantics": "min",
          "context": "",
          "headers": [
            "力学性能",
            "抗拉强度σb/MPa",
            "≥"
          ],
          "role": "property",
          "kind": "strength"
        },
        {
          "name": "屈服点",
          "unit": "MPa",
          "semantics": "min",
          "context": "",
          "headers": [
            "力学性能",
            "屈服点σs/MPa",
            "≥"
          ],
          "role": "property",
          "kind": "strength"
        },
        {
          "name": "伸长率δ5",
          "unit": "%",
          "semantics": "min",
          "context": "",
          "headers": [
            "力学性能",
            "伸长率δ5(%)",
            "≥"
          ],
          "role": "property",
          "kind": "strength"
        },
        {
          "name": "断面收缩率",
          "unit": "%",
          "semantics": "min",
          "context": "",
          "headers": [
            "力学性能",
            "收缩率ψ(%)",
            "≥"
          ],
          "role": "property",
          "kind": "strength"
        }
      ],
      "rows": [
        [
          "12CrNi3A",
          "860",
          "780~810",
          "油",
          "150~170",
          "空",
          "980",
          "685",
          "11",
          "55"
        ],
        [
          "12CrNi3A",
          "860",
          "780~810",
          "油",
          "150~170",
          "空",
          "885",
          "635",
          "12",
          "55"
        ],
        [
          "12Cr2Ni4A",
          "780~810",
          "—",
          "油",
          "150~170",
          "空",
          "1030",
          "785",
          "12",
          "55"
        ],
        [
          "15CrA",
          "860",
          "780~810",
          "油",
          "150~170",
          "空",
          "590",
          "390",
          "15",
          "45"
        ],
        [
          "18Cr2Ni4WA",
          "950 950",
          "860~870 850~860",
          "空^①油 空",
          "525~575 150~170",
          "空 空",
          "1030",
          "785",
          "12",
          "50"
        ],
        [
          "18Cr2Ni4WA",
          "950 950",
          "860~870 850~860",
          "空^①油 空",
          "525~575 150~170",
          "空 空",
          "1130",
          "835",
          "11",
          "45"
        ],
        [
          "20CrNi3A",
          "820~840",
          "—",
          "油或水",
          "400~500",
          "油或水",
          "980",
          "835",
          "11",
          "45"
        ],
        [
          "30CrMnSiA",
          "870~890",
          "—",
          "油",
          "510~570",
          "油",
          "1080",
          "835",
          "10",
          "55"
        ],
        [
          "30CrMnSiNi2A",
          "890~900",
          "—",
          "油",
          "200~300",
          "空",
          "1570",
          "—",
          "9",
          "45"
        ],
        [
          "38CrMoAlA",
          "930~950",
          "—",
          "油或 温水",
          "600~670",
          "油或水",
          "930",
          "785",
          "15",
          "50"
        ],
        [
          "38CrMoAlA",
          "930~950",
          "—",
          "油或 温水",
          "600~670",
          "油或水",
          "980",
          "835",
          "15",
          "50"
        ],
        [
          "38CrA",
          "860",
          "—",
          "油",
          "500~590",
          "油或水",
          "885",
          "785",
          "12",
          "50"
        ],
        [
          "38CrA",
          "860",
          "—",
          "油",
          "500~590",
          "油或水",
          "930",
          "785",
          "12",
          "50"
        ],
        [
          "40CrNiMoA",
          "850 840~860",
          "—",
          "油 油",
          "550~650 550~650",
          "水或空",
          "1030",
          "930",
          "12",
          "50"
        ],
        [
          "40CrNiMoA",
          "850 840~860",
          "—",
          "油 油",
          "550~650 550~650",
          "水或空",
          "980",
          "835",
          "12",
          "55"
        ],
        [
          "50CrVA",
          "860",
          "—",
          "油",
          "460~520 400~500",
          "油",
          "1275",
          "1080",
          "12",
          "45"
        ],
        [
          "50CrVA",
          "860",
          "—",
          "油",
          "460~520 400~500",
          "油",
          "1275",
          "1080",
          "10",
          ""
        ],
        [
          "40Cr(A)",
          "850±20",
          "—",
          "油",
          "500±50",
          "水或油",
          "980",
          "—",
          "9",
          "—"
        ],
        [
          "35CrMnSiA",
          "在温度为280~310℃的硝酸盐混合液中自880℃开始等温淬火",
          "在温度为280~310℃的硝酸盐混合液中自880℃开始等温淬火",
          "在温度为280~310℃的硝酸盐混合液中自880℃开始等温淬火",
          "在温度为280~310℃的硝酸盐混合液中自880℃开始等温淬火",
          "在温度为280~310℃的硝酸盐混合液中自880℃开始等温淬火",
          "1620",
          "—",
          "9",
          "—"
        ],
        [
          "30CrNi3A",
          "820±20",
          "—",
          "油",
          "530±50",
          "水或油",
          "980",
          "—",
          "9",
          "—"
        ],
        [
          "25Cr2Ni4WA",
          "850±20",
          "—",
          "油",
          "560±50",
          "油",
          "1080",
          "—",
          "11",
          "—"
        ],
        [
          "30CrMnMoTiA",
          "870±20",
          "—",
          "油",
          "200±20",
          "—",
          "1520",
          "—",
          "9",
          "—"
        ],
        [
          "30SiMn2MoVA",
          "870±20",
          "—",
          "油",
          "650±50",
          "空或油",
          "885",
          "—",
          "10(系δ10)",
          "—"
        ],
        [
          "30CrNi2MoVA",
          "860±20",
          "—",
          "油",
          "680±50",
          "水或油",
          "885",
          "—",
          "10(系δ10)",
          "—"
        ]
      ],
      "headerRows": [
        [
          "牌号",
          "推荐热处理制度",
          "推荐热处理制度",
          "推荐热处理制度",
          "推荐热处理制度",
          "推荐热处理制度",
          "力学性能",
          "力学性能",
          "力学性能",
          "力学性能"
        ],
        [
          "牌号",
          "淬火",
          "淬火",
          "淬火",
          "回火",
          "回火",
          "抗拉强度 σb/MPa",
          "屈服点 σs/MPa",
          "伸长率 δ5(%)",
          "收缩率 ψ(%)"
        ],
        [
          "牌号",
          "温火/℃",
          "温火/℃",
          "冷却剂",
          "温度/℃",
          "冷却剂",
          "抗拉强度 σb/MPa",
          "屈服点 σs/MPa",
          "伸长率 δ5(%)",
          "收缩率 ψ(%)"
        ],
        [
          "牌号",
          "第一次淬火",
          "第二次淬火",
          "冷却剂",
          "温度/℃",
          "冷却剂",
          "≥",
          "≥",
          "≥",
          "≥"
        ]
      ],
      "sourceId": "jxclsj:256",
      "byteOffset": 11689053,
      "sourceFile": "jxclsj/jxclsj.ysc",
      "scenario": "合金结构钢丝（Ⅰ类热处理）"
    },
    {
      "id": "steel:170:1",
      "key": 170,
      "title": "不锈钢丝力学性能（摘自GB/T4240-1993）",
      "family": "钢材/钢丝/不锈钢丝",
      "standard": [
        "GB/T4240-1993"
      ],
      "path": "机械工程师电子手册/机械工程材料/钢/钢材/钢丝/不锈钢丝/不锈钢丝力学性能",
      "notes": "不锈钢丝力学性能(摘自GB/T4240-1993)",
      "gradeColumn": 4,
      "fields": [
        {
          "name": "状态",
          "unit": "",
          "semantics": "",
          "context": "",
          "headers": [],
          "role": "condition",
          "kind": "strength"
        },
        {
          "name": "直径/mm",
          "unit": "mm",
          "semantics": "",
          "context": "",
          "headers": [
            "直径/mm"
          ],
          "role": "condition",
          "kind": "strength"
        },
        {
          "name": "抗拉强度",
          "unit": "MPa",
          "semantics": "",
          "context": "",
          "headers": [
            "抗拉强度σb/MPa"
          ],
          "role": "property",
          "kind": "strength"
        },
        {
          "name": "伸长率",
          "unit": "%",
          "semantics": "",
          "context": "",
          "headers": [
            "伸长率δ(%)"
          ],
          "role": "property",
          "kind": "strength"
        },
        {
          "name": "牌号及状态代号",
          "unit": "",
          "semantics": "",
          "context": "",
          "headers": [
            "牌号及状态代号"
          ],
          "role": "grade",
          "kind": "strength"
        }
      ],
      "rows": [
        [
          "软态钢丝力学性能",
          "0.05~0.10",
          "690~1030",
          "≥15",
          "0Cr17Ni12Mo2-R、 Y1Cr18Ni9Se-R、1Cr18Ni9-R、1Cr18Ni12-R、1Cr18Ni9Ti-R、0Cr18Ni11Ti-R、Cr18Ni9-R、0Cr19Ni9N-R、0Cr18Ni11Nb-R、00Cr19Ni11-R、00Cr17Ni14Mo2-R、0Cr23Ni13-R、Y1Cr19Ni-R、0Cr25Ni20-R"
        ],
        [
          "软态钢丝力学性能",
          "＞0.10~0.30",
          "640~980",
          "≥20",
          "0Cr17Ni12Mo2-R、 Y1Cr18Ni9Se-R、1Cr18Ni9-R、1Cr18Ni12-R、1Cr18Ni9Ti-R、0Cr18Ni11Ti-R、Cr18Ni9-R、0Cr19Ni9N-R、0Cr18Ni11Nb-R、00Cr19Ni11-R、00Cr17Ni14Mo2-R、0Cr23Ni13-R、Y1Cr19Ni-R、0Cr25Ni20-R"
        ],
        [
          "软态钢丝力学性能",
          "＞0.30~0.60",
          "590~930",
          "≥20",
          "0Cr17Ni12Mo2-R、 Y1Cr18Ni9Se-R、1Cr18Ni9-R、1Cr18Ni12-R、1Cr18Ni9Ti-R、0Cr18Ni11Ti-R、Cr18Ni9-R、0Cr19Ni9N-R、0Cr18Ni11Nb-R、00Cr19Ni11-R、00Cr17Ni14Mo2-R、0Cr23Ni13-R、Y1Cr19Ni-R、0Cr25Ni20-R"
        ],
        [
          "软态钢丝力学性能",
          "＞0.60~1.00",
          "540~880",
          "≥25",
          "0Cr17Ni12Mo2-R、 Y1Cr18Ni9Se-R、1Cr18Ni9-R、1Cr18Ni12-R、1Cr18Ni9Ti-R、0Cr18Ni11Ti-R、Cr18Ni9-R、0Cr19Ni9N-R、0Cr18Ni11Nb-R、00Cr19Ni11-R、00Cr17Ni14Mo2-R、0Cr23Ni13-R、Y1Cr19Ni-R、0Cr25Ni20-R"
        ],
        [
          "软态钢丝力学性能",
          "＞1.00~3.00",
          "490~830",
          "≥25",
          "0Cr17Ni12Mo2-R、 Y1Cr18Ni9Se-R、1Cr18Ni9-R、1Cr18Ni12-R、1Cr18Ni9Ti-R、0Cr18Ni11Ti-R、Cr18Ni9-R、0Cr19Ni9N-R、0Cr18Ni11Nb-R、00Cr19Ni11-R、00Cr17Ni14Mo2-R、0Cr23Ni13-R、Y1Cr19Ni-R、0Cr25Ni20-R"
        ],
        [
          "软态钢丝力学性能",
          "＞3.00~6.00",
          "490~830",
          "≥30",
          "0Cr17Ni12Mo2-R、 Y1Cr18Ni9Se-R、1Cr18Ni9-R、1Cr18Ni12-R、1Cr18Ni9Ti-R、0Cr18Ni11Ti-R、Cr18Ni9-R、0Cr19Ni9N-R、0Cr18Ni11Nb-R、00Cr19Ni11-R、00Cr17Ni14Mo2-R、0Cr23Ni13-R、Y1Cr19Ni-R、0Cr25Ni20-R"
        ],
        [
          "软态钢丝力学性能",
          "＞6.00~14.00",
          "490~790",
          "≥30",
          "0Cr17Ni12Mo2-R、 Y1Cr18Ni9Se-R、1Cr18Ni9-R、1Cr18Ni12-R、1Cr18Ni9Ti-R、0Cr18Ni11Ti-R、Cr18Ni9-R、0Cr19Ni9N-R、0Cr18Ni11Nb-R、00Cr19Ni11-R、00Cr17Ni14Mo2-R、0Cr23Ni13-R、Y1Cr19Ni-R、0Cr25Ni20-R"
        ],
        [
          "软态钢丝力学性能",
          "0.05~14.00",
          "590~830",
          "—",
          "4Cr13-R、9Cr18-R、1Cr17Ni2-R"
        ],
        [
          "轻拉钢丝力学性能",
          "＞0.50~1.00",
          "830~1180",
          "—",
          "0Cr17Ni12Mo2-Q、1Cr18Ni9-Q、1Cr18Ni12-Q、Y1Cr18Ni9Se-Q、1Cr18Ni9Ti-Q、 0Cr18Ni11Ti-Q、0Cr18Ni9-Q、0Cr18Ni11Nb-Q、0Cr19Ni9N-Q、00Cr19Ni11-Q、 00Cr17Ni14Mo2-Q、0Cr23Ni13-Q、Y1Cr18Ni9-Q、0Cr25Ni20-Q"
        ],
        [
          "轻拉钢丝力学性能",
          "＞1.00~3.00",
          "780~1130",
          "—",
          "0Cr17Ni12Mo2-Q、1Cr18Ni9-Q、1Cr18Ni12-Q、Y1Cr18Ni9Se-Q、1Cr18Ni9Ti-Q、 0Cr18Ni11Ti-Q、0Cr18Ni9-Q、0Cr18Ni11Nb-Q、0Cr19Ni9N-Q、00Cr19Ni11-Q、 00Cr17Ni14Mo2-Q、0Cr23Ni13-Q、Y1Cr18Ni9-Q、0Cr25Ni20-Q"
        ],
        [
          "轻拉钢丝力学性能",
          "＞3.00~6.00",
          "730~1080",
          "—",
          "0Cr17Ni12Mo2-Q、1Cr18Ni9-Q、1Cr18Ni12-Q、Y1Cr18Ni9Se-Q、1Cr18Ni9Ti-Q、 0Cr18Ni11Ti-Q、0Cr18Ni9-Q、0Cr18Ni11Nb-Q、0Cr19Ni9N-Q、00Cr19Ni11-Q、 00Cr17Ni14Mo2-Q、0Cr23Ni13-Q、Y1Cr18Ni9-Q、0Cr25Ni20-Q"
        ],
        [
          "轻拉钢丝力学性能",
          "＞6.00~14.00",
          "730~1030",
          "—",
          "0Cr17Ni12Mo2-Q、1Cr18Ni9-Q、1Cr18Ni12-Q、Y1Cr18Ni9Se-Q、1Cr18Ni9Ti-Q、 0Cr18Ni11Ti-Q、0Cr18Ni9-Q、0Cr18Ni11Nb-Q、0Cr19Ni9N-Q、00Cr19Ni11-Q、 00Cr17Ni14Mo2-Q、0Cr23Ni13-Q、Y1Cr18Ni9-Q、0Cr25Ni20-Q"
        ],
        [
          "轻拉钢丝力学性能",
          "0.50~3.00",
          "640~930",
          "—",
          "Y1Cr13-Q、Y1Cr17-Q、2Cr13-Q、3Cr13-Q"
        ],
        [
          "轻拉钢丝力学性能",
          "＞3.00~6.00",
          "590~880",
          "—",
          "Y1Cr13-Q、Y1Cr17-Q、2Cr13-Q、3Cr13-Q"
        ],
        [
          "轻拉钢丝力学性能",
          "＞6.00~14.00",
          "590~840",
          "—",
          "Y1Cr13-Q、Y1Cr17-Q、2Cr13-Q、3Cr13-Q"
        ],
        [
          "轻拉钢丝力学性能",
          "0.50~6.00",
          "540~790",
          "—",
          "1Cr-Q、1Cr17-Q"
        ],
        [
          "轻拉钢丝力学性能",
          "＞6.00~14.00",
          "490~740",
          "—",
          "1Cr-Q、1Cr17-Q"
        ],
        [
          "冷拉钢丝力学性能",
          "0.50~1.00",
          "1180~1520",
          "—",
          "0Cr17Ni12Mo2-L、1Cr18Ni9-L、1Cr18Ni9-L、0Cr18Ni9-L、0Cr19Ni9N-L"
        ],
        [
          "冷拉钢丝力学性能",
          "＞1.00~3.00",
          "1130~1470",
          "—",
          "0Cr17Ni12Mo2-L、1Cr18Ni9-L、1Cr18Ni9-L、0Cr18Ni9-L、0Cr19Ni9N-L"
        ],
        [
          "冷拉钢丝力学性能",
          "＞3.00~6.00",
          "1080~1420",
          "—",
          "0Cr17Ni12Mo2-L、1Cr18Ni9-L、1Cr18Ni9-L、0Cr18Ni9-L、0Cr19Ni9N-L"
        ]
      ],
      "headerRows": [
        [
          "",
          "直径 /mm",
          "抗拉强度 σb/MPa",
          "伸长率 δ(%)",
          "牌号及状态代号"
        ]
      ],
      "sourceId": "jxclsj:64",
      "byteOffset": 4242225,
      "sourceFile": "jxclsj/jxclsj.ysc",
      "scenario": "不锈钢丝"
    }
  ],
  "skipped": [
    [
      97,
      1,
      "无牌号修正表"
    ],
    [
      114,
      0,
      "无明确牌号列"
    ],
    [
      121,
      0,
      "无明确牌号列"
    ],
    [
      124,
      0,
      "无明确牌号列"
    ],
    [
      126,
      0,
      "无明确牌号列"
    ],
    [
      128,
      0,
      "无明确牌号列"
    ],
    [
      129,
      0,
      "无明确牌号列"
    ],
    [
      154,
      0,
      "无明确牌号列"
    ],
    [
      156,
      0,
      "无明确牌号列"
    ],
    [
      157,
      0,
      "无明确牌号列"
    ],
    [
      158,
      0,
      "无牌号修正表"
    ],
    [
      159,
      0,
      "无明确牌号列"
    ],
    [
      160,
      0,
      "无牌号修正表"
    ],
    [
      161,
      0,
      "无明确牌号列"
    ],
    [
      162,
      0,
      "无牌号修正表"
    ],
    [
      163,
      0,
      "无明确牌号列"
    ],
    [
      165,
      0,
      "无牌号修正表"
    ]
  ]
}
